Repository: PrasannS/WeldingAnalysis

# Analyzing Weld Composite Material and Mechanial properties using statistical / machine learning approaches

## Webscraping

### The data for this projects was obtained via webscraping welding materials data from the following sites

- [Certilas Welding Products Dataset](https://certilas.nl/en/catalogue)
- [Lincoln Electric Welding Products Dataset](https://www.lincolnelectric.com/en-us/consumables/Pages/consumables.aspx)
- [Citrination Weld Composites Dataset](https://citrination.com/datasets/114194/show_search?searchMatchOption=fuzzyMatch)

This scraping was done through the combination of webscraping and data preprocessing using BeautifulSoup and Pandas. See

File: data/cit_data/200124_cit_data.csv (part 2 of 8)
 second phase,Ferrite with second phase_Temperature,Primary ferrite in microstructure,Primary ferrite in microstructure_Temperature,Martensite,Martensite_Temperature,Microstructure,50% FATT,50% FATT_Temperature,Hardness,Hardness_Temperature,Manual metal arc_Current,Manual metal arc_Electrode,Manual metal arc_Heat input,Manual metal arc_Interpass temperature,Manual metal arc_Source,Manual metal arc_Voltage,Post weld heat treatment_Post weld heat treatment temperature,Post weld heat treatment_Post weld heat treatment time,Flux cored arc_Current,Flux cored arc_Electrode,Flux cored arc_Heat input,Flux cored arc_Interpass temperature,Flux cored arc_Source,Flux cored arc_Voltage,Submerged arc_Current,Submerged arc_Electrode,Submerged arc_Heat input,Submerged arc_Interpass temperature,Submerged arc_Source,Submerged arc_Voltage,Gas tungsten arc automatic_Current,Gas tungsten arc automatic_Electrode,Gas tungsten arc automatic_Heat input,Gas tungsten arc automatic_Interpass temperature,Gas tungsten arc automatic_Source,Gas tungsten arc automatic_Voltage,Gas metal arc automatic_Current,Gas metal arc automatic_Electrode,Gas metal arc automatic_Heat input,Gas metal arc automatic_Interpass temperature,Gas metal arc automatic_Source,Gas metal arc automatic_Voltage,Tandem submerged Arc_Current,Tandem submerged Arc_Electrode,Tandem submerged Arc_Heat input,Tandem submerged Arc_Interpass temperature,Tandem submerged Arc_Source,Tandem submerged Arc_Voltage,extr,C,Fe,Mn,P,S,Si,Ni,Cu,Cr,Mo,V,W,Co
204,,,,,,,,,,,,,,,,,,,,,,,,,,,,,,,,,,,,,,,,,,,,,,,,,,,,,,,,,,,,,,1,0.086,88.565,1.01,0.012,0.006999999999999999,0.2,,,8.9,1.01,0.21,,
205,,,,,,,,,,,,,,,,,,,,,,,,,,,,,,,,,,,,,,,,,,,,,,,,,,,,,,,,,,,,,,1,0.086,88.565,1.01,0.012,0.006999999999999999,0.2,,,8.9,1.01,0.21,,
206,16.9,Room temperature,61.9,Room temperature,743.0,Room temperature,609.0,Room temperature,,,,,,,,,,,,,,,,180,+,1.0,175.0,DC,34,750,8,,,,,,,,,,,,,,,,,,,,,,,,,,,,,,,1,0.086,88.443,1.04,0.013000000000000001,0.008,0.2,,,8.98,1.01,0.22,,
207,,,,,,,,,,,,,,,,,,,,,,,,,,,,,,,,,,,,,,,,,,,,,,,,,,,,,,,,,,,,,,1,0.086,88.443,1.04,0.013000000000000001,0.008,0.2,,,8.98,1.01,0.22,,
208,,,,,,,,,,,,,,,,,,,,,,,,,,,,,,,,,,,,,,,,,,,,,,,,,,,,,,,,,,,,,,1,0.086,88.443,1.04,0.013000000000000001,0.008,0.2,,,8.98,1.01,0.22,,
209,,,,,,,,,,,,,,,,,,,,,,,,,,,,,,,,,,,,,,,,,,,,,,,,,,,,,,,,,,,,,,1,0.086,88.443,1.04,0.013000000000000001,0.008,0.2,,,8.98,1.01,0.22,,
210,16.8,Room temperature,58.8,Room temperature,753.0,Room temperature,620.0,Room temperature,,,,,,,,,,,,,,,,180,+,1.0,175.0,DC,34,750,8,,,,,,,,,,,,,,,,,,,,,,,,,,,,,,,1,0.08800000000000001,88.282,1.06,0.013000000000000001,0.006999999999999999,0.24,,,9.08,1.0,0.23,,
211,,,,,,,,,,,,,,,,,,,,,,,,,,,,,,,,,,,,,,,,,,,,,,,,,,,,,,,,,,,,,,1,0.08800000000000001,88.282,1.06,0.013000000000000001,0.006999999999999999,0.24,,,9.08,1.0,0.23,,
212,,,,,,,,,,,,,,,,,,,,,,,,,,,,,,,,,,,,,,,,,,,,,,,,,,,,,,,,,,,,,,1,0.08800000000000001,88.282,1.06,0.013000000000000001,0.006999999999999999,0.24,,,9.08,1.0,0.23,,
213,,,,,,,,,,,,,,,,,,,,,,,,,,,,,,,,,,,,,,,,,,,,,,,,,,,,,,,,,,,,,,1,0.08800000000000001,88.282,1.06,0.013000000000000001,0.006999999999999999,0.24,,,9.08,1.0,0.23,,
214,31.9,Room temperature,80.6,Room temperature,466.0,Room temperature,392.0,Room temperature,,,,,,,,,,,,,,,,170,+,1.0,200.0,DC,21,250,14,,,,,,,,,,,,,,,,,,,,,,,,,,,,,,,1,0.037000000000000005,98.993,0.65,0.012,0.008,0.3,,,,,,,
215,35.2,Room temperature,80.6,Room temperature,456.0,Room temperature,370.0,Room temperature,,,,,,,,,,,,,,,,170,+,1.0,200.0,DC,21,580,2,,,,,,,,,,,,,,,,,,,,,,,,,,,,,,,1,0.037000000000000005,98.993,0.65,0.012,0.008,0.3,,,,,,,
216,,,,,,,,,,,,,,,,,,,,,,,,,,,,,,,,,,,,,,,,,,,,,,,,,,,,,,,,,,,,,,1,0.037000000000000005,98.993,0.65,0.012,0.008,0.3,,,,,,,
217,31.2,Room temperature,80.6,Room temperature,498.0,Room temperature,413.0,Room temperature,,,,,,,,,,,,,,,,170,+,1.0,200.0,DC,21,250,14,,,,,,,,,,,,,,,,,,,,,,,,,,,,,,,1,0.037000000000000005,98.602,1.03,0.013999999999999999,0.006999999999999999,0.31,,,,,,,
218,31.0,Room temperature,80.6,Room temperature,490.0,Room temperature,402.0,Room temperature,,,,,,,,,,,,,,,,170,+,1.0,200.0,DC,21,580,2,,,,,,,,,,,,,,,,,,,,,,,,,,,,,,,1,0.037000000000000005,98.602,1.03,0.013999999999999999,0.006999999999999999,0.31,,,,,,,
219,,,,,,,,,40.0,Room temperature,0.0,Room temperature,27.0,Room temperature,33.0,Room temperature,,,,,,,,170,+,1.0,200.0,DC,21,N,0,,,,,,,,,,,,,,,,,,,,,,,,,,,,,,,1,0.037000000000000005,98.602,1.03,0.013999999999999999,0.006999999999999999,0.31,,,,,,,
220,29.4,Room temperature,78.7,Room temperature,551.0,Room temperature,468.0,Room temperature,,,,,,,,,,,,,,,,170,+,1.0,200.0,DC,21,250,14,,,,,,,,,,,,,,,,,,,,,,,,,,,,,,,1,0.044000000000000004,98.155,1.43,0.013999999999999999,0.006999999999999999,0.35,,,,,,,
221,31.6,Room temperature,78.8,Room temperature,529.0,Room temperature,436.0,Room temperature,,,,,,,,,,,,,,,,170,+,1.0,200.0,DC,21,580,2,,,,,,,,,,,,,,,,,,,,,,,,,,,,,,,1,0.044000000000000004,98.155,1.43,0.013999999999999999,0.006999999999999999,0.35,,,,,,,
222,,,,,,,,,,,,,,,,,,,,,,,,,,,,,,,,,,,,,,,,,,,,,,,,,,,,,,,,,,,,,,1,0.044000000000000004,98.155,1.43,0.013999999999999999,0.006999999999999999,0.35,,,,,,,
223,28.0,Room temperature,76.8,Room temperature,588.0,Room temperature,514.0,Room temperature,,,,,,,,,,,,,,,,170,+,1.0,200.0,DC,21,250,14,,,,,,,,,,,,,,,,,,,,,,,,,,,,,,,1,0.045,97.752,1.85,0.016,0.006999999999999999,0.33,,,,,,,
224,27.4,Room temperature,76.9,Room temperature,576.0,Room temperature,479.0,Room temperature,,,,,,,,,,,,,,,,170,+,1.0,200.0,DC,21,580,2,,,,,,,,,,,,,,,,,,,,,,,,,,,,,,,1,0.045,97.752,1.85,0.016,0.006999999999999999,0.33,,,,,,,
225,,,,,,,,,71.0,Room temperature,0.0,Room temperature,16.0,Room temperature,13.0,Room temperature,,,,,,,,170,+,1.0,200.0,DC,21,N,0,,,,,,,,,,,,,,,,,,,,,,,,,,,,,,,1,0.045,97.752,1.85,0.016,0.006999999999999999,0.33,,,,,,,
226,30.4,Room temperature,78.8,Room temperature,496.0,Room temperature,422.0,Room temperature,,,,,,,,,,,,,,,,170,+,1.0,200.0,DC,21,250,14,,,,,,,,,,,,,,,,,,,,,,,,,,,,,,,1,0.038,98.771,0.65,0.013999999999999999,0.006999999999999999,0.3,,,0.22,,,,
227,31.0,Room temperature,79.7,Room temperature,496.0,Room temperature,410.0,Room temperature,,,,,,,,,,,,,,,,170,+,1.0,200.0,DC,21,580,2,,,,,,,,,,,,,,,,,,,,,,,,,,,,,,,1,0.038,98.771,0.65,0.013999999999999999,0.006999999999999999,0.3,,,0.22,,,,
228,30.0,Room temperature,77.8,Room temperature,532.0,Room temperature,463.0,Room temperature,,,,,,,,,,,,,,,,170,+,1.0,200.0,DC,21,250,14,,,,,,,,,,,,,,,,,,,,,,,,,,,,,,,1,0.040999999999999995,98.368,1.01,0.013000000000000001,0.008,0.32,,,0.24,,,,
229,29.8,Room temperature,78.8,Room temperature,519.0,Room temperature,426.0,Room temperature,,,,,,,,,,,,,,,,170,+,1.0,200.0,DC,21,580,2,,,,,,,,,,,,,,,,,,,,,,,,,,,,,,,1,0.040999999999999995,98.368,1.01,0.013000000000000001,0.008,0.32,,,0.24,,,,
230,,,,,,,,,49.0,Room temperature,0.0,Room temperature,25.0,Room temperature,26.0,Room temperature,,,,,,,,170,+,1.0,200.0,DC,21,N,0,,,,,,,,,,,,,,,,,,,,,,,,,,,,,,,1,0.040999999999999995,98.368,1.01,0.013000000000000001,0.008,0.32,,,0.24,,,,
231,28.0,Room temperature,78.8,Room temperature,575.0,Room temperature,500.0,Room temperature,,,,,,,,,,,,,,,,170,+,1.0,200.0,DC,21,250,14,,,,,,,,,,,,,,,,,,,,,,,,,,,,,,,1,0.044000000000000004,97.926,1.45,0.013000000000000001,0.006999999999999999,0.32,,,0.24,,,,
232,28.0,Room temperature,76.9,Room temperature,559.0,Room temperature,468.0,Room temperature,,,,,,,,,,,,,,,,170,+,1.0,200.0,DC,21,580,2,,,,,,,,,,,,,,,,,,,,,,,,,,,,,,,1,0.044000000000000004,97.926,1.45,0.013000000000000001,0.006999999999999999,0.32,,,0.24,,,,
233,26.0,Room temperature,75.0,Room temperature,622.0,Room temperature,567.0,Room temperature,,,,,,,,,,,,,,,,170,+,1.0,200.0,DC,21,250,14,,,,,,,,,,,,,,,,,,,,,,,,,,,,,,,1,0.048,97.492,1.85,0.013000000000000001,0.006999999999999999,0.33,,,0.26,,,,
234,27.0,Room temperature,74.0,Room temperature,620.0,Room temperature,535.0,Room temperature,,,,,,,,,,,,,,,,170,+,1.0,200.0,DC,21,580,2,,,,,,,,,,,,,,,,,,,,,,,,,,,,,,,1,0.048,97.492,1.85,0.013000000000000001,0.006999999999999999,0.33,,,0.26,,,,
235,,,,,,,,,79.0,Room temperature,0.0,Room temperature,13.0,Room temperature,8.0,Room temperature,,,,,,,,170,+,1.0,200.0,DC,21,N,0,,,,,,,,,,,,,,,,,,,,,,,,,,,,,,,1,0.048,97.492,1.85,0.013000000000000001,0.006999999999999999,0.33,,,0.26,,,,
236,32.2,Room temperature,78.8,Room temperature,510.0,Room temperature,446.0,Room temperature,,,,,,,,,,,,,,,,170,+,1.0,200.0,DC,21,250,14,,,,,,,,,,,,,,,,,,,,,,,,,,,,,,,1,0.04,98.504,0.6,0.01,0.006,0.33,,,0.51,,,,
237,29.0,Room temperature,78.8,Room temperature,496.0,Room temperature,417.0,Room temperature,,,,,,,,,,,,,,,,170,+,1.0,200.0,DC,21,580,2,,,,,,,,,,,,,,,,,,,,,,,,,,,,,,,1,0.04,98.504,0.6,0.01,0.006,0.33,,,0.51,,,,
238,,,,,,,,,,,,,,,,,,,,,,,,,,,,,,,,,,,,,,,,,,,,,,,,,,,,,,,,,,,,,,1,0.04,98.504,0.6,0.01,0.006,0.33,,,0.51,,,,
239,29.6,Room temperature,77.0,Room temperature,545.0,Room temperature,494.0,Room temperature,,,,,,,,,,,,,,,,170,+,1.0,200.0,DC,21,250,14,,,,,,,,,,,,,,,,,,,,,,,,,,,,,,,1,0.043,98.15,0.95,0.01,0.006999999999999999,0.31,,,0.53,,,,
240,28.8,Room temperature,77.0,Room temperature,536.0,Room temperature,460.0,Room temperature,,,,,,,,,,,,,,,,170,+,1.0,200.0,DC,21,580,2,,,,,,,,,,,,,,,,,,,,,,,,,,,,,,,1,0.043,98.15,0.95,0.01,0.006999999999999999,0.31,,,0.53,,,,
241,,,,,,,,,58.0,Room temperature,0.0,Room temperature,26.0,Room temperature,16.0,Room temperature,,,,,,,,170,+,1.0,200.0,DC,21,N,0,,,,,,,,,,,,,,,,,,,,,,,,,,,,,,,1,0.043,98.15,0.95,0.01,0.006999999999999999,0.31,,,0.53,,,,
242,28.2,Room temperature,77.0,Room temperature,603.0,Room temperature,543.0,Room temperature,,,,,,,,,,,,,,,,170,+,1.0,200.0,DC,21,250,14,,,,,,,,,,,,,,,,,,,,,,,,,,,,,,,1,0.047,97.657,1.42,0.01,0.006,0.33,,,0.53,,,,
243,25.8,Room temperature,76.0,Room temperature,600.0,Room temperature,514.0,Room temperature,,,,,,,,,,,,,,,,170,+,1.0,200.0,DC,21,580,2,,,,,,,,,,,,,,,,,,,,,,,,,,,,,,,1,0.047,97.657,1.42,0.01,0.006,0.33,,,0.53,,,,
244,,,,,,,,,,,,,,,,,,,,,,,,,,,,,,,,,,,,,,,,,,,,,,,,,,,,,,,,,,,,,,1,0.047,97.657,1.42,0.01,0.006,0.33,,,0.53,,,,
245,23.0,Room temperature,70.2,Room temperature,674.0,Room temperature,617.0,Room temperature,,,,,,,,,,,,,,,,170,+,1.0,200.0,DC,21,250,14,,,,,,,,,,,,,,,,,,,,,,,,,,,,,,,1,0.051,97.25,1.83,0.013000000000000001,0.006,0.33,,,0.52,,,,
246,24.0,Room temperature,68.7,Room temperature,650.0,Room temperature,570.0,Room temperature,,,,,,,,,,,,,,,,170,+,1.0,200.0,DC,21,580,2,,,,,,,,,,,,,,,,,,,,,,,,,,,,,,,1,0.051,97.25,1.83,0.013000000000000001,0.006,0.33,,,0.52,,,,
247,,,,,,,,,88.0,Room temperature,0.0,Room temperature,8.0,Room temperature,4.0,Room temperature,,,,,,,,170,+,1.0,200.0,DC,21,N,0,,,,,,,,,,,,,,,,,,,,,,,,,,,,,,,1,0.051,97.25,1.83,0.013000000000000001,0.006,0.33,,,0.52,,,,
248,25.8,Room temperature,77.8,Room temperature,531.0,Room temperature,472.0,Room temperature,,,,,,,,,,,,,,,,170,+,1.0,200.0,DC,21,250,14,,,,,,,,,,,,,,,,,,,,,,,,,,,,,,,1,0.040999999999999995,98.049,0.59,0.011000000000000001,0.009000000000000001,0.3,,,1.0,,,,
249,29.2,Room temperature,77.9,Room temperature,514.0,Room temperature,427.0,Room temperature,,,,,,,,,,,,,,,,170,+,1.0,200.0,DC,21,580,2,,,,,,,,,,,,,,,,,,,,,,,,,,,,,,,1,0.040999999999999995,98.049,0.59,0.011000000000000001,0.009000000000000001,0.3,,,1.0,,,,
250,,,,,,,,,,,,,,,,,,,,,,,,,,,,,,,,,,,,,,,,,,,,,,,,,,,,,,,,,,,,,,1,0.040999999999999995,98.049,0.59,0.011000000000000001,0.009000000000000001,0.3,,,1.0,,,,
251,24.6,Room temperature,76.0,Room temperature,592.0,Room temperature,531.0,Room temperature,,,,,,,,,,,,,,,,170,+,1.0,200.0,DC,21,250,14,,,,,,,,,,,,,,,,,,,,,,,,,,,,,,,1,0.045,97.606,0.97,0.012,0.006999999999999999,0.32,,,1.04,,,,
252,26.2,Room temperature,77.0,Room temperature,568.0,Room temperature,471.0,Room temperature,,,,,,,,,,,,,,,,170,+,1.0,200.0,DC,21,580,2,,,,,,,,,,,,,,,,,,,,,,,,,,,,,,,1,0.045,97.606,0.97,0.012,0.006999999999999999,0.32,,,1.04,,,,
253,,,,,,,,,63.0,Room temperature,0.0,Room temperature,28.0,Room temperature,9.0,Room temperature,,,,,,,,170,+,1.0,200.0,DC,21,N,0,,,,,,,,,,,,,,,,,,,,,,,,,,,,,,,1,0.045,97.606,0.97,0.012,0.006999999999999999,0.32,,,1.04,,,,
254,24.4,Room temperature,70.9,Room temperature,676.0,Room temperature,626.0,Room temperature,,,,,,,,,,,,,,,,170,+,1.0,200.0,DC,21,250,14,,,,,,,,,,,,,,,,,,,,,,,,,,,,,,,1,0.048,97.151,1.37,0.013000000000000001,0.008,0.33,,,1.08,,,,
255,26.0,Room temperature,72.0,Room temperature,630.0,Room temperature,548.0,Room temperature,,,,,,,,,,,,,,,,170,+,1.0,200.0,DC,21,580,2,,,,,,,,,,,,,,,,,,,,,,,,,,,,,,,1,0.048,97.151,1.37,0.013000000000000001,0.008,0.33,,,1.08,,,,
256,,,,,,,,,,,,,,,,,,,,,,,,,,,,,,,,,,,,,,,,,,,,,,,,,,,,,,,,,,,,,,1,0.048,97.151,1.37,0.013000000000000001,0.008,0.33,,,1.08,,,,
257,21.6,Room temperature,70.9,Room temperature,723.0,Room temperature,692.0,Room temperature,,,,,,,,,,,,,,,,170,+,1.0,200.0,DC,21,250,14,,,,,,,,,,,,,,,,,,,,,,,,,,,,,,,1,0.052000000000000005,96.688,1.81,0.013000000000000001,0.006999999999999999,0.33,,,1.1,,,,
258,22.8,Room temperature,72.0,Room temperature,671.0,Room temperature,592.0,Room temperature,,,,,,,,,,,,,,,,170,+,1.0,200.0,DC,21,580,2,,,,,,,,,,,,,,,,,,,,,,,,,,,,,,,1,0.052000000000000005,96.688,1.81,0.013000000000000001,0.006999999999999999,0.33,,,1.1,,,,
259,,,,,,,,,87.0,Room temperature,0.0,Room temperature,12.0,Room temperature,1.0,Room temperature,,,,,,,,170,+,1.0,200.0,DC,21,N,0,,,,,,,,,,,,,,,,,,,,,,,,,,,,,,,1,0.052000000000000005,96.688,1.81,0.013000000000000001,0.006999999999999999,0.33,,,1.1,,,,
260,21.4,Room temperature,72.0,Room temperature,652.0,Room temperature,587.0,Room temperature,,,,,,,,,,,,,,,,170,+,1.0,200.0,DC,21,250,14,,,,,,,,,,,,,,,,,,,,,,,,,,,,,,,1,0.040999999999999995,96.739,0.59,0.011000000000000001,0.009000000000000001,0.27,,,2.34,,,,
261,22.0,Room temperature,75.0,Room temperature,619.0,Room temperature,534.0,Room temperature,,,,,,,,,,,,,,,,170,+,1.0,200.0,DC,21,580,2,,,,,,,,,,,,,,,,,,,,,,,,,,,,,,,1,0.040999999999999995,96.739,0.59,0.011000000000000001,0.009000000000000001,0.27,,,2.34,,,,
262,,,,,,,,,,,,,,,,,,,,,,,,,,,,,,,,,,,,,,,,,,,,,,,,,,,,,,,,,,,,,,1,0.040999999999999995,96.739,0.59,0.011000000000000001,0.009000000000000001,0.27,,,2.34,,,,
263,19.6,Room temperature,67.5,Room temperature,722.0,Room temperature,655.0,Room temperature,,,,,,,,,,,,,,,,170,+,1.0,200.0,DC,21,250,14,,,,,,,,,,,,,,,,,,,,,,,,,,,,,,,1,0.046,96.324,0.93,0.012,0.008,0.3,,,2.38,,,,
264,19.8,Room temperature,71.9,Room temperature,683.0,Room temperature,605.0,Room temperature,,,,,,,,,,,,,,,,170,+,1.0,200.0,DC,21,580,2,,,,,,,,,,,,,,,,,,,,,,,,,,,,,,,1,0.046,96.324,0.93,0.012,0.008,0.3,,,2.38,,,,
265,,,,,,,,,10.0,Room temperature,0.0,Room temperature,88.0,Room temperature,2.0,Room temperature,,,,,,,,170,+,1.0,200.0,DC,21,N,0,,,,,,,,,,,,,,,,,,,,,,,,,,,,,,,1,0.046,96.324,0.93,0.012,0.008,0.3,,,2.38,,,,
266,20.0,Room temperature,67.0,Room temperature,789.0,Room temperature,738.0,Room temperature,,,,,,,,,,,,,,,,170,+,1.0,200.0,DC,21,250,14,,,,,,,,,,,,,,,,,,,,,,,,,,,,,,,1,0.05,96.011,1.29,0.011000000000000001,0.008,0.31,,,2.32,,,,
267,18.6,Room temperature,68.7,Room temperature,731.0,Room temperature,662.0,Room temperature,,,,,,,,,,,,,,,,170,+,1.0,200.0,DC,21,580,2,,,,,,,,,,,,,,,,,,,,,,,,,,,,,,,1,0.05,96.011,1.29,0.011000000000000001,0.008,0.31,,,2.32,,,,
268,,,,,,,,,,,,,100.0,Room temperature,,,0.0,Room temperature,,,,,,170,+,1.0,200.0,DC,21,N,0,,,,,,,,,,,,,,,,,,,,,,,,,,,,,,,1,0.05,96.011,1.29,0.011000000000000001,0.008,0.31,,,2.32,,,,
269,18.2,Room temperature,65.2,Room temperature,865.0,Room temperature,808.0,Room temperature,,,,,,,,,,,,,,,,170,+,1.0,200.0,DC,21,250,14,,,,,,,,,,,,,,,,,,,,,,,,,,,,,,,1,0.054000000000000006,95.515,1.72,0.013999999999999999,0.006999999999999999,0.33,,,2.36,,,,
270,19.6,Room temperature,69.7,Room temperature,757.0,Room temperature,697.0,Room temperature,,,,,,,,,,,,,,,,170,+,1.0,200.0,DC,21,580,2,,,,,,,,,,,,,,,,,,,,,,,,,,,,,,,1,0.054000000000000006,95.515,1.72,0.013999999999999999,0.006999999999999999,0.33,,,2.36,,,,
271,,,,,,,,,,,,,,,,,,,,,,,,,,,,,,,,,,,,,,,,,,,,,,,,,,,,,,,,,,,,,,1,0.054000000000000006,95.515,1.72,0.013999999999999999,0.006999999999999999,0.33,,,2.36,,,,
272,32.6,Room temperature,80.7,Room temperature,529.0,Room temperature,468.0,Room temperature,,,,,,,,,,,,,,,,170,+,1.0,200.0,DC,21,250,14,,,,,,,,,,,,,,,,,,,,,,,,,,,,,,,1,0.069,98.2545,1.36,0.009000000000000001,0.006999999999999999,0.3,,,,,0.0005,,
273,,,,,,,,,,,,,,,,,,,,,,,,,,,,,,,,,,,,,,,,,,,,,,,,,,,,,,,,,,,,,,1,0.069,98.2545,1.36,0.009000000000000001,0.006999999999999999,0.3,,,,,0.0005,,
274,,,,,,,,,,,,,,,,,,,,,,,,,,,,,,,,,,,,,,,,,,,,,,,,,,,,,,,,,,,,,,1,0.069,98.2545,1.36,0.009000000000000001,0.006999999999999999,0.3,,,,,0.0005,,
275,,,,,,,,,72.0,Room temperature,0.0,Room temperature,5.0,Room temperature,23.0,Room temperature,,,,,,,,170,+,1.0,200.0,DC,21,N,0,,,,,,,,,,,,,,,,,,,,,,,,,,,,,,,1,0.069,98.2545,1.36,0.009000000000000001,0.006999999999999999,0.3,,,,,0.0005,,
276,31.8,Room temperature,77.0,Room temperature,500.0,Room temperature,393.0,Room temperature,,,,,,,,,,,,,,,,170,+,1.0,200.0,DC,21,580,2,,,,,,,,,,,,,,,,,,,,,,,,,,,,,,,1,0.069,98.2545,1.36,0.009000000000000001,0.006999999999999999,0.3,,,,,0.0005,,
277,,,,,,,,,,,,,,,,,,,,,,,,,,,,,,,,,,,,,,,,,,,,,,,,,,,,,,,,,,,,,,1,0.069,98.2545,1.36,0.009000000000000001,0.006999999999999999,0.3,,,,,0.0005,,
278,,,,,,,,,,,,,,,,,,,,,,,,,,,,,,,,,,,,,,,,,,,,,,,,,,,,,,,,,,,,,,1,0.069,98.2545,1.36,0.009000000000000001,0.006999999999999999,0.3,,,,,0.0005,,
279,33.4,Room temperature,80.7,Room temperature,536.0,Room temperature,475.0,Room temperature,,,,,,,,,,,,,,,,170,+,1.0,200.0,DC,21,250,14,,,,,,,,,,,,,,,,,,,,,,,,,,,,,,,1,0.073,98.1915,1.39,0.008,0.006999999999999999,0.33,,,,,0.0005,,
280,,,,,,,,,,,,,,,,,,,,,,,,,,,,,,,,,,,,,,,,,,,,,,,,,,,,,,,,,,,,,,1,0.073,98.1915,1.39,0.008,0.006999999999999999,0.33,,,,,0.0005,,
281,,,,,,,,,,,,,,,,,,,,,,,,,,,,,,,,,,,,,,,,,,,,,,,,,,,,,,,,,,,,,,1,0.073,98.1915,1.39,0.008,0.006999999999999999,0.33,,,,,0.0005,,
282,32.5,Room temperature,80.7,Room temperature,493.0,Room temperature,387.0,Room temperature,,,,,,,,,,,,,,,,170,+,1.0,200.0,DC,21,580,2,,,,,,,,,,,,,,,,,,,,,,,,,,,,,,,1,0.073,98.1915,1.39,0.008,0.006999999999999999,0.33,,,,,0.0005,,
283,,,,,,,,,,,,,,,,,,,,,,,,,,,,,,,,,,,,,,,,,,,,,,,,,,,,,,,,,,,,,,1,0.073,98.1915,1.39,0.008,0.006999999999999999,0.33,,,,,0.0005,,
284,30.4,Room temperature,78.9,Room temperature,541.0,Room temperature,478.0,Room temperature,,,,,,,,,,,,,,,,170,+,1.0,200.0,DC,21,250,14,,,,,,,,,,,,,,,,,,,,,,,,,,,,,,,1,0.078,98.1955,1.39,0.009000000000000001,0.006999999999999999,0.32,,,,,0.0005,,
285,,,,,,,,,,,,,,,,,,,,,,,,,,,,,,,,,,,,,,,,,,,,,,,,,,,,,,,,,,,,,,1,0.078,98.1955,1.39,0.009000000000000001,0.006999999999999999,0.32,,,,,0.0005,,
286,,,,,,,,,,,,,,,,,,,,,,,,,,,,,,,,,,,,,,,,,,,,,,,,,,,,,,,,,,,,,,1,0.078,98.1955,1.39,0.009000000000000001,0.006999999999999999,0.32,,,,,0.0005,,
287,32.8,Room temperature,80.7,Room temperature,499.0,Room temperature,398.0,Room temperature,,,,,,,,,,,,,,,,170,+,1.0,200.0,DC,21,580,2,,,,,,,,,,,,,,,,,,,,,,,,,,,,,,,1,0.078,98.1955,1.39,0.009000000000000001,0.006999999999999999,0.32,,,,,0.0005,,
288,,,,,,,,,,,,,,,,,,,,,,,,,,,,,,,,,,,,,,,,,,,,,,,,,,,,,,,,,,,,,,1,0.078,98.1955,1.39,0.009000000000000001,0.006999999999999999,0.32,,,,,0.0005,,
289,,,,,,,,,,,,,,,,,,,,,,,,,,,,,,,,,,,,,,,,,,,,,,,,,,,,,,,,,,,,,,1,0.078,98.1955,1.39,0.009000000000000001,0.006999999999999999,0.32,,,,,0.0005,,
290,31.2,Room temperature,80.7,Room temperature,540.0,Room temperature,478.0,Room temperature,,,,,,,,,,,,,,,,170,+,1.0,200.0,DC,21,250,14,,,,,,,,,,,,,,,,,,,,,,,,,,,,,,,1,0.08,98.1645,1.41,0.009000000000000001,0.006,0.33,,,,,0.0005,,
291,,,,,,,,,,,,,,,,,,,,,,,,,,,,,,,,,,,,,,,,,,,,,,,,,,,,,,,,,,,,,,1,0.08,98.1645,1.41,0.009000000000000001,0.006,0.33,,,,,0.0005,,
292,,,,,,,,,,,,,,,,,,,,,,,,,,,,,,,,,,,,,,,,,,,,,,,,,,,,,,,,,,,,,,1,0.08,98.1645,1.41,0.009000000000000001,0.006,0.33,,,,,0.0005,,
293,,,,,,,,,67.0,Room temperature,0.0,Room temperature,9.0,Room temperature,24.0,Room temperature,,,,,,,,170,+,1.0,200.0,DC,21,N,0,,,,,,,,,,,,,,,,,,,,,,,,,,,,,,,1,0.08,98.1645,1.41,0.009000000000000001,0.006,0.33,,,,,0.0005,,
294,31.8,Room temperature,78.9,Room temperature,504.0,Room temperature,391.0,Room temperature,,,,,,,,,,,,,,,,170,+,1.0,200.0,DC,21,580,2,,,,,,,,,,,,,,,,,,,,,,,,,,,,,,,1,0.08,98.1645,1.41,0.009000000000000001,0.006,0.33,,,,,0.0005,,
295,,,,,,,,,,,,,,,,,,,,,,,,,,,,,,,,,,,,,,,,,,,,,,,,,,,,,,,,,,,,,,1,0.08,98.1645,1.41,0.009000000000000001,0.006,0.33,,,,,0.0005,,
296,,,,,,,,,,,,,,,,,,,,,,,,,,,,,,,,,,,,,,,,,,,,,,,,,,,,,,,,,,,,,,1,0.08,98.1645,1.41,0.009000000000000001,0.006,0.33,,,,,0.0005,,
297,29.0,Room temperature,78.9,Room temperature,543.0,Room temperature,480.0,Room temperature,,,,,,,,,,,,,,,,170,+,1.0,200.0,DC,21,250,14,,,,,,,,,,,,,,,,,,,,,,,,,,,,,,,1,0.08,98.1145,1.42,0.009000000000000001,0.006,0.37,,,,,0.0005,,
298,,,,,,,,,,,,,,,,,,,,,,,,,,,,,,,,,,,,,,,,,,,,,,,,,,,,,,,,,,,,,,1,0.08,98.1145,1.42,0.009000000000000001,0.006,0.37,,,,,0.0005,,
299,,,,,,,,,,,,,,,,,,,,,,,,,,,,,,,,,,,,,,,,,,,,,,,,,,,,,,,,,,,,,,1,0.08,98.1145,1.42,0.009000000000000001,0.006,0.37,,,,,0.0005,,
300,31.0,Room temperature,79.8,Room temperature,518.0,Room temperature,397.0,Room temperature,,,,,,,,,,,,,,,,170,+,1.0,200.0,DC,21,580,2,,,,,,,,,,,,,,,,,,,,,,,,,,,,,,,1,0.08,98.1145,1.42,0.009000000000000001,0.006,0.37,,,,,0.0005,,
301,,,,,,,,,,,,,,,,,,,,,,,,,,,,,,,,,,,,,,,,,,,,,,,,,,,,,,,,,,,,,,1,0.08,98.1145,1.42,0.009000000000000001,0.006,0.37,,,,,0.0005,,
302,,,,,,,,,,,,,,,,,,,,,,,,,,,,,,,,,,,,,,,,,,,,,,,,,,,,,,,,,,,,,,1,0.08,98.1145,1.42,0.009000000000000001,0.006,0.37,,,,,0.0005,,
303,31.4,Room temperature,79.8,Room temperature,549.0,Room temperature,485.0,Room temperature,,,,,,,,,,,,,,,,170,+,1.0,200.0,DC,21,250,14,,,,,,,,,,,,,,,,,,,,,,,,,,,,,,,1,0.076,98.1795,1.36,0.009000000000000001,0.005,0.37,,,,,0.0005,,
304,,,,,,,,,,,,,,,,,,,,,,,,,,,,,,,,,,,,,,,,,,,,,,,,,,,,,,,,,,,,,,1,0.076,98.1795,1.36,0.009000000000000001,0.005,0.37,,,,,0.0005,,
305,,,,,,,,,,,,,,,,,,,,,,,,,,,,,,,,,,,,,,,,,,,,,,,,,,,,,,,,,,,,,,1,0.076,98.1795,1.36,0.009000000000000001,0.005,0.37,,,,,0.0005,,
306,,,,,,,,,77.0,Room temperature,0.0,Room temperature,3.0,Room temperature,20.0,Room temperature,,,,,,,,170,+,1.0,200.0,DC,21,N,0,,,,,,,,,,,,,,,,,,,,,,,,,,,,,,,1,0.076,98.1795,1.36,0.009000000000000001,0.005,0.37,,,,,0.0005,,
307,29.1,Room temperature,78.9,Room temperature,519.0,Room temperature,403.0,Room temperature,,,,,,,,,,,,,,,,170,+,1.0,200.0,DC,21,580,2,,,,,,,,,,,,,,,,,,,,,,,,,,,,,,,1,0.076,98.1795,1.36,0.009000000000000001,0.005,0.37,,,,,0.0005,,
308,,,,,,,,,,,,,,,,,,,,,,,,,,,,,,,,,,,,,,,,,,,,,,,,,,,,,,,,,,,,,,1,0.076,98.1795,1.36,0.009000000000000001,0.005,0.37,,,,,0.0005,,
309,,,,,,,,,,,,,,,,,,,,,,,,,,,,,,,,,,,,,,,,,,,,,,,,,,,,,,,,,,,,,,1,0.076,98.1795,1.36,0.009000000000000001,0.005,0.37,,,,,0.0005,,
310,28.2,Room temperature,78.9,Room temperature,564.0,Room temperature,491.0,Room temperature,,,,,,,,,,,,,,,,170,+,1.0,200.0,DC,21,250,14,,,,,,,,,,,,,,,,,,,,,,,,,,,,,,,1,0.078,98.1585,1.31,0.008,0.005,0.44,,,,,0.0005,,
311,,,,,,,,,,,,,,,,,,,,,,,,,,,,,,,,,,,,,,,,,,,,,,,,,,,,,,,,,,,,,,1,0.078,98.1585,1.31,0.008,0.005,0.44,,,,,0.0005,,
312,,,,,,,,,,,,,,,,,,,,,,,,,,,,,,,,,,,,,,,,,,,,,,,,,,,,,,,,,,,,,,1,0.078,98.1585,1.31,0.008,0.005,0.44,,,,,0.0005,,
313,,,,,,,,,72.0,Room temperature,0.0,Room temperature,7.0,Room temperature,21.0,Room temperature,,,,,,,,170,+,1.0,200.0,DC,21,N,0,,,,,,,,,,,,,,,,,,,,,,,,,,,,,,,1,0.078,98.1585,1.31,0.008,0.005,0.44,,,,,0.0005,,
314,31.0,Room temperature,78.9,Room temperature,528.0,Room temperature,409.0,Room temperature,,,,,,,,,,,,,,,,170,+,1.0,200.0,DC,21,580,2,,,,,,,,,,,,,,,,,,,,,,,,,,,,,,,1,0.078,98.1585,1.31,0.008,0.005,0.44,,,,,0.0005,,
315,,,,,,,,,,,,,,,,,,,,,,,,,,,,,,,,,,,,,,,,,,,,,,,,,,,,,,,,,,,,,,1,0.078,98.1585,1.31,0.008,0.005,0.44,,,,,0.0005,,
316,,,,,,,,,,,,,,,,,,,,,,,,,,,,,,,,,,,,,,,,,,,,,,,,,,,,,,,,,,,,,,1,0.078,98.1585,1.31,0.008,0.005,0.44,,,,,0.0005,,
317,25.2,Room temperature,78.9,Room temperature,560.0,Room temperature,485.0,Room temperature,,,,,,,,,,,,,,,,170,+,1.0,200.0,DC,21,250,14,,,,,,,,,,,,,,,,,,,,,,,,,,,,,,,1,0.076,98.1005,1.3,0.008,0.005,0.51,,,,,0.0005,,
318,,,,,,,,,,,,,,,,,,,,,,,,,,,,,,,,,,,,,,,,,,,,,,,,,,,,,,,,,,,,,,1,0.076,98.1005,1.3,0.008,0.005,0.51,,,,,0.0005,,
319,,,,,,,,,,,,,,,,,,,,,,,,,,,,,,,,,,,,,,,,,,,,,,,,,,,,,,,,,,,,,,1,0.076,98.1005,1.3,0.008,0.005,0.51,,,,,0.0005,,
320,,,,,,,,,62.0,Room temperature,0.0,Room temperature,17.0,Room temperature,21.0,Room temperature,,,,,,,,170,+,1.0,200.0,DC,21,N,0,,,,,,,,,,,,,,,,,,,,,,,,,,,,,,,1,0.076,98.1005,1.3,0.008,0.005,0.51,,,,,0.0005,,
321,29.0,Room temperature,78.9,Room temperature,528.0,Room temperature,417.0,Room temperature,,,,,,,,,,,,,,,,170,+,1.0,200.0,DC,21,580,2,,,,,,,,,,,,,,,,,,,,,,,,,,,,,,,1,0.076,98.1005,1.3,0.008,0.005,0.51,,,,,0.0005,,
322,,,,,,,,,,,,,,,,,,,,,,,,,,,,,,,,,,,,,,,,,,,,,,,,,,,,,,,,,,,,,,1,0.076,98.1005,1.3,0.008,0.005,0.51,,,,,0.0005,,
323,,,,,,,,,,,,,,,,,,,,,,,,,,,,,,,,,,,,,,,,,,,,,,,,,,,,,,,,,,,,,,1,0.076,98.1005,1.3,0.008,0.005,0.51,,,,,0.0005,,
324,29.2,Room temperature,77.0,Room temperature,570.0,Room temperature,491.0,Room temperature,,,,,,,,,,,,,,,,170,+,1.0,200.0,DC,21,250,14,,,,,,,,,,,,,,,,,,,,,,,,,,,,,,,1,0.079,98.0185,1.32,0.008,0.004,0.57,,,,,0.0005,,
325,,,,,,,,,,,,,,,,,,,,,,,,,,,,,,,,,,,,,,,,,,,,,,,,,,,,,,,,,,,,,,1,0.079,98.0185,1.32,0.008,0.004,0.57,,,,,0.0005,,
326,,,,,,,,,,,,,,,,,,,,,,,,,,,,,,,,,,,,,,,,,,,,,,,,,,,,,,,,,,,,,,1,0.079,98.0185,1.32,0.008,0.004,0.57,,,,,0.0005,,
327,,,,,,,,,55.0,Room temperature,0.0,Room temperature,26.0,Room temperature,19.0,Room temperature,,,,,,,,170,+,1.0,200.0,DC,21,N,0,,,,,,,,,,,,,,,,,,,,,,,,,,,,,,,1,0.079,98.0185,1.32,0.008,0.004,0.57,,,,,0.0005,,
328,29.4,Room temperature,76.0,Room temperature,550.0,Room temperature,443.0,Room temperature,,,,,,,,,,,,,,,,170,+,1.0,200.0,DC,21,580,2,,,,,,,,,,,,,,,,,,,,,,,,,,,,,,,1,0.079,98.0185,1.32,0.008,0.004,0.57,,,,,0.0005,,
329,,,,,,,,,,,,,,,,,,,,,,,,,,,,,,,,,,,,,,,,,,,,,,,,,,,,,,,,,,,,,,1,0.079,98.0185,1.32,0.008,0.004,0.57,,,,,0.0005,,
330,,,,,,,,,,,,,,,,,,,,,,,,,,,,,,,,,,,,,,,,,,,,,,,,,,,,,,,,,,,,,,1,0.079,98.0185,1.32,0.008,0.004,0.57,,,,,0.0005,,
331,33.3,Room temperature,77.5,Room temperature,494.0,Room temperature,402.0,Room temperature,,,,,,,,,,,,,,,,170,+,1.0,200.0,DC,21,250,14,,,,,,,,,,,,,,,,,,,,,,,,,,,,,,,1,0.073,98.9277,0.64,0.004,0.005,0.35,,,,,0.0003,,
332,,,,,,,,,26.0,Room temperature,0.0,Room temperature,26.0,Room temperature,48.0,Room temperature,,,,,,,,170,+,1.0,200.0,DC,21,N,0,,,,,,,,,,,,,,,,,,,,,,,,,,,,,,,1,0.073,98.9277,0.64,0.004,0.005,0.35,,,,,0.0003,,
333,36.4,Room temperature,80.5,Room temperature,447.0,Room temperature,329.0,Room temperature,,,,,,,,,,,,,,,,170,+,1.0,200.0,DC,21,580,2,,,,,,,,,,,,,,,,,,,,,,,,,,,,,,,1,0.073,98.9277,0.64,0.004,0.005,0.35,,,,,0.0003,,
334,29.2,Room temperature,77.0,Room temperature,513.0,Room temperature,436.0,Room temperature,,,,,,,,,,,,,,,,170,+,1.0,200.0,DC,21,250,14,,,,,,,,,,,,,,,,,,,,,,,,,,,,,,,1,0.071,98.905,0.63,0.006,0.006999999999999999,0.36,,,,,0.021,,
335,,,,,,,,,41.0,Room temperature,,,14.0,Room temperature,45.0,Room temperature,,,,,,,,170,+,1.0,200.0,DC,21,N,0,,,,,,,,,,,,,,,,,,,,,,,,,,,,,,,1,0.071,98.905,0.63,0.006,0.006999999999999999,0.36,,,,,0.021,,
336,30.8,Room temperature,76.0,Room temperature,481.0,Room temperature,398.0,Room temperature,,,,,,,,,,,,,,,,170,+,1.0,200.0,DC,21,580,2,,,,,,,,,,,,,,,,,,,,,,,,,,,,,,,1,0.071,98.905,0.63,0.006,0.006999999999999999,0.36,,,,,0.021,,
337,28.2,Room temperature,78.0,Room temperature,546.0,Room temperature,478.0,Room temperature,,,,,,,,,,,,,,,,170,+,1.0,200.0,DC,21,250,14,,,,,,,,,,,,,,,,,,,,,,,,,,,,,,,1,0.071,98.8315,0.64,0.006,0.008,0.4,,,,,0.0435,,
338,,,,,,,,,52.0,Room temperature,0.0,Room temperature,7.0,Room temperature,41.0,Room temperature,,,,,,,,170,+,1.0,200.0,DC,21,N,0,,,,,,,,,,,,,,,,,,,,,,,,,,,,,,,1,0.071,98.8315,0.64,0.006,0.008,0.4,,,,,0.0435,,
339,,,76.0,Room temperature,526.0,Room temperature,446.0,Room temperature,,,,,,,,,,,,,,,,170,+,1.0,200.0,DC,21,580,2,,,,,,,,,,,,,,,,,,,,,,,,,,,,,,,1,0.071,98.8315,0.64,0.006,0.008,0.4,,,,,0.0435,,
340,25.6,Room temperature,77.5,Room temperature,548.0,Room temperature,488.0,Room temperature,,,,,,,,,,,,,,,,170,+,1.0,200.0,DC,21,250,14,,,,,,,,,,,,,,,,,,,,,,,,,,,,,,,1,0.07400000000000001,98.863,0.63,0.005,0.008,0.36,,,,,0.06,,
341,,,,,,,,,59.0,Room temperature,0.0,Room temperature,6.0,Room temperature,35.0,Room temperature,,,,,,,,170,+,1.0,200.0,DC,21,N,0,,,,,,,,,,,,,,,,,,,,,,,,,,,,,,,1,0.07400000000000001,98.863,0.63,0.005,0.008,0.36,,,,,0.06,,
342,25.6,Room temperature,76.0,Room temperature,547.0,Room temperature,458.0,Room temperature,,,,,,,,,,,,,,,,170,+,1.0,200.0,DC,21,580,2,,,,,,,,,,,,,,,,,,,,,,,,,,,,,,,1,0.07400000000000001,98.863,0.63,0.005,0.008,0.36,,,,,0.06,,
343,25.2,Room temperature,77.0,Room temperature,563.0,Room temperature,490.0,Room temperature,,,,,,,,,,,,,,,,170,+,1.0,200.0,DC,21,250,14,,,,,,,,,,,,,,,,,,,,,,,,,,,,,,,1,0.07200000000000001,98.8325,0.64,0.006,0.008,0.36,,,,,0.0815,,
344,,,,,,,,,60.0,Room temperature,0.0,Room temperature,6.0,Room temperature,34.0,Room temperature,,,,,,,,170,+,1.0,200.0,DC,21,N,0,,,,,,,,,,,,,,,,,,,,,,,,,,,,,,,1,0.07200000000000001,98.8325,0.64,0.006,0.008,0.36,,,,,0.0815,,
345,25.2,Room temperature,76.0,Room temperature,576.0,Room temperature,483.0,Room temperature,,,,,,,,,,,,,,,,170,+,1.0,200.0,DC,21,580,2,,,,,,,,,,,,,,,,,,,,,,,,,,,,,,,1,0.07200000000000001,98.8325,0.64,0.006,0.008,0.36,,,,,0.0815,,
346,31.1,Room temperature,77.0,Room temperature,522.0,Room temperature,443.0,Room temperature,,,,,,,,,,,,,,,,170,+,1.0,200.0,DC,21,250,14,,,,,,,,,,,,,,,,,,,,,,,,,,,,,,,1,0.077,98.5406,1.02,0.005,0.006999999999999999,0.35,,,,,0.0004,,
347,,,,,,,,,,,,,,,,,,,,,,,,,,,,,,,,,,,,,,,,,,,,,,,,,,,,,,,,,,,,,,1,0.077,98.5406,1.02,0.005,0.006999999999999999,0.35,,,,,0.0004,,
348,33.3,Room temperature,80.3,Room temperature,461.0,Room temperature,332.0,Room temperature,,,,,,,,,,,,,,,,170,+,1.0,200.0,DC,21,580,2,,,,,,,,,,,,,,,,,,,,,,,,,,,,,,,1,0.077,98.5406,1.02,0.005,0.006999999999999999,0.35,,,,,0.0004,,
349,25.0,Room temperature,79.6,Room temperature,534.0,Room temperature,456.0,Room temperature,,,,,,,,,,,,,,,,170,+,1.0,200.0,DC,21,250,14,,,,,,,,,,,,,,,,,,,,,,,,,,,,,,,1,0.076,98.5385,1.01,0.006999999999999999,0.006999999999999999,0.34,,,,,0.0215,,
350,,,,,,,,,,,,,,,,,,,,,,,,,,,,,,,,,,,,,,,,,,,,,,,,,,,,,,,,,,,,,,1,0.076,98.5385,1.01,0.006999999999999999,0.006999999999999999,0.34,,,,,0.0215,,
351,29.8,Room temperature,78.9,Room temperature,515.0,Room temperature,434.0,Room temperature,,,,,,,,,,,,,,,,170,+,1.0,200.0,DC,21,580,2,,,,,,,,,,,,,,,,,,,,,,,,,,,,,,,1,0.076,98.5385,1.01,0.006999999999999999,0.006999999999999999,0.34,,,,,0.0215,,
352,24.8,Room temperature,77.4,Room temperature,570.0,Room temperature,505.0,Room temperature,,,,,,,,,,,,,,,,170,+,1.0,200.0,DC,21,250,14,,,,,,,,,,,,,,,,,,,,,,,,,,,,,,,1,0.078,98.515,1.04,0.006,0.006999999999999999,0.31,,,,,0.044,,
353,,,,,,,,,,,,,,,,,,,,,,,,,,,,,,,,,,,,,,,,,,,,,,,,,,,,,,,,,,,,,,1,0.078,98.515,1.04,0.006,0.006999999999999999,0.31,,,,,0.044,,
354,27.2,Room temperature,78.0,Room temperature,554.0,Room temperature,478.0,Room temperature,,,,,,,,,,,,,,,,170,+,1.0,200.0,DC,21,580,2,,,,,,,,,,,,,,,,,,,,,,,,,,,,,,,1,0.078,98.515,1.04,0.006,0.006999999999999999,0.31,,,,,0.044,,
355,25.6,Room temperature,77.4,Room temperature,576.0,Room temperature,509.0,Room temperature,,,,,,,,,,,,,,,,170,+,1.0,200.0,DC,21,250,14,,,,,,,,,,,,,,,,,,,,,,,,,,,,,,,1,0.076,98.48,1.04,0.006,0.006999999999999999,0.33,,,,,0.061,,
356,,,,,,,,,,,,,,,,,,,,,,,,,,,,,,,,,,,,,,,,,,,,,,,,,,,,,,,,,,,,,,1,0.076,98.48,1.04,0.006,0.006999999999999999,0.33,,,,,0.061,,
357,27.0,Room temperature,77.0,Room temperature,569.0,Room temperature,493.0,Room temperature,,,,,,,,,,,,,,,,170,+,1.0,200.0,DC,21,580,2,,,,,,,,,,,,,,,,,,,,,,,,,,,,,,,1,0.076,98.48,1.04,0.006,0.006999999999999999,0.33,,,,,0.061,,
358,25.2,Room temperature,74.0,Room temperature,592.0,Room temperature,538.0,Room temperature,,,,,,,,,,,,,,,,170,+,1.0,200.0,DC,21,250,14,,,,,,,,,,,,,,,,,,,,,,,,,,,,,,,1,0.077,98.454,1.05,0.006,0.008,0.32,,,,,0.085,,
359,,,,,,,,,,,,,,,,,,,,,,,,,,,,,,,,,,,,,,,,,,,,,,,,,,,,,,,,,,,,,,1,0.077,98.454,1.05,0.006,0.008,0.32,,,,,0.085,,
360,25.4,Room temperature,75.0,Room temperature,609.0,Room temperature,538.0,Room temperature,,,,,,,,,,,,,,,,170,+,1.0,200.0,DC,21,580,2,,,,,,,,,,,,,,,,,,,,,,,,,,,,,,,1,0.077,98.454,1.05,0.006,0.008,0.32,,,,,0.085,,
361,27.1,Room temperature,75.9,Room temperature,541.0,Room temperature,463.0,Room temperature,,,,,,,,,,,,,,,,170,+,1.0,200.0,DC,21,250,14,,,,,,,,,,,,,,,,,,,,,,,,,,,,,,,1,0.077,98.2706,1.33,0.005,0.006999999999999999,0.31,,,,,0.0004,,
362,,,,,,,,,61.0,Room temperature,0.0,Room temperature,17.0,Room temperature,22.0,Room temperature,,,,,,,,170,+,1.0,200.0,DC,21,N,0,,,,,,,,,,,,,,,,,,,,,,,,,,,,,,,1,0.077,98.2706,1.33,0.005,0.006999999999999999,0.31,,,,,0.0004,,
363,31.4,Room temperature,76.4,Room temperature,497.0,Room temperature,372.0,Room temperature,,,,,,,,,,,,,,,,170,+,1.0,200.0,DC,21,580,2,,,,,,,,,,,,,,,,,,,,,,,,,,,,,,,1,0.077,98.2706,1.33,0.005,0.006999999999999999,0.31,,,,,0.0004,,
364,29.6,Room temperature,78.2,Room temperature,545.0,Room temperature,486.0,Room temperature,,,,,,,,,,,,,,,,170,+,1.0,200.0,DC,21,250,14,,,,,,,,,,,,,,,,,,,,,,,,,,,,,,,1,0.07200000000000001,98.345,1.22,0.006,0.008,0.33,,,,,0.019,,
365,,,,,,,,,72.0,Room temperature,0.0,Room temperature,3.0,Room temperature,25.0,Room temperature,,,,,,,,170,+,1.0,200.0,DC,21,N,0,,,,,,,,,,,,,,,,,,,,,,,,,,,,,,,1,0.07200000000000001,98.345,1.22,0.006,0.008,0.33,,,,,0.019,,
366,28.4,Room temperature,77.9,Room temperature,533.0,Room temperature,455.0,Room temperature,,,,,,,,,,,,,,,,170,+,1.0,200.0,DC,21,580,2,,,,,,,,,,,,,,,,,,,,,,,,,,,,,,,1,0.07200000000000001,98.345,1.22,0.006,0.008,0.33,,,,,0.019,,
367,24.4,Room temperature,78.1,Room temperature,590.0,Room temperature,536.0,Room temperature,,,,,,,,,,,,,,,,170,+,1.0,200.0,DC,21,250,14,,,,,,,,,,,,,,,,,,,,,,,,,,,,,,,1,0.077,98.2465,1.36,0.006999999999999999,0.006999999999999999,0.26,,,,,0.0425,,
368,,,,,,,,,73.0,Room temperature,0.0,Room temperature,5.0,Room temperature,22.0,Room temperature,,,,,,,,170,+,1.0,200.0,DC,21,N,0,,,,,,,,,,,,,,,,,,,,,,,,,,,,,,,1,0.077,98.2465,1.36,0.006999999999999999,0.006999999999999999,0.26,,,,,0.0425,,
369,26.0,Room temperature,76.0,Room temperature,594.0,Room temperature,526.0,Room temperature,,,,,,,,,,,,,,,,170,+,1.0,200.0,DC,21,580,2,,,,,,,,,,,,,,,,,,,,,,,,,,,,,,,1,0.077,98.2465,1.36,0.006999999999999999,0.006999999999999999,0.26,,,,,0.0425,,
370,22.6,Room temperature,76.0,Room temperature,589.0,Room temperature,521.0,Room temperature,,,,,,,,,,,,,,,,170,+,1.0,200.0,DC,21,250,14,,,,,,,,,,,,,,,,,,,,,,,,,,,,,,,1,0.078,98.1985,1.35,0.006999999999999999,0.006999999999999999,0.3,,,,,0.0595,,
371,,,,,,,,,77.0,Room temperature,0.0,Room temperature,4.0,Room temperature,19.0,Room temperature,,,,,,,,170,+,1.0,200.0,DC,21,N,0,,,,,,,,,,,,,,,,,,,,,,,,,,,,,,,1,0.078,98.1985,1.35,0.006999999999999999,0.006999999999999999,0.3,,,,,0.0595,,
372,26.0,Room temperature,75.0,Room temperature,600.0,Room temperature,527.0,Room temperature,,,,,,,,,,,,,,,,170,+,1.0,200.0,DC,21,580,2,,,,,,,,,,,,,,,,,,,,,,,,,,,,,,,1,0.078,98.1985,1.35,0.006999999999999999,0.006999999999999999,0.3,,,,,0.0595,,
373,20.8,Room temperature,74.0,Room temperature,638.0,Room temperature,599.0,Room temperature,,,,,,,,,,,,,,,,170,+,1.0,200.0,DC,21,250,14,,,,,,,,,,,,,,,,,,,,,,,,,,,,,,,1,0.076,98.1905,1.36,0.006,0.006999999999999999,0.26,,,,,0.1005,,
374,,,,,,,,,85.0,Room temperature,0.0,Room temperature,3.0,Room temperature,12.0,Room temperature,,,,,,,,170,+,1.0,200.0,DC,21,N,0,,,,,,,,,,,,,,,,,,,,,,,,,,,,,,,1,0.076,98.1905,1.36,0.006,0.006999999999999999,0.26,,,,,0.1005,,
375,22.6,Room temperature,73.0,Room temperature,642.0,Room temperature,574.0,Room temperature,,,,,,,,,,,,,,,,170,+,1.0,200.0,DC,21,580,2,,,,,,,,,,,,,,,,,,,,,,,,,,,,,,,1,0.076,98.1905,1.36,0.006,0.006999999999999999,0.26,,,,,0.1005,,
376,28.8,Room temperature,77.0,Room temperature,571.0,Room temperature,500.0,Room temperature,,,,,,,,,,,,,,,,170,+,1.0,200.0,DC,21,250,14,,,,,,,,,,,,,,,,,,,,,,,,,,,,,,,1,0.076,97.8796,1.74,0.006,0.008,0.29,,,,,0.0004,,
377,,,,,,,,,,,,,,,,,,,,,,,,,,,,,,,,,,,,,,,,,,,,,,,,,,,,,,,,,,,,,,1,0.076,97.8796,1.74,0.006,0.008,0.29,,,,,0.0004,,
378,29.2,Room temperature,78.4,Room temperature,518.0,Room temperature,414.0,Room temperature,,,,,,,,,,,,,,,,170,+,1.0,200.0,DC,21,580,2,,,,,,,,,,,,,,,,,,,,,,,,,,,,,,,1,0.076,97.8796,1.74,0.006,0.008,0.29,,,,,0.0004,,
379,23.2,Room temperature,77.0,Room temperature,607.0,Room temperature,543.0,Room temperature,,,,,,,,,,,,,,,,170,+,1.0,200.0,DC,21,250,14,,,,,,,,,,,,,,,,,,,,,,,,,,,,,,,1,0.077,97.8945,1.73,0.008,0.006999999999999999,0.26,,,,,0.0235,,
380,,,,,,,,,,,,,,,,,,,,,,,,,,,,,,,,,,,,,,,,,,,,,,,,,,,,,,,,,,,,,,1,0.077,97.8945,1.73,0.008,0.006999999999999999,0.26,,,,,0.0235,,
381,25.6,Room temperature,75.0,Room temperature,602.0,Room temperature,523.0,Room temperature,,,,,,,,,,,,,,,,170,+,1.0,200.0,DC,21,580,2,,,,,,,,,,,,,,,,,,,,,,,,,,,,,,,1,0.077,97.8945,1.73,0.008,0.006999999999999999,0.26,,,,,0.0235,,
382,21.8,Room temperature,75.0,Room temperature,617.0,Room temperature,578.0,Room temperature,,,,,,,,,,,,,,,,170,+,1.0,200.0,DC,21,250,14,,,,,,,,,,,,,,,,,,,,,,,,,,,,,,,1,0.077,97.887,1.72,0.008,0.006999999999999999,0.26,,,,,0.041,,
383,,,,,,,,,,,,,,,,,,,,,,,,,,,,,,,,,,,,,,,,,,,,,,,,,,,,,,,,,,,,,,1,0.077,97.887,1.72,0.008,0.006999999999999999,0.26,,,,,0.041,,
384,21.8,Room temperature,74.0,Room temperature,626.0,Room temperature,538.0,Room temperature,,,,,,,,,,,,,,,,170,+,1.0,200.0,DC,21,580,2,,,,,,,,,,,,,,,,,,,,,,,,,,,,,,,1,0.077,97.887,1.72,0.008,0.006999999999999999,0.26,,,,,0.041,,
385,21.6,Room temperature,75.0,Room temperature,650.0,Room temperature,589.0,Room temperature,,,,,,,,,,,,,,,,170,+,1.0,200.0,DC,21,250,14,,,,,,,,,,,,,,,,,,,,,,,,,,,,,,,1,0.076,97.8805,1.72,0.008,0.005,0.25,,,,,0.0605,,
386,,,,,,,,,,,,,,,,,,,,,,,,,,,,,,,,,,,,,,,,,,,,,,,,,,,,,,,,,,,,,,1,0.076,97.8805,1.72,0.008,0.005,0.25,,,,,0.0605,,
387,24.4,Room temperature,74.0,Room temperature,597.0,Room temperature,521.0,Room temperature,,,,,,,,,,,,,,,,170,+,1.0,200.0,DC,21,580,2,,,,,,,,,,,,,,,,,,,,,,,,,,,,,,,1,0.076,97.8805,1.72,0.008,0.005,0.25,,,,,0.0605,,
388,19.6,Room temperature,71.9,Room temperature,681.0,Room temperature,639.0,Room temperature,,,,,,,,,,,,,,,,170,+,1.0,200.0,DC,21,250,14,,,,,,,,,,,,,,,,,,,,,,,,,,,,,,,1,0.08,97.822,1.74,0.008,0.006999999999999999,0.26,,,,,0.083,,
389,,,,,,,,,,,,,,,,,,,,,,,,,,,,,,,,,,,,,,,,,,,,,,,,,,,,,,,,,,,,,,1,0.08,97.822,1.74,0.008,0.006999999999999999,0.26,,,,,0.083,,
390,24.0,Room temperature,74.0,Room temperature,647.0,Room temperature,570.0,Room temperature,,,,,,,,,,,,,,,,170,+,1.0,200.0,DC,21,580,2,,,,,,,,,,,,,,,,,,,,,,,,,,,,,,,1,0.08,97.822,1.74,0.008,0.006999999999999999,0.26,,,,,0.083,,
391,33.3,Room temperature,77.5,Room temperature,494.0,Room temperature,402.0,Room temperature,,,,,,,,,,,,,,,,170,+,1.0,200.0,DC,21,250,14,,,,,,,,,,,,,,,,,,,,,,,,,,,,,,,1,0.073,98.9277,0.64,0.004,0.005,0.35,,,,,0.0003,,
392,,,,,,,,,26.0,Room temperature,0.0,Room temperature,27.0,Room temperature,47.0,Room temperature,,,,,,,,170,+,1.0,200.0,DC,21,N,0,,,,,,,,,,,,,,,,,,,,,,,,,,,,,,,1,0.073,98.9277,0.64,0.004,0.005,0.35,,,,,0.0003,,
393,36.4,Room temperature,80.5,Room temperature,447.0,Room temperature,329.0,Room temperature,,,,,,,,,,,,,,,,170,+,1.0,200.0,DC,21,580,2,,,,,,,,,,,,,,,,,,,,,,,,,,,,,,,1,0.073,98.9277,0.64,0.004,0.005,0.35,,,,,0.0003,,
394,28.0,Room temperature,76.0,Room temperature,532.0,Room temperature,450.0,Room temperature,,,,,,,,,,,,,,,,170,+,1.0,200.0,DC,21,250,14,,,,,,,,,,,,,,,,,,,,,,,,,,,,,,,1,0.073,98.9347,0.64,0.005,0.006999999999999999,0.34,,,,,0.0003,,
395,,,,,,,,,13.0,Room temperature,0.0,Room temperature,60.0,Room temperature,27.0,Room temperature,,,,,,,,170,+,1.0,200.0,DC,21,N,0,,,,,,,,,,,,,,,,,,,,,,,,,,,,,,,1,0.073,98.9347,0.64,0.005,0.006999999999999999,0.34,,,,,0.0003,,
396,24.6,Room temperature,78.7,Room temperature,497.0,Room temperature,415.0,Room temperature,,,,,,,,,,,,,,,,170,+,1.0,200.0,DC,21,580,2,,,,,,,,,,,,,,,,,,,,,,,,,,,,,,,1,0.073,98.9347,0.64,0.005,0.006999999999999999,0.34,,,,,0.0003,,
397,26.8,Room temperature,80.7,Room temperature,553.0,Room temperature,474.0,Room temperature,,,,,,,,,,,,,,,,170,+,1.0,200.0,DC,21,250,14,,,,,,,,,,,,,,,,,,,,,,,,,,,,,,,1,0.075,98.9627,0.62,0.005,0.006999999999999999,0.33,,,,,0.0003,,
398,,,,,,,,,13.0,Room temperature,0.0,Room temperature,61.0,Room temperature,26.0,Room temperature,,,,,,,,170,+,1.0,200.0,DC,21,N,0,,,,,,,,,,,,,,,,,,,,,,,,,,,,,,,1,0.075,98.9627,0.62,0.005,0.006999999999999999,0.33,,,,,0.0003,,
399,24.4,Room temperature,78.0,Room temperature,539.0,Room temperature,451.0,Room temperature,,,,,,,,,,,,,,,,170,+,1.0,200.0,DC,21,580,2,,,,,,,,,,,,,,,,,,,,,,,,,,,,,,,1,0.075,98.9627,0.62,0.005,0.006999999999999999,0.33,,,,,0.0003,,
400,25.0,Room temperature,76.0,Room temperature,580.0,Room temperature,522.0,Room temperature,,,,,,,,,,,,,,,,170,+,1.0,200.0,DC,21,250,14,,,,,,,,,,,,,,,,,,,,,,,,,,,,,,,1,0.07,98.9483,0.64,0.004,0.006999999999999999,0.33,,,,,0.0007,,
401,,,,,,,,,14.0,Room temperature,0.0,Room temperature,67.0,Room temperature,19.0,Room temperature,,,,,,,,170,+,1.0,200.0,DC,21,N,0,,,,,,,,,,,,,,,,,,,,,,,,,,,,,,,1,0.07,98.9483,0.64,0.004,0.006999999999999999,0.33,,,,,0.0007,,
