Repository: PrasannS/WeldingAnalysis

# Analyzing Weld Composite Material and Mechanial properties using statistical / machine learning approaches

## Webscraping

### The data for this projects was obtained via webscraping welding materials data from the following sites

- [Certilas Welding Products Dataset](https://certilas.nl/en/catalogue)
- [Lincoln Electric Welding Products Dataset](https://www.lincolnelectric.com/en-us/consumables/Pages/consumables.aspx)
- [Citrination Weld Composites Dataset](https://citrination.com/datasets/114194/show_search?searchMatchOption=fuzzyMatch)

This scraping was done through the combination of webscraping and data preprocessing using BeautifulSoup and Pandas. See

File: data/cit_data/200124_cit_data.csv (part 4 of 8)
 second phase,Ferrite with second phase_Temperature,Primary ferrite in microstructure,Primary ferrite in microstructure_Temperature,Martensite,Martensite_Temperature,Microstructure,50% FATT,50% FATT_Temperature,Hardness,Hardness_Temperature,Manual metal arc_Current,Manual metal arc_Electrode,Manual metal arc_Heat input,Manual metal arc_Interpass temperature,Manual metal arc_Source,Manual metal arc_Voltage,Post weld heat treatment_Post weld heat treatment temperature,Post weld heat treatment_Post weld heat treatment time,Flux cored arc_Current,Flux cored arc_Electrode,Flux cored arc_Heat input,Flux cored arc_Interpass temperature,Flux cored arc_Source,Flux cored arc_Voltage,Submerged arc_Current,Submerged arc_Electrode,Submerged arc_Heat input,Submerged arc_Interpass temperature,Submerged arc_Source,Submerged arc_Voltage,Gas tungsten arc automatic_Current,Gas tungsten arc automatic_Electrode,Gas tungsten arc automatic_Heat input,Gas tungsten arc automatic_Interpass temperature,Gas tungsten arc automatic_Source,Gas tungsten arc automatic_Voltage,Gas metal arc automatic_Current,Gas metal arc automatic_Electrode,Gas metal arc automatic_Heat input,Gas metal arc automatic_Interpass temperature,Gas metal arc automatic_Source,Gas metal arc automatic_Voltage,Tandem submerged Arc_Current,Tandem submerged Arc_Electrode,Tandem submerged Arc_Heat input,Tandem submerged Arc_Interpass temperature,Tandem submerged Arc_Source,Tandem submerged Arc_Voltage,extr,C,Fe,Mn,P,S,Si,Ni,Cu,Cr,Mo,V,W,Co
633,29.4,Room temperature,80.3,Room temperature,480.0,Room temperature,359.0,Room temperature,,,,,,,,,,,,,,,,170,+,1.0,200.0,DC,21,580,2,,,,,,,,,,,,,,,,,,,,,,,,,,,,,,,1,0.076,98.5505,1.01,0.005,0.008,0.35,,,,,0.0005,,
634,32.0,Room temperature,78.9,Room temperature,516.0,Room temperature,427.0,Room temperature,,,,,,,,,,,,,,,,170,+,1.0,200.0,DC,21,250,14,,,,,,,,,,,,,,,,,,,,,,,,,,,,,,,1,0.075,98.5695,1.03,0.006999999999999999,0.008,0.31,,,,,0.0005,,
635,,,,,,,,,31.0,Room temperature,4.0,Room temperature,51.0,Room temperature,14.0,Room temperature,,,,,,,,170,+,1.0,200.0,DC,21,N,0,,,,,,,,,,,,,,,,,,,,,,,,,,,,,,,1,0.075,98.5695,1.03,0.006999999999999999,0.008,0.31,,,,,0.0005,,
636,32.4,Room temperature,79.8,Room temperature,470.0,Room temperature,375.0,Room temperature,,,,,,,,,,,,,,,,170,+,1.0,200.0,DC,21,580,2,,,,,,,,,,,,,,,,,,,,,,,,,,,,,,,1,0.075,98.5695,1.03,0.006999999999999999,0.008,0.31,,,,,0.0005,,
637,30.8,Room temperature,78.9,Room temperature,517.0,Room temperature,434.0,Room temperature,,,,,,,,,,,,,,,,170,+,1.0,200.0,DC,21,250,14,,,,,,,,,,,,,,,,,,,,,,,,,,,,,,,1,0.075,98.5095,1.05,0.006999999999999999,0.008,0.35,,,,,0.0005,,
638,,,,,,,,,59.0,Room temperature,1.0,Room temperature,30.0,Room temperature,10.0,Room temperature,,,,,,,,170,+,1.0,200.0,DC,21,N,0,,,,,,,,,,,,,,,,,,,,,,,,,,,,,,,1,0.075,98.5095,1.05,0.006999999999999999,0.008,0.35,,,,,0.0005,,
639,32.2,Room temperature,80.7,Room temperature,488.0,Room temperature,398.0,Room temperature,,,,,,,,,,,,,,,,170,+,1.0,200.0,DC,21,580,2,,,,,,,,,,,,,,,,,,,,,,,,,,,,,,,1,0.075,98.5095,1.05,0.006999999999999999,0.008,0.35,,,,,0.0005,,
640,29.0,Room temperature,78.9,Room temperature,545.0,Room temperature,456.0,Room temperature,,,,,,,,,,,,,,,,170,+,1.0,200.0,DC,21,250,14,,,,,,,,,,,,,,,,,,,,,,,,,,,,,,,1,0.078,98.3795,1.1,0.005,0.006999999999999999,0.43,,,,,0.0005,,
641,,,,,,,,,35.0,Room temperature,1.0,Room temperature,49.0,Room temperature,15.0,Room temperature,,,,,,,,170,+,1.0,200.0,DC,21,N,0,,,,,,,,,,,,,,,,,,,,,,,,,,,,,,,1,0.078,98.3795,1.1,0.005,0.006999999999999999,0.43,,,,,0.0005,,
642,32.2,Room temperature,80.7,Room temperature,492.0,Room temperature,399.0,Room temperature,,,,,,,,,,,,,,,,170,+,1.0,200.0,DC,21,580,2,,,,,,,,,,,,,,,,,,,,,,,,,,,,,,,1,0.078,98.3795,1.1,0.005,0.006999999999999999,0.43,,,,,0.0005,,
643,26.4,Room temperature,77.0,Room temperature,523.0,Room temperature,420.0,Room temperature,,,,,,,,,,,,,,,,170,+,1.0,200.0,DC,21,250,14,,,,,,,,,,,,,,,,,,,,,,,,,,,,,,,1,0.075,98.3005,1.31,0.006,0.008,0.3,,,,,0.0005,,
644,,,,,,,,,,,,,,,,,,,,,,,,,,,,,,,,,,,,,,,,,,,,,,,,,,,,,,,,,,,,,,1,0.075,98.3005,1.31,0.006,0.008,0.3,,,,,0.0005,,
645,29.6,Room temperature,78.6,Room temperature,480.0,Room temperature,359.0,Room temperature,,,,,,,,,,,,,,,,170,+,1.0,200.0,DC,21,580,2,,,,,,,,,,,,,,,,,,,,,,,,,,,,,,,1,0.075,98.3005,1.31,0.006,0.008,0.3,,,,,0.0005,,
646,27.1,Room temperature,75.9,Room temperature,541.0,Room temperature,463.0,Room temperature,,,,,,,,,,,,,,,,170,+,1.0,200.0,DC,21,250,14,,,,,,,,,,,,,,,,,,,,,,,,,,,,,,,1,0.077,98.2605,1.33,0.005,0.006999999999999999,0.32,,,,,0.0005,,
647,,,,,,,,,,,,,,,,,,,,,,,,,,,,,,,,,,,,,,,,,,,,,,,,,,,,,,,,,,,,,,1,0.077,98.2605,1.33,0.005,0.006999999999999999,0.32,,,,,0.0005,,
648,31.4,Room temperature,76.4,Room temperature,497.0,Room temperature,372.0,Room temperature,,,,,,,,,,,,,,,,170,+,1.0,200.0,DC,21,580,2,,,,,,,,,,,,,,,,,,,,,,,,,,,,,,,1,0.077,98.2605,1.33,0.005,0.006999999999999999,0.32,,,,,0.0005,,
649,29.4,Room temperature,78.9,Room temperature,522.0,Room temperature,450.0,Room temperature,,,,,,,,,,,,,,,,170,+,1.0,200.0,DC,21,250,14,,,,,,,,,,,,,,,,,,,,,,,,,,,,,,,1,0.073,98.2915,1.32,0.006999999999999999,0.008,0.3,,,,,0.0005,,
650,,,,,,,,,,,,,,,,,,,,,,,,,,,,,,,,,,,,,,,,,,,,,,,,,,,,,,,,,,,,,,1,0.073,98.2915,1.32,0.006999999999999999,0.008,0.3,,,,,0.0005,,
651,33.4,Room temperature,80.7,Room temperature,507.0,Room temperature,419.0,Room temperature,,,,,,,,,,,,,,,,170,+,1.0,200.0,DC,21,580,2,,,,,,,,,,,,,,,,,,,,,,,,,,,,,,,1,0.073,98.2915,1.32,0.006999999999999999,0.008,0.3,,,,,0.0005,,
652,29.4,Room temperature,78.9,Room temperature,544.0,Room temperature,464.0,Room temperature,,,,,,,,,,,,,,,,170,+,1.0,200.0,DC,21,250,14,,,,,,,,,,,,,,,,,,,,,,,,,,,,,,,1,0.079,98.2255,1.35,0.006999999999999999,0.008,0.33,,,,,0.0005,,
653,,,,,,,,,,,,,,,,,,,,,,,,,,,,,,,,,,,,,,,,,,,,,,,,,,,,,,,,,,,,,,1,0.079,98.2255,1.35,0.006999999999999999,0.008,0.33,,,,,0.0005,,
654,27.0,Room temperature,79.8,Room temperature,508.0,Room temperature,413.0,Room temperature,,,,,,,,,,,,,,,,170,+,1.0,200.0,DC,21,580,2,,,,,,,,,,,,,,,,,,,,,,,,,,,,,,,1,0.079,98.2255,1.35,0.006999999999999999,0.008,0.33,,,,,0.0005,,
655,28.0,Room temperature,80.7,Room temperature,559.0,Room temperature,485.0,Room temperature,,,,,,,,,,,,,,,,170,+,1.0,200.0,DC,21,250,14,,,,,,,,,,,,,,,,,,,,,,,,,,,,,,,1,0.08,98.1465,1.37,0.006,0.006999999999999999,0.39,,,,,0.0005,,
656,,,,,,,,,,,,,,,,,,,,,,,,,,,,,,,,,,,,,,,,,,,,,,,,,,,,,,,,,,,,,,1,0.08,98.1465,1.37,0.006,0.006999999999999999,0.39,,,,,0.0005,,
657,28.4,Room temperature,77.5,Room temperature,537.0,Room temperature,429.0,Room temperature,,,,,,,,,,,,,,,,170,+,1.0,200.0,DC,21,580,2,,,,,,,,,,,,,,,,,,,,,,,,,,,,,,,1,0.08,98.1465,1.37,0.006,0.006999999999999999,0.39,,,,,0.0005,,
658,28.6,Room temperature,76.0,Room temperature,568.0,Room temperature,458.0,Room temperature,,,,,,,,,,,,,,,,170,+,1.0,200.0,DC,21,250,14,,,,,,,,,,,,,,,,,,,,,,,,,,,,,,,1,0.077,97.8395,1.79,0.006,0.006999999999999999,0.28,,,,,0.0005,,
659,,,,,,,,,,,,,,,,,,,,,,,,,,,,,,,,,,,,,,,,,,,,,,,,,,,,,,,,,,,,,,1,0.077,97.8395,1.79,0.006,0.006999999999999999,0.28,,,,,0.0005,,
660,30.4,Room temperature,78.9,Room temperature,500.0,Room temperature,381.0,Room temperature,,,,,,,,,,,,,,,,170,+,1.0,200.0,DC,21,580,2,,,,,,,,,,,,,,,,,,,,,,,,,,,,,,,1,0.077,97.8395,1.79,0.006,0.006999999999999999,0.28,,,,,0.0005,,
661,28.8,Room temperature,77.0,Room temperature,571.0,Room temperature,500.0,Room temperature,,,,,,,,,,,,,,,,170,+,1.0,200.0,DC,21,250,14,,,,,,,,,,,,,,,,,,,,,,,,,,,,,,,1,0.078,97.8485,1.75,0.006,0.006999999999999999,0.31,,,,,0.0005,,
662,,,,,,,,,,,,,,,,,,,,,,,,,,,,,,,,,,,,,,,,,,,,,,,,,,,,,,,,,,,,,,1,0.078,97.8485,1.75,0.006,0.006999999999999999,0.31,,,,,0.0005,,
663,29.2,Room temperature,78.4,Room temperature,518.0,Room temperature,414.0,Room temperature,,,,,,,,,,,,,,,,170,+,1.0,200.0,DC,21,580,2,,,,,,,,,,,,,,,,,,,,,,,,,,,,,,,1,0.078,97.8485,1.75,0.006,0.006999999999999999,0.31,,,,,0.0005,,
664,26.2,Room temperature,77.9,Room temperature,577.0,Room temperature,484.0,Room temperature,,,,,,,,,,,,,,,,170,+,1.0,200.0,DC,21,250,14,,,,,,,,,,,,,,,,,,,,,,,,,,,,,,,1,0.077,97.8585,1.76,0.006999999999999999,0.006999999999999999,0.29,,,,,0.0005,,
665,,,,,,,,,,,,,,,,,,,,,,,,,,,,,,,,,,,,,,,,,,,,,,,,,,,,,,,,,,,,,,1,0.077,97.8585,1.76,0.006999999999999999,0.006999999999999999,0.29,,,,,0.0005,,
666,27.4,Room temperature,78.9,Room temperature,532.0,Room temperature,429.0,Room temperature,,,,,,,,,,,,,,,,170,+,1.0,200.0,DC,21,580,2,,,,,,,,,,,,,,,,,,,,,,,,,,,,,,,1,0.077,97.8585,1.76,0.006999999999999999,0.006999999999999999,0.29,,,,,0.0005,,
667,27.4,Room temperature,79.7,Room temperature,590.0,Room temperature,510.0,Room temperature,,,,,,,,,,,,,,,,170,+,1.0,200.0,DC,21,250,14,,,,,,,,,,,,,,,,,,,,,,,,,,,,,,,1,0.075,97.7615,1.83,0.006999999999999999,0.006,0.32,,,,,0.0005,,
668,,,,,,,,,,,,,,,,,,,,,,,,,,,,,,,,,,,,,,,,,,,,,,,,,,,,,,,,,,,,,,1,0.075,97.7615,1.83,0.006999999999999999,0.006,0.32,,,,,0.0005,,
669,27.8,Room temperature,78.0,Room temperature,565.0,Room temperature,471.0,Room temperature,,,,,,,,,,,,,,,,170,+,1.0,200.0,DC,21,580,2,,,,,,,,,,,,,,,,,,,,,,,,,,,,,,,1,0.075,97.7615,1.83,0.006999999999999999,0.006,0.32,,,,,0.0005,,
670,25.4,Room temperature,76.0,Room temperature,612.0,Room temperature,536.0,Room temperature,,,,,,,,,,,,,,,,170,+,1.0,200.0,DC,21,250,14,,,,,,,,,,,,,,,,,,,,,,,,,,,,,,,1,0.079,97.7175,1.82,0.006999999999999999,0.006,0.37,,,,,0.0005,,
671,,,,,,,,,,,,,,,,,,,,,,,,,,,,,,,,,,,,,,,,,,,,,,,,,,,,,,,,,,,,,,1,0.079,97.7175,1.82,0.006999999999999999,0.006,0.37,,,,,0.0005,,
672,29.4,Room temperature,78.0,Room temperature,575.0,Room temperature,474.0,Room temperature,,,,,,,,,,,,,,,,170,+,1.0,200.0,DC,21,580,2,,,,,,,,,,,,,,,,,,,,,,,,,,,,,,,1,0.079,97.7175,1.82,0.006999999999999999,0.006,0.37,,,,,0.0005,,
673,28.2,Room temperature,78.0,Room temperature,528.0,Room temperature,445.0,Room temperature,,,,,,,,,,,,,,,,170,+,1.0,200.0,DC,21,N,0,,,,,,,,,,,,,,,,,,,,,,,,,,,,,,,1,0.07400000000000001,98.261,1.4,0.006999999999999999,0.008,0.25,,,,,,,
674,25.2,Room temperature,77.0,Room temperature,544.0,Room temperature,471.0,Room temperature,,,,,,,,,,,,,,,,170,+,1.0,200.0,DC,21,N,0,,,,,,,,,,,,,,,,,,,,,,,,,,,,,,,1,0.077,98.178,1.46,0.006999999999999999,0.008,0.27,,,,,,,
675,24.2,Room temperature,78.9,Room temperature,540.0,Room temperature,478.0,Room temperature,,,,,,,,,,,,,,,,170,+,1.0,200.0,DC,21,N,0,,,,,,,,,,,,,,,,,,,,,,,,,,,,,,,1,0.073,98.239,1.41,0.011000000000000001,0.006999999999999999,0.26,,,,,,,
676,27.8,Room temperature,79.8,Room temperature,538.0,Room temperature,480.0,Room temperature,,,,,,,,,,,,,,,,170,+,1.0,200.0,DC,21,N,0,,,,,,,,,,,,,,,,,,,,,,,,,,,,,,,1,0.07400000000000001,98.16,1.45,0.009000000000000001,0.006999999999999999,0.3,,,,,,,
677,26.4,Room temperature,78.9,Room temperature,578.0,Room temperature,509.0,Room temperature,,,,,,,,,,,,,,,,170,+,1.0,200.0,DC,21,N,0,,,,,,,,,,,,,,,,,,,,,,,,,,,,,,,1,0.07200000000000001,98.032,1.5,0.01,0.006,0.38,,,,,,,
678,25.8,Room temperature,79.8,Room temperature,577.0,Room temperature,504.0,Room temperature,,,,,,,,,,,,,,,,170,+,1.0,200.0,DC,21,N,0,,,,,,,,,,,,,,,,,,,,,,,,,,,,,,,1,0.069,98.0,1.47,0.006,0.005,0.45,,,,,,,
679,25.0,Room temperature,81.6,Room temperature,597.0,Room temperature,530.0,Room temperature,,,,,,,,,,,,,,,,170,+,1.0,200.0,DC,21,N,0,,,,,,,,,,,,,,,,,,,,,,,,,,,,,,,1,0.07,97.969,1.5,0.006,0.005,0.45,,,,,,,
680,24.0,Room temperature,77.0,Room temperature,566.0,Room temperature,473.0,Room temperature,,,,,,,,,,,,,,,,170,+,1.0,200.0,DC,21,N,0,,,,,,,,,,,,,,,,,,,,,,,,,,,,,,,1,0.07400000000000001,98.05,1.58,0.008,0.008,0.28,,,,,,,
681,28.0,Room temperature,78.9,Room temperature,545.0,Room temperature,482.0,Room temperature,,,,,,,,,,,,,,,,170,+,1.0,200.0,DC,21,N,0,,,,,,,,,,,,,,,,,,,,,,,,,,,,,,,1,0.068,98.234,1.4,0.008,0.01,0.28,,,,,,,
682,26.4,Room temperature,78.9,Room temperature,584.0,Room temperature,522.0,Room temperature,,,,,,,,,,,,,,,,170,+,1.0,200.0,DC,21,N,0,,,,,,,,,,,,,,,,,,,,,,,,,,,,,,,1,0.069,98.105,1.5,0.008,0.008,0.31,,,,,,,
683,25.2,Room temperature,76.0,Room temperature,573.0,Room temperature,513.0,Room temperature,,,,,,,,,,,,,,,,170,+,1.0,200.0,DC,21,N,0,,,,,,,,,,,,,,,,,,,,,,,,,,,,,,,1,0.07,98.123,1.5,0.009000000000000001,0.008,0.29,,,,,,,
684,24.0,Room temperature,78.0,Room temperature,611.0,Room temperature,546.0,Room temperature,,,,,,,,,,,,,,,,170,+,1.0,200.0,DC,21,N,0,,,,,,,,,,,,,,,,,,,,,,,,,,,,,,,1,0.068,98.016,1.51,0.009000000000000001,0.006999999999999999,0.39,,,,,,,
685,23.0,Room temperature,75.0,Room temperature,639.0,Room temperature,584.0,Room temperature,,,,,,,,,,,,,,,,170,+,1.0,200.0,DC,21,N,0,,,,,,,,,,,,,,,,,,,,,,,,,,,,,,,1,0.066,97.966,1.48,0.011000000000000001,0.006999999999999999,0.47,,,,,,,
686,25.6,Room temperature,76.0,Room temperature,599.0,Room temperature,535.0,Room temperature,,,,,,,,,,,,,,,,170,+,1.0,200.0,DC,21,N,0,,,,,,,,,,,,,,,,,,,,,,,,,,,,,,,1,0.07,97.97,1.5,0.006,0.004,0.45,,,,,,,
687,24.0,Room temperature,76.0,Room temperature,607.0,Room temperature,505.0,Room temperature,,,,,,,,,,,,,,,,170,+,1.0,200.0,DC,21,N,0,,,,,,,,,,,,,,,,,,,,,,,,,,,,,,,1,0.073,97.98,1.66,0.008,0.009000000000000001,0.27,,,,,,,
688,25.8,Room temperature,77.9,Room temperature,581.0,Room temperature,492.0,Room temperature,,,,,,,,,,,,,,,,170,+,1.0,200.0,DC,21,N,0,,,,,,,,,,,,,,,,,,,,,,,,,,,,,,,1,0.069,98.202,1.45,0.009000000000000001,0.01,0.26,,,,,,,
689,24.9,Room temperature,74.5,Room temperature,591.0,Room temperature,538.0,Room temperature,,,,,,,,,,,,,,,,170,+,1.0,200.0,DC,21,N,0,,,,,,,,,,,,,,,,,,,,,,,,,,,,,,,1,0.073,98.091,1.53,0.006999999999999999,0.009000000000000001,0.29,,,,,,,
690,29.2,Room temperature,77.0,Room temperature,599.0,Room temperature,523.0,Room temperature,,,,,,,,,,,,,,,,170,+,1.0,200.0,DC,21,N,0,,,,,,,,,,,,,,,,,,,,,,,,,,,,,,,1,0.07,98.182,1.45,0.009000000000000001,0.009000000000000001,0.28,,,,,,,
691,23.6,Room temperature,76.0,Room temperature,621.0,Room temperature,546.0,Room temperature,,,,,,,,,,,,,,,,170,+,1.0,200.0,DC,21,N,0,,,,,,,,,,,,,,,,,,,,,,,,,,,,,,,1,0.067,98.039,1.48,0.008,0.006,0.4,,,,,,,
692,24.6,Room temperature,78.0,Room temperature,631.0,Room temperature,578.0,Room temperature,,,,,,,,,,,,,,,,170,+,1.0,200.0,DC,21,N,0,,,,,,,,,,,,,,,,,,,,,,,,,,,,,,,1,0.068,97.989,1.46,0.006,0.006999999999999999,0.47,,,,,,,
693,26.4,Room temperature,78.0,Room temperature,615.0,Room temperature,552.0,Room temperature,,,,,,,,,,,,,,,,170,+,1.0,200.0,DC,21,N,0,,,,,,,,,,,,,,,,,,,,,,,,,,,,,,,1,0.066,98.023,1.47,0.006,0.005,0.43,,,,,,,
694,31.9,Room temperature,80.6,Room temperature,466.0,Room temperature,392.0,Room temperature,,,,,,,,,,,,,,,,170,+,1.0,150.0,DC,21,N,0,,,,,,,,,,,,,,,,,,,,,,,,,,,,,,,1,0.035,98.986,0.66,0.013000000000000001,0.006,0.3,,,,,,,
695,35.2,Room temperature,80.6,Room temperature,456.0,Room temperature,370.0,Room temperature,,,,,,,,,,,,,,,,170,+,1.0,150.0,DC,21,500,2,,,,,,,,,,,,,,,,,,,,,,,,,,,,,,,1,0.035,98.986,0.66,0.013000000000000001,0.006,0.3,,,,,,,
696,31.2,Room temperature,80.6,Room temperature,498.0,Room temperature,413.0,Room temperature,,,,,,,,,,,,,,,,170,+,1.0,150.0,DC,21,N,0,,,,,,,,,,,,,,,,,,,,,,,,,,,,,,,1,0.038,98.643,1.0,0.013999999999999999,0.005,0.3,,,,,,,
697,31.0,Room temperature,80.6,Room temperature,490.0,Room temperature,402.0,Room temperature,,,,,,,,,,,,,,,,170,+,1.0,150.0,DC,21,500,2,,,,,,,,,,,,,,,,,,,,,,,,,,,,,,,1,0.038,98.643,1.0,0.013999999999999999,0.005,0.3,,,,,,,
698,29.4,Room temperature,78.7,Room temperature,551.0,Room temperature,468.0,Room temperature,,,,,,,,,,,,,,,,170,+,1.0,150.0,DC,21,N,0,,,,,,,,,,,,,,,,,,,,,,,,,,,,,,,1,0.049,98.173,1.42,0.013000000000000001,0.005,0.34,,,,,,,
699,31.6,Room temperature,78.8,Room temperature,529.0,Room temperature,436.0,Room temperature,,,,,,,,,,,,,,,,170,+,1.0,150.0,DC,21,500,2,,,,,,,,,,,,,,,,,,,,,,,,,,,,,,,1,0.049,98.173,1.42,0.013000000000000001,0.005,0.34,,,,,,,
700,28.0,Room temperature,76.8,Room temperature,588.0,Room temperature,514.0,Room temperature,,,,,,,,,,,,,,,,170,+,1.0,150.0,DC,21,N,0,,,,,,,,,,,,,,,,,,,,,,,,,,,,,,,1,0.051,97.766,1.82,0.017,0.006,0.34,,,,,,,
701,27.4,Room temperature,76.9,Room temperature,576.0,Room temperature,479.0,Room temperature,,,,,,,,,,,,,,,,170,+,1.0,150.0,DC,21,500,2,,,,,,,,,,,,,,,,,,,,,,,,,,,,,,,1,0.051,97.766,1.82,0.017,0.006,0.34,,,,,,,
702,23.8,Room temperature,,,715.0,Room temperature,665.0,Room temperature,,,,,,,,,,,,,,,,170,+,2.1,107.0,DC,24,N,0,,,,,,,,,,,,,,,,,,,,,,,,,,,,,,,1,0.05,96.153,1.21,0.024,0.013000000000000001,0.25,1.84,0.06,0.05,0.34,0.01,,
703,23.8,Room temperature,,,680.0,Room temperature,673.0,Room temperature,,,,,,,,,,,,,,,,170,+,2.1,107.0,DC,24,620,1,,,,,,,,,,,,,,,,,,,,,,,,,,,,,,,1,0.05,96.153,1.21,0.024,0.013000000000000001,0.25,1.84,0.06,0.05,0.34,0.01,,
704,20.0,Room temperature,,,807.0,Room temperature,768.0,Room temperature,,,,,,,,,,,,,,,,170,+,2.1,107.0,DC,24,N,0,,,,,,,,,,,,,,,,,,,,,,,,,,,,,,,1,0.07,96.032,1.24,0.025,0.013000000000000001,0.26,1.9,0.06,0.05,0.34,0.01,,
705,20.6,Room temperature,,,785.0,Room temperature,700.0,Room temperature,,,,,,,,,,,,,,,,170,+,2.1,107.0,DC,24,620,1,,,,,,,,,,,,,,,,,,,,,,,,,,,,,,,1,0.07,96.032,1.24,0.025,0.013000000000000001,0.26,1.9,0.06,0.05,0.34,0.01,,
706,19.6,Room temperature,,,858.0,Room temperature,798.0,Room temperature,,,,,,,,,,,,,,,,170,+,2.1,107.0,DC,24,N,0,,,,,,,,,,,,,,,,,,,,,,,,,,,,,,,1,0.1,95.723,1.42,0.027999999999999997,0.009000000000000001,0.34,1.92,0.05,0.05,0.35,0.01,,
707,20.6,Room temperature,,,858.0,Room temperature,765.0,Room temperature,,,,,,,,,,,,,,,,170,+,2.1,107.0,DC,24,620,1,,,,,,,,,,,,,,,,,,,,,,,,,,,,,,,1,0.1,95.723,1.42,0.027999999999999997,0.009000000000000001,0.34,1.92,0.05,0.05,0.35,0.01,,
708,16.6,Room temperature,,,875.0,Room temperature,808.0,Room temperature,,,,,,,,,,,,,,,,170,+,2.1,107.0,DC,24,N,0,,,,,,,,,,,,,,,,,,,,,,,,,,,,,,,1,0.12,95.768,1.41,0.031,0.011000000000000001,0.33,1.88,0.05,0.05,0.34,0.01,,
709,18.0,Room temperature,,,895.0,Room temperature,795.0,Room temperature,,,,,,,,,,,,,,,,170,+,2.1,107.0,DC,24,620,1,,,,,,,,,,,,,,,,,,,,,,,,,,,,,,,1,0.12,95.768,1.41,0.031,0.011000000000000001,0.33,1.88,0.05,0.05,0.34,0.01,,
710,23.0,Room temperature,69.0,Room temperature,616.0,Room temperature,481.0,Room temperature,,,,,,,,,,,,,,,,165,-,1.0,200.0,DC,25,N,0,,,,,,,,,,,,,,,,,,,,,,,,,,,,,,,1,0.04,96.531,0.84,0.01,0.009000000000000001,0.24,2.2,0.13,,,,,
711,23.0,Room temperature,66.0,Room temperature,596.0,Room temperature,471.0,Room temperature,,,,,,,,,,,,,,,,165,-,1.0,200.0,DC,25,N,0,,,,,,,,,,,,,,,,,,,,,,,,,,,,,,,1,0.04,96.43,0.81,0.011000000000000001,0.009000000000000001,0.22,2.19,0.29,,,,,
712,24.0,Room temperature,65.0,Room temperature,599.0,Room temperature,498.0,Room temperature,,,,,,,,,,,,,,,,165,-,1.0,200.0,DC,25,N,0,,,,,,,,,,,,,,,,,,,,,,,,,,,,,,,1,0.04,96.239,0.83,0.011000000000000001,0.01,0.23,2.19,0.45,,,,,
713,21.0,Room temperature,65.0,Room temperature,623.0,Room temperature,525.0,Room temperature,,,,,,,,,,,,,,,,165,-,1.0,200.0,DC,25,N,0,,,,,,,,,,,,,,,,,,,,,,,,,,,,,,,1,0.04,96.06099999999999,0.82,0.01,0.009000000000000001,0.24,2.2,0.62,,,,,
714,23.0,Room temperature,65.0,Room temperature,635.0,Room temperature,536.0,Room temperature,,,,,,,,,,,,,,,,165,-,1.0,200.0,DC,25,N,0,,,,,,,,,,,,,,,,,,,,,,,,,,,,,,,1,0.04,95.879,0.83,0.011000000000000001,0.01,0.23,2.21,0.79,,,,,
715,21.0,Room temperature,62.0,Room temperature,674.0,Room temperature,566.0,Room temperature,,,,,,,,,,,,,,,,165,-,1.0,200.0,DC,25,N,0,,,,,,,,,,,,,,,,,,,,,,,,,,,,,,,1,0.04,95.659,0.83,0.011000000000000001,0.01,0.23,2.21,1.01,,,,,
716,21.0,Room temperature,62.0,Room temperature,690.0,Room temperature,573.0,Room temperature,,,,,,,,,,,,,,,,165,-,1.0,200.0,DC,25,N,0,,,,,,,,,,,,,,,,,,,,,,,,,,,,,,,1,0.04,95.539,0.8,0.011000000000000001,0.01,0.2,2.2,1.2,,,,,
717,18.4,Room temperature,61.2,Room temperature,762.0,Room temperature,617.0,Room temperature,,,,,,,,,,,,,,,,180,+,1.0,175.0,DC,34,750,8,,,,,,,,,,,,,,,,,,,,,,,,,,,,,,,1,0.099,88.122,1.01,0.012,0.006999999999999999,0.17,0.08,,9.3,1.0,0.2,0.0,
718,19.6,Room temperature,64.5,Room temperature,751.0,Room temperature,551.0,Room temperature,,,,,,,,,,,,,,,,180,+,1.0,175.0,DC,34,750,8,,,,,,,,,,,,,,,,,,,,,,,,,,,,,,,1,0.09300000000000001,87.467,1.03,0.012,0.008,0.16,0.98,,9.08,0.98,0.19,0.0,
719,13.6,Room temperature,56.8,Room temperature,866.0,Room temperature,672.0,Room temperature,,,,,,,,,,,,,,,,180,+,1.0,175.0,DC,34,750,8,,,,,,,,,,,,,,,,,,,,,,,,,,,,,,,1,0.10099999999999999,86.459,1.02,0.012,0.008,0.17,1.92,,9.12,1.0,0.19,0.0,
720,10.6,Room temperature,47.6,Room temperature,1151.0,Room temperature,920.0,Room temperature,,,,,,,,,,,,,,,,180,+,1.0,175.0,DC,34,750,8,,,,,,,,,,,,,,,,,,,,,,,,,,,,,,,1,0.095,85.376,1.02,0.012,0.006999999999999999,0.16,3.01,,9.17,0.96,0.19,0.0,
721,19.8,Room temperature,64.4,Room temperature,696.0,Room temperature,525.0,Room temperature,,,,,,,,,,,,,,,,180,+,1.0,175.0,DC,34,750,8,,,,,,,,,,,,,,,,,,,,,,,,,,,,,,,1,0.096,87.424,1.01,0.013000000000000001,0.006999999999999999,0.16,,,9.16,0.99,0.19,,0.95
722,21.9,Room temperature,66.0,Room temperature,690.0,Room temperature,526.0,Room temperature,,,,,,,,,,,,,,,,180,+,1.0,175.0,DC,34,750,8,,,,,,,,,,,,,,,,,,,,,,,,,,,,,,,1,0.094,86.331,1.0,0.017,0.008,0.18,,,9.31,0.98,0.19,,1.89
723,23.7,Room temperature,66.7,Room temperature,672.0,Room temperature,481.0,Room temperature,,,,,,,,,,,,,,,,180,+,1.0,175.0,DC,34,750,8,,,,,,,,,,,,,,,,,,,,,,,,,,,,,,,1,0.091,85.456,1.0,0.015,0.008,0.16,,,9.3,0.98,0.19,,2.8
724,19.6,Room temperature,59.3,Room temperature,702.0,Room temperature,526.0,Room temperature,,,,,,,,,,,,,,,,180,+,1.0,175.0,DC,34,750,8,,,,,,,,,,,,,,,,,,,,,,,,,,,,,,,1,0.095,87.092,1.04,0.015,0.008,0.18,,,9.35,1.0,0.19,1.03,
725,18.9,Room temperature,59.0,Room temperature,698.0,Room temperature,515.0,Room temperature,,,,,,,,,,,,,,,,180,+,1.0,175.0,DC,34,750,8,,,,,,,,,,,,,,,,,,,,,,,,,,,,,,,1,0.096,86.422,0.99,0.015,0.006999999999999999,0.2,,,9.25,0.91,0.19,1.92,
726,18.7,Room temperature,49.6,Room temperature,686.0,Room temperature,489.0,Room temperature,,,,,,,,,,,,,,,,180,+,1.0,175.0,DC,34,750,8,,,,,,,,,,,,,,,,,,,,,,,,,,,,,,,1,0.094,85.373,1.03,0.015,0.008,0.2,,,9.26,0.84,0.19,2.99,
727,17.3,Room temperature,58.1,Room temperature,738.0,Room temperature,531.0,Room temperature,,,,,,,,,,,,,,,,180,+,1.0,175.0,DC,34,750,8,,,,,,,,,,,,,,,,,,,,,,,,,,,,,,,1,0.09699999999999999,86.541,1.0,0.015,0.006999999999999999,0.18,0.93,,9.1,0.96,0.19,0.98,
728,21.8,Room temperature,65.3,Room temperature,673.0,Room temperature,492.0,Room temperature,,,,,,,,,,,,,,,,180,+,1.0,175.0,DC,34,750,8,,,,,,,,,,,,,,,,,,,,,,,,,,,,,,,1,0.091,86.726,0.99,0.015,0.008,0.18,,,8.94,0.97,0.18,0.98,0.92
729,20.7,Room temperature,63.7,Room temperature,701.0,Room temperature,524.0,Room temperature,,,,,,,,,,,,,,,,180,+,1.0,175.0,DC,34,750,8,,,,,,,,,,,,,,,,,,,,,,,,,,,,,,,1,0.09,85.56700000000001,0.97,0.015,0.008,0.17,,,9.2,0.96,0.18,0.97,1.87
730,,,,,542.0,Room temperature,449.0,Room temperature,,,,,,,,,,,,,,,,170,+,1.8,100.0,DC,21,250,16,,,,,,,,,,,,,,,,,,,,,,,,,,,,,,,1,0.05,98.443,0.96,0.017,0.01,0.46,0.03,0.02,,0.01,,,
731,,,,,507.0,Room temperature,416.0,Room temperature,,,,,,,,,,,,,,,,170,+,1.8,100.0,DC,21,620,1,,,,,,,,,,,,,,,,,,,,,,,,,,,,,,,1,0.05,98.443,0.96,0.017,0.01,0.46,0.03,0.02,,0.01,,,
732,,,,,570.0,Room temperature,494.0,Room temperature,,,,,,,,,,,,,,,,170,+,1.8,100.0,DC,21,250,16,,,,,,,,,,,,,,,,,,,,,,,,,,,,,,,1,0.045,98.107,0.97,0.018000000000000002,0.01,0.48,0.03,0.02,,0.32,,,
733,,,,,584.0,Room temperature,485.0,Room temperature,,,,,,,,,,,,,,,,170,+,1.8,100.0,DC,21,620,1,,,,,,,,,,,,,,,,,,,,,,,,,,,,,,,1,0.045,98.107,0.97,0.018000000000000002,0.01,0.48,0.03,0.02,,0.32,,,
734,,,,,594.0,Room temperature,514.0,Room temperature,,,,,,,,,,,,,,,,170,+,1.8,100.0,DC,21,250,16,,,,,,,,,,,,,,,,,,,,,,,,,,,,,,,1,0.05,98.04,0.92,0.019,0.011000000000000001,0.41,0.02,0.02,,0.51,,,
735,,,,,626.0,Room temperature,538.0,Room temperature,,,,,,,,,,,,,,,,170,+,1.8,100.0,DC,21,620,1,,,,,,,,,,,,,,,,,,,,,,,,,,,,,,,1,0.05,98.04,0.92,0.019,0.011000000000000001,0.41,0.02,0.02,,0.51,,,
736,,,,,615.0,Room temperature,550.0,Room temperature,,,,,,,,,,,,,,,,170,+,1.8,100.0,DC,21,250,16,,,,,,,,,,,,,,,,,,,,,,,,,,,,,,,1,0.06,97.812,1.6,0.018000000000000002,0.01,0.44,0.03,0.02,,0.01,,,
737,,,,,556.0,Room temperature,494.0,Room temperature,,,,,,,,,,,,,,,,170,+,1.8,100.0,DC,21,620,1,,,,,,,,,,,,,,,,,,,,,,,,,,,,,,,1,0.06,97.812,1.6,0.018000000000000002,0.01,0.44,0.03,0.02,,0.01,,,
738,,,,,688.0,Room temperature,612.0,Room temperature,,,,,,,,,,,,,,,,170,+,1.8,100.0,DC,21,250,16,,,,,,,,,,,,,,,,,,,,,,,,,,,,,,,1,0.06,97.44,1.63,0.02,0.01,0.46,0.02,0.02,,0.34,,,
739,,,,,674.0,Room temperature,591.0,Room temperature,,,,,,,,,,,,,,,,170,+,1.8,100.0,DC,21,620,1,,,,,,,,,,,,,,,,,,,,,,,,,,,,,,,1,0.06,97.44,1.63,0.02,0.01,0.46,0.02,0.02,,0.34,,,
740,,,,,737.0,Room temperature,673.0,Room temperature,,,,,,,,,,,,,,,,170,+,1.8,100.0,DC,21,250,16,,,,,,,,,,,,,,,,,,,,,,,,,,,,,,,1,0.055,97.233,1.62,0.021,0.011000000000000001,0.48,0.02,0.02,,0.54,,,
741,,,,,727.0,Room temperature,628.0,Room temperature,,,,,,,,,,,,,,,,170,+,1.8,100.0,DC,21,620,1,,,,,,,,,,,,,,,,,,,,,,,,,,,,,,,1,0.055,97.233,1.62,0.021,0.011000000000000001,0.48,0.02,0.02,,0.54,,,
742,,,,,664.0,Room temperature,583.0,Room temperature,,,,,,,,,,,,,,,,170,+,1.8,100.0,DC,21,250,16,,,,,,,,,,,,,,,,,,,,,,,,,,,,,,,1,0.06,97.44,2.0,0.02,0.01,0.42,0.02,0.02,,0.01,,,
743,,,,,626.0,Room temperature,530.0,Room temperature,,,,,,,,,,,,,,,,170,+,1.8,100.0,DC,21,620,1,,,,,,,,,,,,,,,,,,,,,,,,,,,,,,,1,0.06,97.44,2.0,0.02,0.01,0.42,0.02,0.02,,0.01,,,
744,,,,,741.0,Room temperature,677.0,Room temperature,,,,,,,,,,,,,,,,170,+,1.8,100.0,DC,21,250,16,,,,,,,,,,,,,,,,,,,,,,,,,,,,,,,1,0.06,97.189,1.95,0.021,0.01,0.39,0.02,0.02,,0.34,,,
745,,,,,709.0,Room temperature,632.0,Room temperature,,,,,,,,,,,,,,,,170,+,1.8,100.0,DC,21,620,1,,,,,,,,,,,,,,,,,,,,,,,,,,,,,,,1,0.06,97.189,1.95,0.021,0.01,0.39,0.02,0.02,,0.34,,,
746,,,,,748.0,Room temperature,701.0,Room temperature,,,,,,,,,,,,,,,,170,+,1.8,100.0,DC,21,250,16,,,,,,,,,,,,,,,,,,,,,,,,,,,,,,,1,0.055,96.953,1.99,0.022000000000000002,0.01,0.39,0.02,0.02,,0.54,,,
747,,,,,783.0,Room temperature,693.0,Room temperature,,,,,,,,,,,,,,,,170,+,1.8,100.0,DC,21,620,1,,,,,,,,,,,,,,,,,,,,,,,,,,,,,,,1,0.055,96.953,1.99,0.022000000000000002,0.01,0.39,0.02,0.02,,0.54,,,
748,,,,,,,408.0,Room temperature,,,,,,,,,,,,,,,,180,+,1.0,250.0,DC,23,N,0,,,,,,,,,,,,,,,,,,,,,,,,,,,,,,,1,0.03,98.717,0.78,0.01,0.013000000000000001,0.45,,,,,,,
749,,,,,,,,,,,,,,,,,,,,,,,,,,,,,,,,,,,,,,,,,,,,,,,,,,,,,,,,,,,,,,1,0.03,98.717,0.78,0.01,0.013000000000000001,0.45,,,,,,,
750,,,,,,,,,,,,,,,,,,,,,,,,,,,,,,,,,,,,,,,,,,,,,,,,,,,,,,,,,,,,,,1,0.03,98.717,0.78,0.01,0.013000000000000001,0.45,,,,,,,
751,,,,,,,,,,,,,,,,,,,,,,,,,,,,,,,,,,,,,,,,,,,,,,,,,,,,,,,,,,,,,,1,0.03,98.717,0.78,0.01,0.013000000000000001,0.45,,,,,,,
752,,,,,,,,,,,,,,,,,,,,,,,,,,,,,,,,,,,,,,,,,,,,,,,,,,,,,,,,,,,,,,1,0.03,98.717,0.78,0.01,0.013000000000000001,0.45,,,,,,,
753,,,,,,,,,,,,,,,,,,,,,,,,,,,,,,,,,,,,,,,,,,,,,,,,,,,,,,,,,,,,,,1,0.03,98.717,0.78,0.01,0.013000000000000001,0.45,,,,,,,
754,,,,,,,440.0,Room temperature,,,,,,,,,,,,,,,,180,+,1.0,250.0,DC,23,N,0,,,,,,,,,,,,,,,,,,,,,,,,,,,,,,,1,0.032,98.23,1.27,0.01,0.008,0.45,,,,,,,
755,,,,,,,,,,,,,,,,,,,,,,,,,,,,,,,,,,,,,,,,,,,,,,,,,,,,,,,,,,,,,,1,0.032,98.23,1.27,0.01,0.008,0.45,,,,,,,
756,,,,,,,,,,,,,,,,,,,,,,,,,,,,,,,,,,,,,,,,,,,,,,,,,,,,,,,,,,,,,,1,0.032,98.23,1.27,0.01,0.008,0.45,,,,,,,
757,,,,,,,,,,,,,,,,,,,,,,,,,,,,,,,,,,,,,,,,,,,,,,,,,,,,,,,,,,,,,,1,0.032,98.23,1.27,0.01,0.008,0.45,,,,,,,
758,,,,,,,,,,,,,,,,,,,,,,,,,,,,,,,,,,,,,,,,,,,,,,,,,,,,,,,,,,,,,,1,0.032,98.23,1.27,0.01,0.008,0.45,,,,,,,
759,,,,,,,,,,,,,,,,,,,,,,,,,,,,,,,,,,,,,,,,,,,,,,,,,,,,,,,,,,,,,,1,0.032,98.23,1.27,0.01,0.008,0.45,,,,,,,
760,,,,,,,488.0,Room temperature,,,,,,,,,,,,,,,,180,+,1.0,250.0,DC,23,N,0,,,,,,,,,,,,,,,,,,,,,,,,,,,,,,,1,0.031,97.825,1.71,0.01,0.004,0.42,,,,,,,
761,,,,,,,,,,,,,,,,,,,,,,,,,,,,,,,,,,,,,,,,,,,,,,,,,,,,,,,,,,,,,,1,0.031,97.825,1.71,0.01,0.004,0.42,,,,,,,
762,,,,,,,,,,,,,,,,,,,,,,,,,,,,,,,,,,,,,,,,,,,,,,,,,,,,,,,,,,,,,,1,0.031,97.825,1.71,0.01,0.004,0.42,,,,,,,
763,,,,,,,,,,,,,,,,,,,,,,,,,,,,,,,,,,,,,,,,,,,,,,,,,,,,,,,,,,,,,,1,0.031,97.825,1.71,0.01,0.004,0.42,,,,,,,
764,,,,,,,,,,,,,,,,,,,,,,,,,,,,,,,,,,,,,,,,,,,,,,,,,,,,,,,,,,,,,,1,0.031,97.825,1.71,0.01,0.004,0.42,,,,,,,
765,,,,,,,,,,,,,,,,,,,,,,,,,,,,,,,,,,,,,,,,,,,,,,,,,,,,,,,,,,,,,,1,0.031,97.825,1.71,0.01,0.004,0.42,,,,,,,
766,,,,,,,506.0,Room temperature,,,,,,,,,,,,,,,,180,+,1.0,250.0,DC,23,N,0,,,,,,,,,,,,,,,,,,,,,,,,,,,,,,,1,0.032,97.456,2.05,0.01,0.002,0.45,,,,,,,
767,,,,,,,,,,,,,,,,,,,,,,,,,,,,,,,,,,,,,,,,,,,,,,,,,,,,,,,,,,,,,,1,0.032,97.456,2.05,0.01,0.002,0.45,,,,,,,
768,,,,,,,,,,,,,,,,,,,,,,,,,,,,,,,,,,,,,,,,,,,,,,,,,,,,,,,,,,,,,,1,0.032,97.456,2.05,0.01,0.002,0.45,,,,,,,
769,,,,,,,,,,,,,,,,,,,,,,,,,,,,,,,,,,,,,,,,,,,,,,,,,,,,,,,,,,,,,,1,0.032,97.456,2.05,0.01,0.002,0.45,,,,,,,
770,,,,,,,,,,,,,,,,,,,,,,,,,,,,,,,,,,,,,,,,,,,,,,,,,,,,,,,,,,,,,,1,0.032,97.456,2.05,0.01,0.002,0.45,,,,,,,
771,,,,,,,,,,,,,,,,,,,,,,,,,,,,,,,,,,,,,,,,,,,,,,,,,,,,,,,,,,,,,,1,0.032,97.456,2.05,0.01,0.002,0.45,,,,,,,
772,,,,,,,400.0,Room temperature,,,,,,,,,,,,,,,,180,+,1.0,250.0,DC,23,N,0,,,,,,,,,,,,,,,,,,,,,,,,,,,,,,,1,0.059000000000000004,98.811,0.77,0.01,0.01,0.34,,,,,,,
773,,,,,,,,,,,,,,,,,,,,,,,,,,,,,,,,,,,,,,,,,,,,,,,,,,,,,,,,,,,,,,1,0.059000000000000004,98.811,0.77,0.01,0.01,0.34,,,,,,,
774,,,,,,,,,,,,,,,,,,,,,,,,,,,,,,,,,,,,,,,,,,,,,,,,,,,,,,,,,,,,,,1,0.059000000000000004,98.811,0.77,0.01,0.01,0.34,,,,,,,
775,,,,,,,,,,,,,,,,,,,,,,,,,,,,,,,,,,,,,,,,,,,,,,,,,,,,,,,,,,,,,,1,0.059000000000000004,98.811,0.77,0.01,0.01,0.34,,,,,,,
776,,,,,,,,,,,,,,,,,,,,,,,,,,,,,,,,,,,,,,,,,,,,,,,,,,,,,,,,,,,,,,1,0.059000000000000004,98.811,0.77,0.01,0.01,0.34,,,,,,,
777,,,,,,,,,,,,,,,,,,,,,,,,,,,,,,,,,,,,,,,,,,,,,,,,,,,,,,,,,,,,,,1,0.059000000000000004,98.811,0.77,0.01,0.01,0.34,,,,,,,
778,,,,,,,430.0,Room temperature,,,,,,,,,,,,,,,,180,+,1.0,250.0,DC,23,N,0,,,,,,,,,,,,,,,,,,,,,,,,,,,,,,,1,0.059000000000000004,98.503,1.09,0.01,0.008,0.33,,,,,,,
779,,,,,,,,,,,,,,,,,,,,,,,,,,,,,,,,,,,,,,,,,,,,,,,,,,,,,,,,,,,,,,1,0.059000000000000004,98.503,1.09,0.01,0.008,0.33,,,,,,,
780,,,,,,,,,,,,,,,,,,,,,,,,,,,,,,,,,,,,,,,,,,,,,,,,,,,,,,,,,,,,,,1,0.059000000000000004,98.503,1.09,0.01,0.008,0.33,,,,,,,
781,,,,,,,,,,,,,,,,,,,,,,,,,,,,,,,,,,,,,,,,,,,,,,,,,,,,,,,,,,,,,,1,0.059000000000000004,98.503,1.09,0.01,0.008,0.33,,,,,,,
782,,,,,,,,,,,,,,,,,,,,,,,,,,,,,,,,,,,,,,,,,,,,,,,,,,,,,,,,,,,,,,1,0.059000000000000004,98.503,1.09,0.01,0.008,0.33,,,,,,,
783,,,,,,,,,,,,,,,,,,,,,,,,,,,,,,,,,,,,,,,,,,,,,,,,,,,,,,,,,,,,,,1,0.059000000000000004,98.503,1.09,0.01,0.008,0.33,,,,,,,
784,,,,,,,473.0,Room temperature,,,,,,,,,,,,,,,,180,+,1.0,250.0,DC,23,N,0,,,,,,,,,,,,,,,,,,,,,,,,,,,,,,,1,0.059000000000000004,98.185,1.44,0.01,0.006,0.3,,,,,,,
785,,,,,,,,,,,,,,,,,,,,,,,,,,,,,,,,,,,,,,,,,,,,,,,,,,,,,,,,,,,,,,1,0.059000000000000004,98.185,1.44,0.01,0.006,0.3,,,,,,,
786,,,,,,,,,,,,,,,,,,,,,,,,,,,,,,,,,,,,,,,,,,,,,,,,,,,,,,,,,,,,,,1,0.059000000000000004,98.185,1.44,0.01,0.006,0.3,,,,,,,
787,,,,,,,,,,,,,,,,,,,,,,,,,,,,,,,,,,,,,,,,,,,,,,,,,,,,,,,,,,,,,,1,0.059000000000000004,98.185,1.44,0.01,0.006,0.3,,,,,,,
788,,,,,,,,,,,,,,,,,,,,,,,,,,,,,,,,,,,,,,,,,,,,,,,,,,,,,,,,,,,,,,1,0.059000000000000004,98.185,1.44,0.01,0.006,0.3,,,,,,,
789,,,,,,,,,,,,,,,,,,,,,,,,,,,,,,,,,,,,,,,,,,,,,,,,,,,,,,,,,,,,,,1,0.059000000000000004,98.185,1.44,0.01,0.006,0.3,,,,,,,
790,,,,,,,496.0,Room temperature,,,,,,,,,,,,,,,,180,+,1.0,250.0,DC,23,N,0,,,,,,,,,,,,,,,,,,,,,,,,,,,,,,,1,0.065,97.762,1.83,0.01,0.003,0.33,,,,,,,
791,,,,,,,,,,,,,,,,,,,,,,,,,,,,,,,,,,,,,,,,,,,,,,,,,,,,,,,,,,,,,,1,0.065,97.762,1.83,0.01,0.003,0.33,,,,,,,
792,,,,,,,,,,,,,,,,,,,,,,,,,,,,,,,,,,,,,,,,,,,,,,,,,,,,,,,,,,,,,,1,0.065,97.762,1.83,0.01,0.003,0.33,,,,,,,
793,,,,,,,,,,,,,,,,,,,,,,,,,,,,,,,,,,,,,,,,,,,,,,,,,,,,,,,,,,,,,,1,0.065,97.762,1.83,0.01,0.003,0.33,,,,,,,
794,,,,,,,,,,,,,,,,,,,,,,,,,,,,,,,,,,,,,,,,,,,,,,,,,,,,,,,,,,,,,,1,0.065,97.762,1.83,0.01,0.003,0.33,,,,,,,
795,,,,,,,,,,,,,,,,,,,,,,,,,,,,,,,,,,,,,,,,,,,,,,,,,,,,,,,,,,,,,,1,0.065,97.762,1.83,0.01,0.003,0.33,,,,,,,
796,,,,,,,430.0,Room temperature,,,,,,,,,,,,,,,,180,+,1.0,250.0,DC,23,N,0,,,,,,,,,,,,,,,,,,,,,,,,,,,,,,,1,0.09,98.697,0.78,0.01,0.013000000000000001,0.41,,,,,,,
797,,,,,,,,,,,,,,,,,,,,,,,,,,,,,,,,,,,,,,,,,,,,,,,,,,,,,,,,,,,,,,1,0.09,98.697,0.78,0.01,0.013000000000000001,0.41,,,,,,,
798,,,,,,,,,,,,,,,,,,,,,,,,,,,,,,,,,,,,,,,,,,,,,,,,,,,,,,,,,,,,,,1,0.09,98.697,0.78,0.01,0.013000000000000001,0.41,,,,,,,
799,,,,,,,,,,,,,,,,,,,,,,,,,,,,,,,,,,,,,,,,,,,,,,,,,,,,,,,,,,,,,,1,0.09,98.697,0.78,0.01,0.013000000000000001,0.41,,,,,,,
800,,,,,,,,,,,,,,,,,,,,,,,,,,,,,,,,,,,,,,,,,,,,,,,,,,,,,,,,,,,,,,1,0.09,98.697,0.78,0.01,0.013000000000000001,0.41,,,,,,,
801,,,,,,,,,,,,,,,,,,,,,,,,,,,,,,,,,,,,,,,,,,,,,,,,,,,,,,,,,,,,,,1,0.09,98.697,0.78,0.01,0.013000000000000001,0.41,,,,,,,
802,,,,,,,450.0,Room temperature,,,,,,,,,,,,,,,,180,+,1.0,250.0,DC,23,N,0,,,,,,,,,,,,,,,,,,,,,,,,,,,,,,,1,0.08900000000000001,98.36,1.18,0.01,0.011000000000000001,0.35,,,,,,,
803,,,,,,,,,,,,,,,,,,,,,,,,,,,,,,,,,,,,,,,,,,,,,,,,,,,,,,,,,,,,,,1,0.08900000000000001,98.36,1.18,0.01,0.011000000000000001,0.35,,,,,,,
804,,,,,,,,,,,,,,,,,,,,,,,,,,,,,,,,,,,,,,,,,,,,,,,,,,,,,,,,,,,,,,1,0.08900000000000001,98.36,1.18,0.01,0.011000000000000001,0.35,,,,,,,
805,,,,,,,,,,,,,,,,,,,,,,,,,,,,,,,,,,,,,,,,,,,,,,,,,,,,,,,,,,,,,,1,0.08900000000000001,98.36,1.18,0.01,0.011000000000000001,0.35,,,,,,,
806,,,,,,,,,,,,,,,,,,,,,,,,,,,,,,,,,,,,,,,,,,,,,,,,,,,,,,,,,,,,,,1,0.08900000000000001,98.36,1.18,0.01,0.011000000000000001,0.35,,,,,,,
807,,,,,,,,,,,,,,,,,,,,,,,,,,,,,,,,,,,,,,,,,,,,,,,,,,,,,,,,,,,,,,1,0.08900000000000001,98.36,1.18,0.01,0.011000000000000001,0.35,,,,,,,
808,,,,,,,478.0,Room temperature,,,,,,,,,,,,,,,,180,+,1.0,250.0,DC,23,N,0,,,,,,,,,,,,,,,,,,,,,,,,,,,,,,,1,0.08800000000000001,97.931,1.59,0.01,0.011000000000000001,0.37,,,,,,,
809,,,,,,,,,,,,,,,,,,,,,,,,,,,,,,,,,,,,,,,,,,,,,,,,,,,,,,,,,,,,,,1,0.08800000000000001,97.931,1.59,0.01,0.011000000000000001,0.37,,,,,,,
810,,,,,,,,,,,,,,,,,,,,,,,,,,,,,,,,,,,,,,,,,,,,,,,,,,,,,,,,,,,,,,1,0.08800000000000001,97.931,1.59,0.01,0.011000000000000001,0.37,,,,,,,
811,,,,,,,,,,,,,,,,,,,,,,,,,,,,,,,,,,,,,,,,,,,,,,,,,,,,,,,,,,,,,,1,0.08800000000000001,97.931,1.59,0.01,0.011000000000000001,0.37,,,,,,,
812,,,,,,,,,,,,,,,,,,,,,,,,,,,,,,,,,,,,,,,,,,,,,,,,,,,,,,,,,,,,,,1,0.08800000000000001,97.931,1.59,0.01,0.011000000000000001,0.37,,,,,,,
813,,,,,,,,,,,,,,,,,,,,,,,,,,,,,,,,,,,,,,,,,,,,,,,,,,,,,,,,,,,,,,1,0.08800000000000001,97.931,1.59,0.01,0.011000000000000001,0.37,,,,,,,
814,,,,,,,541.0,Room temperature,,,,,,,,,,,,,,,,180,+,1.0,250.0,DC,23,N,0,,,,,,,,,,,,,,,,,,,,,,,,,,,,,,,1,0.098,97.24,2.25,0.013999999999999999,0.008,0.39,,,,,,,
815,,,,,,,,,,,,,,,,,,,,,,,,,,,,,,,,,,,,,,,,,,,,,,,,,,,,,,,,,,,,,,1,0.098,97.24,2.25,0.013999999999999999,0.008,0.39,,,,,,,
816,,,,,,,,,,,,,,,,,,,,,,,,,,,,,,,,,,,,,,,,,,,,,,,,,,,,,,,,,,,,,,1,0.098,97.24,2.25,0.013999999999999999,0.008,0.39,,,,,,,
817,,,,,,,,,,,,,,,,,,,,,,,,,,,,,,,,,,,,,,,,,,,,,,,,,,,,,,,,,,,,,,1,0.098,97.24,2.25,0.013999999999999999,0.008,0.39,,,,,,,
818,,,,,,,,,,,,,,,,,,,,,,,,,,,,,,,,,,,,,,,,,,,,,,,,,,,,,,,,,,,,,,1,0.098,97.24,2.25,0.013999999999999999,0.008,0.39,,,,,,,
819,,,,,,,,,,,,,,,,,,,,,,,,,,,,,,,,,,,,,,,,,,,,,,,,,,,,,,,,,,,,,,1,0.098,97.24,2.25,0.013999999999999999,0.008,0.39,,,,,,,
820,,,,,,,445.0,Room temperature,,,,,,,,,,,,,,,,180,+,1.0,250.0,DC,23,N,0,,,,,,,,,,,,,,,,,,,,,,,,,,,,,,,1,0.12,98.565,0.86,0.013999999999999999,0.011000000000000001,0.43,,,,,,,
821,,,,,,,,,,,,,,,,,,,,,,,,,,,,,,,,,,,,,,,,,,,,,,,,,,,,,,,,,,,,,,1,0.12,98.565,0.86,0.013999999999999999,0.011000000000000001,0.43,,,,,,,
822,,,,,,,,,,,,,,,,,,,,,,,,,,,,,,,,,,,,,,,,,,,,,,,,,,,,,,,,,,,,,,1,0.12,98.565,0.86,0.013999999999999999,0.011000000000000001,0.43,,,,,,,
823,,,,,,,,,,,,,,,,,,,,,,,,,,,,,,,,,,,,,,,,,,,,,,,,,,,,,,,,,,,,,,1,0.12,98.565,0.86,0.013999999999999999,0.011000000000000001,0.43,,,,,,,
824,,,,,,,,,,,,,,,,,,,,,,,,,,,,,,,,,,,,,,,,,,,,,,,,,,,,,,,,,,,,,,1,0.12,98.565,0.86,0.013999999999999999,0.011000000000000001,0.43,,,,,,,
825,,,,,,,,,,,,,,,,,,,,,,,,,,,,,,,,,,,,,,,,,,,,,,,,,,,,,,,,,,,,,,1,0.12,98.565,0.86,0.013999999999999999,0.011000000000000001,0.43,,,,,,,
826,,,,,,,516.0,Room temperature,,,,,,,,,,,,,,,,180,+,1.0,250.0,DC,23,N,0,,,,,,,,,,,,,,,,,,,,,,,,,,,,,,,1,0.12,98.066,1.35,0.013999999999999999,0.01,0.44,,,,,,,
827,,,,,,,,,,,,,,,,,,,,,,,,,,,,,,,,,,,,,,,,,,,,,,,,,,,,,,,,,,,,,,1,0.12,98.066,1.35,0.013999999999999999,0.01,0.44,,,,,,,
828,,,,,,,,,,,,,,,,,,,,,,,,,,,,,,,,,,,,,,,,,,,,,,,,,,,,,,,,,,,,,,1,0.12,98.066,1.35,0.013999999999999999,0.01,0.44,,,,,,,
829,,,,,,,,,,,,,,,,,,,,,,,,,,,,,,,,,,,,,,,,,,,,,,,,,,,,,,,,,,,,,,1,0.12,98.066,1.35,0.013999999999999999,0.01,0.44,,,,,,,
830,,,,,,,,,,,,,,,,,,,,,,,,,,,,,,,,,,,,,,,,,,,,,,,,,,,,,,,,,,,,,,1,0.12,98.066,1.35,0.013999999999999999,0.01,0.44,,,,,,,
831,,,,,,,,,,,,,,,,,,,,,,,,,,,,,,,,,,,,,,,,,,,,,,,,,,,,,,,,,,,,,,1,0.12,98.066,1.35,0.013999999999999999,0.01,0.44,,,,,,,
832,,,,,,,526.0,Room temperature,,,,,,,,,,,,,,,,180,+,1.0,250.0,DC,23,N,0,,,,,,,,,,,,,,,,,,,,,,,,,,,,,,,1,0.13,97.649,1.83,0.011000000000000001,0.01,0.37,,,,,,,
833,,,,,,,,,,,,,,,,,,,,,,,,,,,,,,,,,,,,,,,,,,,,,,,,,,,,,,,,,,,,,,1,0.13,97.649,1.83,0.011000000000000001,0.01,0.37,,,,,,,
834,,,,,,,,,,,,,,,,,,,,,,,,,,,,,,,,,,,,,,,,,,,,,,,,,,,,,,,,,,,,,,1,0.13,97.649,1.83,0.011000000000000001,0.01,0.37,,,,,,,
835,,,,,,,,,,,,,,,,,,,,,,,,,,,,,,,,,,,,,,,,,,,,,,,,,,,,,,,,,,,,,,1,0.13,97.649,1.83,0.011000000000000001,0.01,0.37,,,,,,,
836,,,,,,,,,,,,,,,,,,,,,,,,,,,,,,,,,,,,,,,,,,,,,,,,,,,,,,,,,,,,,,1,0.13,97.649,1.83,0.011000000000000001,0.01,0.37,,,,,,,
837,,,,,,,,,,,,,,,,,,,,,,,,,,,,,,,,,,,,,,,,,,,,,,,,,,,,,,,,,,,,,,1,0.13,97.649,1.83,0.011000000000000001,0.01,0.37,,,,,,,
838,,,,,,,617.0,Room temperature,,,,,,,,,,,,,,,,180,+,1.0,250.0,DC,23,N,0,,,,,,,,,,,,,,,,,,,,,,,,,,,,,,,1,0.11,97.331,2.18,0.011000000000000001,0.008,0.36,,,,,,,
839,,,,,,,,,,,,,,,,,,,,,,,,,,,,,,,,,,,,,,,,,,,,,,,,,,,,,,,,,,,,,,1,0.11,97.331,2.18,0.011000000000000001,0.008,0.36,,,,,,,
840,,,,,,,,,,,,,,,,,,,,,,,,,,,,,,,,,,,,,,,,,,,,,,,,,,,,,,,,,,,,,,1,0.11,97.331,2.18,0.011000000000000001,0.008,0.36,,,,,,,
841,,,,,,,,,,,,,,,,,,,,,,,,,,,,,,,,,,,,,,,,,,,,,,,,,,,,,,,,,,,,,,1,0.11,97.331,2.18,0.011000000000000001,0.008,0.36,,,,,,,
842,,,,,,,,,,,,,,,,,,,,,,,,,,,,,,,,,,,,,,,,,,,,,,,,,,,,,,,,,,,,,,1,0.11,97.331,2.18,0.011000000000000001,0.008,0.36,,,,,,,
843,,,,,,,,,,,,,,,,,,,,,,,,,,,,,,,,,,,,,,,,,,,,,,,,,,,,,,,,,,,,,,1,0.11,97.331,2.18,0.011000000000000001,0.008,0.36,,,,,,,
844,,,,,,,,,,,,,,,,,,,Ferrite/Bainite,,,,,,,,,,,200,14,280.0,+,2.8,200.0,DC,30.0,,,,,,,,,,,,,,,,,,,,,,,,,1,0.057,97.93,1.22,0.012,0.01,0.62,0.05,,0.09,,0.011000000000000001,,
845,,,,,,,,,,,,,,,,,,,Ferrite/Bainite,,,,,,,,,,,200,14,280.0,+,2.8,200.0,DC,30.0,,,,,,,,,,,,,,,,,,,,,,,,,1,0.053,97.838,1.3,0.01,0.01,0.68,0.04,,0.06,,0.009000000000000001,,
846,,,,,,,,,,,,,,,,,,,Ferrite/Bainite,,,,,,,,,,,200,14,280.0,+,2.8,200.0,DC,30.0,,,,,,,,,,,,,,,,,,,,,,,,,1,0.057999999999999996,98.039,1.12,0.015,0.013000000000000001,0.59,0.03,,0.12,,0.015,,
847,,,,,557.0,Room temperature,,,,,,,,,,,,,,,,,,,,,,,,200,14,280.0,+,2.8,200.0,DC,30.0,,,,,,,,,,,,,,,,,,,,,,,,,1,0.053,97.794,1.28,0.015,0.013000000000000001,0.7,0.03,,0.1,,0.015,,
848,,,,,,,,,,,,,,,,,,,Ferrite/Bainite,,,,,,,,,,,200,14,285.0,+,2.9,200.0,DC,32.0,,,,,,,,,,,,,,,,,,,,,,,,,1,0.055,97.975,0.9,0.012,0.016,0.42,0.55,,0.06,,0.012,,
849,,,,,572.0,Room temperature,,,,,,,,,,,,,,,,,,,,,,,,200,14,280.0,+,2.8,200.0,DC,30.0,,,,,,,,,,,,,,,,,,,,,,,,,1,0.069,97.571,1.12,0.011000000000000001,0.016,0.56,0.58,,0.06,,0.013000000000000001,,
850,,,,,582.0,Room temperature,,,,,,,,,,,,,,,,,,,,,,,,200,14,280.0,+,2.8,200.0,DC,30.0,,,,,,,,,,,,,,,,,,,,,,,,,1,0.065,97.466,1.17,0.011000000000000001,0.015,0.59,0.62,,0.05,,0.013000000000000001,,
851,,,,,498.0,Room temperature,,,,,,,,,,,,,,,,,,,,,,,,200,14,285.0,+,2.9,200.0,DC,32.0,,,,,,,,,,,,,,,,,,,,,,,,,1,0.066,98.731,0.79,0.015,0.015,0.23,0.03,,0.11,,0.013000000000000001,,
852,,,,,538.0,Room temperature,,,,,,,,,,,,,,,,,,,,,,,,200,14,280.0,+,2.8,200.0,DC,30.0,,,,,,,,,,,,,,,,,,,,,,,,,1,0.067,98.247,1.12,0.016,0.013999999999999999,0.39,0.03,,0.1,,0.016,,
853,,,,,533.0,Room temperature,,,,,,,,,,,,,,,,,,,,,,,,200,14,280.0,+,2.8,200.0,DC,30.0,,,,,,,,,,,,,,,,,,,,,,,,,1,0.062,98.324,1.1,0.013999999999999999,0.015,0.37,0.02,,0.08,,0.015,,
854,,,,,,,,,,,,,,,,,,,Ferrite/Bainite,,,,,,,,,,,200,14,285.0,+,2.9,200.0,DC,32.0,,,,,,,,,,,,,,,,,,,,,,,,,1,0.055,98.695,0.81,0.009000000000000001,0.01,0.34,0.02,,0.05,,0.011000000000000001,,
855,,,,,,,,,,,,,,,,,,,Ferrite/Bainite,,,,,,,,,,,200,14,280.0,+,2.8,200.0,DC,30.0,,,,,,,,,,,,,,,,,,,,,,,,,1,0.066,98.107,1.14,0.011000000000000001,0.01,0.56,0.02,,0.07,,0.016,,
856,,,,,,,,,,,,,,,,,,,Ferrite/Bainite,,,,,,,,,,,200,14,280.0,+,2.8,200.0,DC,30.0,,,,,,,,,,,,,,,,,,,,,,,,,1,0.067,98.204,1.08,0.011000000000000001,0.013000000000000001,0.51,0.02,,0.08,,0.015,,
857,,,,,,,,,,,,,,,,,,,Ferrite/Bainite,,,,,,,,,,,200,14,280.0,+,2.8,200.0,DC,30.0,,,,,,,,,,,,,,,,,,,,,,,,,1,0.054000000000000006,97.624,1.68,0.015,0.009000000000000001,0.5,0.01,,0.1,,0.008,,
858,,,,,,,,,,,,,,,,,,,Ferrite/Bainite,,,,,,,,,,,200,14,280.0,+,2.8,200.0,DC,30.0,,,,,,,,,,,,,,,,,,,,,,,,,1,0.046,97.555,1.74,0.015,0.008,0.53,0.01,,0.09,,0.006,,
859,,,,,538.0,Room temperature,,,,,,,,,,,,,,,,,,,,,,,,200,14,280.0,+,2.8,200.0,DC,30.0,,,,,,,,,,,,,,,,,,,,,,,,,1,0.07,98.126,1.19,0.018000000000000002,0.01,0.46,0.01,,0.1,,0.016,,
