Repository: PrasannS/WeldingAnalysis

# Analyzing Weld Composite Material and Mechanial properties using statistical / machine learning approaches

## Webscraping

### The data for this projects was obtained via webscraping welding materials data from the following sites

- [Certilas Welding Products Dataset](https://certilas.nl/en/catalogue)
- [Lincoln Electric Welding Products Dataset](https://www.lincolnelectric.com/en-us/consumables/Pages/consumables.aspx)
- [Citrination Weld Composites Dataset](https://citrination.com/datasets/114194/show_search?searchMatchOption=fuzzyMatch)

This scraping was done through the combination of webscraping and data preprocessing using BeautifulSoup and Pandas. See

File: data/cit_data/200124_cit_data.csv (part 5 of 8)
 second phase,Ferrite with second phase_Temperature,Primary ferrite in microstructure,Primary ferrite in microstructure_Temperature,Martensite,Martensite_Temperature,Microstructure,50% FATT,50% FATT_Temperature,Hardness,Hardness_Temperature,Manual metal arc_Current,Manual metal arc_Electrode,Manual metal arc_Heat input,Manual metal arc_Interpass temperature,Manual metal arc_Source,Manual metal arc_Voltage,Post weld heat treatment_Post weld heat treatment temperature,Post weld heat treatment_Post weld heat treatment time,Flux cored arc_Current,Flux cored arc_Electrode,Flux cored arc_Heat input,Flux cored arc_Interpass temperature,Flux cored arc_Source,Flux cored arc_Voltage,Submerged arc_Current,Submerged arc_Electrode,Submerged arc_Heat input,Submerged arc_Interpass temperature,Submerged arc_Source,Submerged arc_Voltage,Gas tungsten arc automatic_Current,Gas tungsten arc automatic_Electrode,Gas tungsten arc automatic_Heat input,Gas tungsten arc automatic_Interpass temperature,Gas tungsten arc automatic_Source,Gas tungsten arc automatic_Voltage,Gas metal arc automatic_Current,Gas metal arc automatic_Electrode,Gas metal arc automatic_Heat input,Gas metal arc automatic_Interpass temperature,Gas metal arc automatic_Source,Gas metal arc automatic_Voltage,Tandem submerged Arc_Current,Tandem submerged Arc_Electrode,Tandem submerged Arc_Heat input,Tandem submerged Arc_Interpass temperature,Tandem submerged Arc_Source,Tandem submerged Arc_Voltage,extr,C,Fe,Mn,P,S,Si,Ni,Cu,Cr,Mo,V,W,Co
860,,,,,535.0,Room temperature,,,,,,,,,,,,,,,,,,,,,,,,200,14,280.0,+,2.8,200.0,DC,30.0,,,,,,,,,,,,,,,,,,,,,,,,,1,0.059000000000000004,98.124,1.25,0.015,0.009000000000000001,0.46,0.01,,0.06,,0.013000000000000001,,
861,,,,,,,,,,,,,,,,,,,,,,,,,,,,,,,,,,,,,,,,,,,,,,,,,,,,,,,,,,,,,,1,0.068,98.48,1.06,0.009000000000000001,0.006,0.35,,,0.027000000000000003,,,,
862,,,,,,,,,,,,,,,,,,,,,,,,,,,,,,,,,,,,,,,,,,,,,,,,,,,,,,,,,,,,,,1,0.068,98.48,1.06,0.009000000000000001,0.006,0.35,,,0.027000000000000003,,,,
863,,,,,,,,,,,,,,,,,,,,,,,,,,,,,,,,,,,,,,,,,,,,,,,,,,,,,,,,,,,,,,1,0.071,98.054,1.09,0.009000000000000001,0.006,0.36,,,0.41,,,,
864,,,,,,,,,,,,,,,,,,,,,,,,,,,,,,,,,,,,,,,,,,,,,,,,,,,,,,,,,,,,,,1,0.071,98.054,1.09,0.009000000000000001,0.006,0.36,,,0.41,,,,
865,,,,,,,,,,,,,,,,,,,,,,,,,,,,,,,,,,,,,,,,,,,,,,,,,,,,,,,,,,,,,,1,0.07200000000000001,97.726,1.05,0.006999999999999999,0.005,0.35,,,0.79,,,,
866,,,,,,,,,,,,,,,,,,,,,,,,,,,,,,,,,,,,,,,,,,,,,,,,,,,,,,,,,,,,,,1,0.07200000000000001,97.726,1.05,0.006999999999999999,0.005,0.35,,,0.79,,,,
867,,,,,,,,,,,,,,,,,,,,,,,,,,,,,,,,,,,,,,,,,,,,,,,,,,,,,,,,,,,,,,1,0.075,97.251,1.09,0.008,0.006,0.35,,,1.22,,,,
868,,,,,,,,,,,,,,,,,,,,,,,,,,,,,,,,,,,,,,,,,,,,,,,,,,,,,,,,,,,,,,1,0.075,97.251,1.09,0.008,0.006,0.35,,,1.22,,,,
869,,,,,,,,,,,,,,,,,,,,,,,,,,,,,,,,,,,,,,,,,,,,,,,,,,,,,,,,,,,,,,1,0.07,96.946,1.06,0.008,0.006,0.34,,,1.57,,,,
870,,,,,,,,,,,,,,,,,,,,,,,,,,,,,,,,,,,,,,,,,,,,,,,,,,,,,,,,,,,,,,1,0.07,96.946,1.06,0.008,0.006,0.34,,,1.57,,,,
871,,,,,,,,,,,,,,,,,,,,,,,,,,,,,,,,,,,,,,,,,,,,,,,,,,,,,,,,,,,,,,1,0.073,96.534,1.07,0.006999999999999999,0.006,0.34,,,1.97,,,,
872,,,,,,,,,,,,,,,,,,,,,,,,,,,,,,,,,,,,,,,,,,,,,,,,,,,,,,,,,,,,,,1,0.073,96.534,1.07,0.006999999999999999,0.006,0.34,,,1.97,,,,
873,,,,,,,,,,,,,,,,,,,,,,,,,,,,,,,,,,,,,,,,,,,,,,,,,,,,,,,,,,,,,,1,0.077,96.229,1.05,0.008,0.006,0.35,,,2.28,,,,
874,,,,,,,,,,,,,,,,,,,,,,,,,,,,,,,,,,,,,,,,,,,,,,,,,,,,,,,,,,,,,,1,0.077,96.229,1.05,0.008,0.006,0.35,,,2.28,,,,
875,,,,,,,,,,,,,,,,,,,,,,,,,,,,,,,,,,,,,,,,,,,,,,,,,,,,,,,,,,,,,,1,0.07200000000000001,95.643,1.09,0.009000000000000001,0.006,0.38,,,2.8,,,,
876,,,,,,,,,,,,,,,,,,,,,,,,,,,,,,,,,,,,,,,,,,,,,,,,,,,,,,,,,,,,,,1,0.07200000000000001,95.643,1.09,0.009000000000000001,0.006,0.38,,,2.8,,,,
877,,,,,,,649.0,N,,,1.0,Room temperature,,,,,,,,6.0,N,257,N,680,+,2.0,200.0,DC,34,N,0,,,,,,,,,,,,,,,,,,,,,,,,,,,,,,,1,0.05,96.214,0.72,0.009000000000000001,0.006999999999999999,0.29,0.77,1.19,0.52,0.23,,,
878,,,,,,,576.0,N,,,1.0,Room temperature,,,,,,,,-10.0,N,227,N,680,+,3.3,200.0,DC,34,N,0,,,,,,,,,,,,,,,,,,,,,,,,,,,,,,,1,0.05,96.384,0.75,0.01,0.006,0.27,0.75,1.05,0.5,0.23,,,
879,,,,,,,556.0,N,,,1.0,Room temperature,,,,,,,,-40.0,N,224,N,680,+,4.6,200.0,DC,34,N,0,,,,,,,,,,,,,,,,,,,,,,,,,,,,,,,1,0.05,96.394,0.75,0.01,0.006,0.26,0.75,1.04,0.5,0.24,,,
880,,,,,,,538.0,N,,,1.0,Room temperature,,,,,,,,-60.0,N,226,N,665,+,5.3,200.0,DC,34,N,0,,,,,,,,,,,,,,,,,,,,,,,,,,,,,,,1,0.05,96.395,0.77,0.01,0.005,0.27,0.73,1.04,0.49,0.24,,,
881,,,,,,,571.0,N,,,1.0,Room temperature,,,,,,,,-126.0,N,234,N,670,+,2.0,200.0,DC,34,N,0,,,,,,,,,,,,,,,,,,,,,,,,,,,,,,,1,0.05,96.623,0.98,0.012,0.005,0.26,0.54,0.85,0.41,0.27,,,
882,,,,,,,561.0,N,,,1.0,Room temperature,,,,,,,,-126.0,N,217,N,670,+,3.3,200.0,DC,34,N,0,,,,,,,,,,,,,,,,,,,,,,,,,,,,,,,1,0.05,96.654,0.98,0.011000000000000001,0.005,0.25,0.55,0.81,0.42,0.27,,,
883,,,,,,,552.0,N,,,1.0,Room temperature,,,,,,,,-106.0,N,213,N,670,+,4.6,200.0,DC,34,N,0,,,,,,,,,,,,,,,,,,,,,,,,,,,,,,,1,0.05,96.713,0.97,0.012,0.005,0.24,0.53,0.82,0.4,0.26,,,
884,,,,,,,541.0,N,,,1.0,Room temperature,,,,,,,,-106.0,N,209,N,670,+,5.3,200.0,DC,34,N,0,,,,,,,,,,,,,,,,,,,,,,,,,,,,,,,1,0.04,96.703,0.98,0.012,0.005,0.24,0.53,0.82,0.4,0.27,,,
885,,,,,,,678.0,N,,,1.0,Room temperature,,,,,,,,6.0,N,259,N,640,+,2.0,200.0,DC,34,N,0,,,,,,,,,,,,,,,,,,,,,,,,,,,,,,,1,0.05,95.602,0.79,0.011000000000000001,0.006999999999999999,0.35,1.39,0.96,0.56,0.28,,,
886,,,,,,,636.0,N,,,1.0,Room temperature,,,,,,,,7.0,N,239,N,660,+,3.3,200.0,DC,34,N,0,,,,,,,,,,,,,,,,,,,,,,,,,,,,,,,1,0.05,95.55199999999999,0.82,0.011000000000000001,0.006999999999999999,0.36,1.44,0.92,0.55,0.29,,,
887,,,,,,,601.0,N,,,1.0,Room temperature,,,,,,,,-15.0,N,223,N,660,+,4.6,200.0,DC,34,N,0,,,,,,,,,,,,,,,,,,,,,,,,,,,,,,,1,0.05,95.481,0.85,0.012,0.006999999999999999,0.36,1.49,0.89,0.55,0.31,,,
888,,,,,,,585.0,N,,,1.0,Room temperature,,,,,,,,-40.0,N,230,N,660,+,5.3,200.0,DC,34,N,0,,,,,,,,,,,,,,,,,,,,,,,,,,,,,,,1,0.05,95.491,0.86,0.012,0.006999999999999999,0.36,1.5,0.87,0.54,0.31,,,
889,,,,,,,592.0,N,,,1.0,Room temperature,,,,,,,,-73.0,N,252,N,660,+,2.0,200.0,DC,34,N,0,,,,,,,,,,,,,,,,,,,,,,,,,,,,,,,1,0.05,95.101,1.1,0.013000000000000001,0.006,0.39,1.87,0.57,0.53,0.37,,,
890,,,,,,,555.0,N,,,1.0,Room temperature,,,,,,,,-64.0,N,241,N,660,+,3.3,200.0,DC,34,N,0,,,,,,,,,,,,,,,,,,,,,,,,,,,,,,,1,0.05,95.101,1.11,0.013999999999999999,0.005,0.38,1.89,0.56,0.52,0.37,,,
891,,,,,,,547.0,N,,,1.0,Room temperature,,,,,,,,-68.0,N,231,N,660,+,4.6,200.0,DC,34,N,0,,,,,,,,,,,,,,,,,,,,,,,,,,,,,,,1,0.05,95.111,1.1,0.013000000000000001,0.006,0.39,1.87,0.57,0.52,0.37,,,
892,,,,,,,543.0,N,,,1.0,Room temperature,,,,,,,,-64.0,N,229,N,660,+,5.3,200.0,DC,34,N,0,,,,,,,,,,,,,,,,,,,,,,,,,,,,,,,1,0.05,95.08,1.12,0.013999999999999999,0.006,0.4,1.9,0.55,0.51,0.37,,,
893,31.0,Room temperature,67.0,Room temperature,638.0,Room temperature,462.0,Room temperature,,,,,,,,,,,,,,,,,,,,,,N,0,,,,,,,700,+,4.8,200.0,DC,32,,,,,,,,,,,,,,,,,,,1,0.07,97.562,1.72,0.016,0.012,0.53,0.01,0.03,0.03,0.01,0.01,,
894,30.0,Room temperature,58.0,Room temperature,694.0,Room temperature,507.0,Room temperature,,,,,,,,,,,,,,,,,,,,,,N,0,,,,,,,700,+,4.8,200.0,DC,32,,,,,,,,,,,,,,,,,,,1,0.08,97.001,1.84,0.016,0.013000000000000001,0.59,0.01,0.38,0.05,0.01,0.01,,
895,30.0,Room temperature,53.0,Room temperature,714.0,Room temperature,523.0,Room temperature,,,,,,,,,,,,,,,,,,,,,,N,0,,,,,,,700,+,4.8,200.0,DC,32,,,,,,,,,,,,,,,,,,,1,0.08,96.521,1.86,0.016,0.013000000000000001,0.62,0.01,0.81,0.05,0.01,0.01,,
896,30.0,Room temperature,54.0,Room temperature,709.0,Room temperature,522.0,Room temperature,,,,,,,,,,,,,,,,,,,,,,N,0,,,,,,,700,+,4.8,200.0,DC,32,,,,,,,,,,,,,,,,,,,1,0.08,96.931,1.83,0.016,0.013000000000000001,0.58,0.45,0.03,0.05,0.01,0.01,,
897,28.0,Room temperature,49.0,Room temperature,731.0,Room temperature,500.0,Room temperature,,,,,,,,,,,,,,,,,,,,,,N,0,,,,,,,700,+,4.8,200.0,DC,32,,,,,,,,,,,,,,,,,,,1,0.08,96.542,1.84,0.015,0.013000000000000001,0.59,0.45,0.4,0.05,0.01,0.01,,
898,27.0,Room temperature,46.0,Room temperature,743.0,Room temperature,504.0,Room temperature,,,,,,,,,,,,,,,,,,,,,,N,0,,,,,,,700,+,4.8,200.0,DC,32,,,,,,,,,,,,,,,,,,,1,0.08,96.09,1.85,0.017,0.013000000000000001,0.62,0.45,0.81,0.05,0.01,0.01,,
899,26.0,Room temperature,48.0,Room temperature,737.0,Room temperature,515.0,Room temperature,,,,,,,,,,,,,,,,,,,,,,N,0,,,,,,,700,+,4.8,200.0,DC,32,,,,,,,,,,,,,,,,,,,1,0.08,95.833,1.83,0.013999999999999999,0.013000000000000001,0.62,1.51,0.03,0.05,0.01,0.01,,
900,24.0,Room temperature,41.0,Room temperature,810.0,Room temperature,515.0,Room temperature,,,,,,,,,,,,,,,,,,,,,,N,0,,,,,,,700,+,4.8,200.0,DC,32,,,,,,,,,,,,,,,,,,,1,0.07,95.473,1.85,0.013999999999999999,0.013000000000000001,0.59,1.5,0.42,0.05,0.01,0.01,,
901,26.0,Room temperature,51.0,Room temperature,829.0,Room temperature,542.0,Room temperature,,,,,,,,,,,,,,,,,,,,,,N,0,,,,,,,700,+,4.8,200.0,DC,32,,,,,,,,,,,,,,,,,,,1,0.08,94.812,1.92,0.015,0.013000000000000001,0.66,1.54,0.89,0.05,0.01,0.01,,
902,29.0,Room temperature,44.0,Room temperature,761.0,Room temperature,466.0,Room temperature,,,,,,,,,,,,,,,,,,,,,,N,0,,,,,,,700,+,4.8,200.0,DC,32,,,,,,,,,,,,,,,,,,,1,0.09,97.232,1.9,0.015,0.013000000000000001,0.63,0.01,0.04,0.05,0.01,0.01,,
903,27.0,Room temperature,42.0,Room temperature,807.0,Room temperature,489.0,Room temperature,,,,,,,,,,,,,,,,,,,,,,N,0,,,,,,,700,+,4.8,200.0,DC,32,,,,,,,,,,,,,,,,,,,1,0.08,96.272,1.94,0.015,0.013000000000000001,0.67,0.51,0.43,0.05,0.01,0.01,,
904,21.0,Room temperature,28.0,Room temperature,869.0,Room temperature,546.0,Room temperature,,,,,,,,,,,,,,,,,,,,,,N,0,,,,,,,700,+,4.8,200.0,DC,32,,,,,,,,,,,,,,,,,,,1,0.08,94.812,1.94,0.015,0.013000000000000001,0.68,1.54,0.85,0.05,0.01,0.01,,
905,27.5,N,73.0,N,529.8,N,456.2,N,,,1.0,Room temperature,,,,,,,,,,180,N,N,+,2.7,250.0,DC,N,N,0,,,,,,,,,,,,,,,,,,,,,,,,,,,,,,,1,0.07,98.586,0.95,0.021,0.027000000000000003,0.34,,,0.0,,0.006,,
906,29.5,N,73.5,N,519.9,N,430.7,N,,,1.0,Room temperature,,,,,,,,,,174,N,N,+,2.7,250.0,DC,N,600,2.1,,,,,,,,,,,,,,,,,,,,,,,,,,,,,,,1,0.07,98.586,0.95,0.021,0.027000000000000003,0.34,,,0.0,,0.006,,
907,28.0,N,70.5,N,564.1,N,475.8,N,,,1.0,Room temperature,,,,,,,,,,220,N,N,+,2.2,250.0,DC,N,N,0,,,,,,,,,,,,,,,,,,,,,,,,,,,,,,,1,0.06,97.755,0.55,0.040999999999999995,0.024,0.28,1.26,0.02,,0.0,0.01,,
908,24.5,N,69.0,N,529.8,N,430.7,N,,,1.0,Room temperature,,,,,,,,,,184,N,N,+,2.2,250.0,DC,N,600,2.1,,,,,,,,,,,,,,,,,,,,,,,,,,,,,,,1,0.06,97.755,0.55,0.040999999999999995,0.024,0.28,1.26,0.02,,0.0,0.01,,
909,28.0,N,74.0,N,573.9,N,491.5,N,,,1.0,Room temperature,,,,,,,,,,193,N,N,+,2.5,250.0,DC,N,N,0,,,,,,,,,,,,,,,,,,,,,,,,,,,,,,,1,0.09,98.387,0.93,0.057999999999999996,0.011000000000000001,0.42,,0.08,0.0,0.02,0.004,,
910,24.5,N,74.5,N,541.5,N,420.9,N,,,1.0,Room temperature,,,,,,,,,,180,N,N,+,2.5,250.0,DC,N,600,2.1,,,,,,,,,,,,,,,,,,,,,,,,,,,,,,,1,0.09,98.387,0.93,0.057999999999999996,0.011000000000000001,0.42,,0.08,0.0,0.02,0.004,,
911,28.0,N,73.0,N,591.5,N,503.3,N,,,1.0,Room temperature,,,,,,,,,,213,N,N,+,2.4,250.0,DC,N,N,0,,,,,,,,,,,,,,,,,,,,,,,,,,,,,,,1,0.08,98.017,0.65,0.026000000000000002,0.015,0.33,0.5,0.02,0.35,0.008,0.004,,
912,22.7,N,73.7,N,600.4,N,500.3,N,,,1.0,Room temperature,,,,,,,,,,189,N,N,+,2.4,250.0,DC,N,600,2.1,,,,,,,,,,,,,,,,,,,,,,,,,,,,,,,1,0.08,98.017,0.65,0.026000000000000002,0.015,0.33,0.5,0.02,0.35,0.008,0.004,,
913,24.0,N,71.5,N,583.7,N,479.7,N,,,1.0,Room temperature,,,,,,,,,,189,N,N,+,2.8,250.0,DC,N,N,0,,,,,,,,,,,,,,,,,,,,,,,,,,,,,,,1,0.07,98.185,1.07,0.026000000000000002,0.025,0.61,,,0.0,,0.013999999999999999,,
914,24.5,N,72.0,N,555.2,N,456.2,N,,,1.0,Room temperature,,,,,,,,,,213,N,N,+,2.8,250.0,DC,N,600,2.1,,,,,,,,,,,,,,,,,,,,,,,,,,,,,,,1,0.07,98.185,1.07,0.026000000000000002,0.025,0.61,,,0.0,,0.013999999999999999,,
915,33.0,N,75.0,N,552.3,N,463.0,N,,,1.0,Room temperature,,,,,,,,,,181,N,N,+,2.6,250.0,DC,N,N,0,,,,,,,,,,,,,,,,,,,,,,,,,,,,,,,1,0.07,98.948,0.75,0.011000000000000001,0.011000000000000001,0.21,,,0.0,,0.0,,
916,,,76.0,N,486.6,N,369.8,N,,,1.0,Room temperature,,,,,,,,,,174,N,N,+,2.6,250.0,DC,N,600,2.1,,,,,,,,,,,,,,,,,,,,,,,,,,,,,,,1,0.07,98.948,0.75,0.011000000000000001,0.011000000000000001,0.21,,,0.0,,0.0,,
917,24.0,N,71.0,N,569.3,N,486.8,N,,,1.0,Room temperature,,,,,,,,,,183,N,N,+,1.8,150.0,DC,N,N,0,,,,,,,,,,,,,,,,,,,,,,,,,,,,,,,1,0.09,98.533,0.9,0.027000000000000003,0.01,0.44,,,0.0,,0.0,,
918,,,,,,,,,,,,,,,,,,,,,,,,,,,,,,,,,,,,,,,,,,,,,,,,,,,,,,,,,,,,,,1,0.09,98.533,0.9,0.027000000000000003,0.01,0.44,,,0.0,,0.0,,
919,22.6,N,72.0,N,536.3,N,453.8,N,,,1.0,Room temperature,,,,,,,,,,184,N,N,+,1.8,140.0,DC,N,N,0,,,,,,,,,,,,,,,,,,,,,,,,,,,,,,,1,0.08,97.669,0.65,0.021,0.01,0.35,1.2,,,0.0,0.02,,
920,,,,,,,,,,,,,,,,,,,,,,,,,,,,,,,,,,,,,,,,,,,,,,,,,,,,,,,,,,,,,,1,0.08,97.669,0.65,0.021,0.01,0.35,1.2,,,0.0,0.02,,
921,25.0,N,70.4,N,626.9,N,553.3,N,,,1.0,Room temperature,,,,,,,,,,194,N,N,+,1.8,150.0,DC,N,N,0,,,,,,,,,,,,,,,,,,,,,,,,,,,,,,,1,0.06,98.212,1.15,0.015,0.013000000000000001,0.53,,,0.02,,0.0,,
922,,,,,,,,,,,,,,,,,,,,,,,,,,,,,,,,,,,,,,,,,,,,,,,,,,,,,,,,,,,,,,1,0.06,98.212,1.15,0.015,0.013000000000000001,0.53,,,0.02,,0.0,,
923,22.1,N,72.4,N,569.3,N,478.5,N,,,1.0,Room temperature,,,,,,,,,,180,N,N,+,1.8,150.0,DC,N,N,0,,,,,,,,,,,,,,,,,,,,,,,,,,,,,,,1,0.07,98.563,0.85,0.024,0.013000000000000001,0.47,,,0.0,,0.01,,
924,,,,,,,,,,,,,,,,,,,,,,,,,,,,,,,,,,,,,,,,,,,,,,,,,,,,,,,,,,,,,,1,0.07,98.563,0.85,0.024,0.013000000000000001,0.47,,,0.0,,0.01,,
925,21.0,N,64.2,N,643.5,N,561.1,N,,,1.0,Room temperature,,,,,,,,,,216,N,N,+,1.9,140.0,DC,N,N,0,,,,,,,,,,,,,,,,,,,,,,,,,,,,,,,1,0.07,98.319,1.1,0.02,0.011000000000000001,0.47,,,0.0,,0.01,,
926,,,,,,,,,,,,,,,,,,,,,,,,,,,,,,,,,,,,,,,,,,,,,,,,,,,,,,,,,,,,,,1,0.07,98.319,1.1,0.02,0.011000000000000001,0.47,,,0.0,,0.01,,
927,20.5,N,70.2,N,577.5,N,486.8,N,,,1.0,Room temperature,,,,,,,,,,191,N,N,+,1.9,150.0,DC,N,N,0,,,,,,,,,,,,,,,,,,,,,,,,,,,,,,,1,0.08,98.437,0.9,0.028999999999999998,0.013999999999999999,0.49,,,0.05,,0.0,,
928,,,,,,,,,,,,,,,,,,,,,,,,,,,,,,,,,,,,,,,,,,,,,,,,,,,,,,,,,,,,,,1,0.08,98.437,0.9,0.028999999999999998,0.013999999999999999,0.49,,,0.05,,0.0,,
929,33.0,N,73.0,N,504.2,N,420.8,N,,,1.0,Room temperature,,,,,,,,,,164,N,N,+,2.4,200.0,DC,N,N,0,,,,,,,,,,,,,,,,,,,,,,,,,,,,,,,1,0.05,98.387,1.15,0.024,0.015,0.25,,0.12,0.0,,0.004,,
930,29.5,N,70.5,N,482.7,N,387.5,N,,,1.0,Room temperature,,,,,,,,,,154,N,N,+,2.4,200.0,DC,N,600,2.1,,,,,,,,,,,,,,,,,,,,,,,,,,,,,,,1,0.05,98.387,1.15,0.024,0.015,0.25,,0.12,0.0,,0.004,,
931,24.5,N,68.5,N,725.9,N,630.8,N,,,1.0,Room temperature,,,,,,,,,,265,N,N,+,2.4,200.0,DC,N,N,0,,,,,,,,,,,,,,,,,,,,,,,,,,,,,,,1,0.1,97.432,1.6,0.028999999999999998,0.015,0.18,,0.14,0.0,0.5,0.004,,
932,25.5,N,67.5,N,694.5,N,605.3,N,,,1.0,Room temperature,,,,,,,,,,224,N,N,+,2.4,200.0,DC,N,600,2.1,,,,,,,,,,,,,,,,,,,,,,,,,,,,,,,1,0.1,97.432,1.6,0.028999999999999998,0.015,0.18,,0.14,0.0,0.5,0.004,,
933,27.5,N,66.0,N,645.5,N,540.5,N,,,1.0,Room temperature,,,,,,,,,,226,N,N,+,2.4,200.0,DC,N,N,0,,,,,,,,,,,,,,,,,,,,,,,,,,,,,,,1,0.09,97.445,1.52,0.045,0.015,0.28,,0.1,0.0,0.5,0.005,,
934,27.5,N,66.5,N,640.6,N,562.1,N,,,1.0,Room temperature,,,,,,,,,,225,N,N,+,2.4,200.0,DC,N,600,2.1,,,,,,,,,,,,,,,,,,,,,,,,,,,,,,,1,0.09,97.445,1.52,0.045,0.015,0.28,,0.1,0.0,0.5,0.005,,
935,32.0,N,70.5,N,586.6,N,483.6,N,,,1.0,Room temperature,,,,,,,,,,193,N,N,+,1.7,200.0,DC,N,N,0,,,,,,,,,,,,,,,,,,,,,,,,,,,,,,,1,0.12,98.185,1.24,0.019,0.036000000000000004,0.22,,0.18,0.0,,0.0,,
936,33.0,N,74.5,N,532.7,N,414.0,N,,,1.0,Room temperature,,,,,,,,,,196,N,N,+,1.7,200.0,DC,N,600,2.1,,,,,,,,,,,,,,,,,,,,,,,,,,,,,,,1,0.12,98.185,1.24,0.019,0.036000000000000004,0.22,,0.18,0.0,,0.0,,
937,30.0,N,68.0,N,627.8,N,536.6,N,,,1.0,Room temperature,,,,,,,,,,202,N,N,+,1.6,200.0,DC,N,N,0,,,,,,,,,,,,,,,,,,,,,,,,,,,,,,,1,0.15,98.288,1.2,0.025,0.017,0.32,,,0.0,,0.0,,
938,31.0,N,73.5,N,586.6,N,487.6,N,,,1.0,Room temperature,,,,,,,,,,225,N,N,+,1.6,200.0,DC,N,600,1.3,,,,,,,,,,,,,,,,,,,,,,,,,,,,,,,1,0.15,98.288,1.2,0.025,0.017,0.32,,,0.0,,0.0,,
939,30.0,N,74.0,N,596.4,N,453.2,N,,,1.0,Room temperature,,,,,,,,,,193,N,N,+,1.7,200.0,DC,N,N,0,,,,,,,,,,,,,,,,,,,,,,,,,,,,,,,1,0.08,98.474,1.2,0.022000000000000002,0.013999999999999999,0.21,,,0.0,,0.0,,
940,35.0,N,74.0,N,569.0,N,455.2,N,,,1.0,Room temperature,,,,,,,,,,197,N,N,+,1.7,200.0,DC,N,600,1.7,,,,,,,,,,,,,,,,,,,,,,,,,,,,,,,1,0.08,98.474,1.2,0.022000000000000002,0.013999999999999999,0.21,,,0.0,,0.0,,
941,30.0,N,72.0,N,593.5,N,519.9,N,,,1.0,Room temperature,,,,,,,,,,172,N,N,+,1.7,200.0,DC,N,N,0,,,,,,,,,,,,,,,,,,,,,,,,,,,,,,,1,0.1,98.543,1.2,0.024,0.013000000000000001,0.12,,,0.0,,0.0,,
942,37.0,N,77.0,N,487.6,N,390.1,N,,,1.0,Room temperature,,,,,,,,,,189,N,N,+,1.7,200.0,DC,N,600,2.3,,,,,,,,,,,,,,,,,,,,,,,,,,,,,,,1,0.1,98.543,1.2,0.024,0.013000000000000001,0.12,,,0.0,,0.0,,
943,30.0,N,58.0,N,497.0,N,388.0,N,,,1.0,Room temperature,,,,,,,,,,158(Hv30),N,625,+,4.6,200.0,DC,75.36,N,0,,,,,,,,,,,,,,,,,,,,,,,,,,,,,,,1,0.064,97.872,1.44,0.024,0.021,0.27,,0.28,,0.02,0.009000000000000001,,
944,,,,,,,,,,,,,,,,,,,,,,,,,,,,,,,,,,,,,,,,,,,,,,,,,,,,,,,,,,,,,,1,0.064,97.872,1.44,0.024,0.021,0.27,,0.28,,0.02,0.009000000000000001,,
945,,,,,,,,,,,,,,,,,,,,,,,,,,,,,,,,,,,,,,,,,,,,,,,,,,,,,,,,,,,,,,1,0.064,97.872,1.44,0.024,0.021,0.27,,0.28,,0.02,0.009000000000000001,,
946,,,,,,,,,,,,,,,,,,,,,,,,,,,,,,,,,,,,,,,,,,,,,,,,,,,,,,,,,,,,,,1,0.064,97.872,1.44,0.024,0.021,0.27,,0.28,,0.02,0.009000000000000001,,
947,,,,,,,,,,,,,,,,,,,,,,,,,,,,,,,,,,,,,,,,,,,,,,,,,,,,,,,,,,,,,,1,0.064,97.872,1.44,0.024,0.021,0.27,,0.28,,0.02,0.009000000000000001,,
948,30.0,N,66.0,N,492.0,N,383.0,N,,,1.0,Room temperature,,,,,,,,,,155(Hv30),N,625,+,4.6,200.0,DC,75.36,N,0,,,,,,,,,,,,,,,,,,,,,,,,,,,,,,,1,0.073,97.869,1.44,0.018000000000000002,0.021,0.33,,0.22,,0.02,0.009000000000000001,,
949,,,,,,,,,,,,,,,,,,,,,,,,,,,,,,,,,,,,,,,,,,,,,,,,,,,,,,,,,,,,,,1,0.073,97.869,1.44,0.018000000000000002,0.021,0.33,,0.22,,0.02,0.009000000000000001,,
950,,,,,,,,,,,,,,,,,,,,,,,,,,,,,,,,,,,,,,,,,,,,,,,,,,,,,,,,,,,,,,1,0.073,97.869,1.44,0.018000000000000002,0.021,0.33,,0.22,,0.02,0.009000000000000001,,
951,,,,,,,,,,,,,,,,,,,,,,,,,,,,,,,,,,,,,,,,,,,,,,,,,,,,,,,,,,,,,,1,0.073,97.869,1.44,0.018000000000000002,0.021,0.33,,0.22,,0.02,0.009000000000000001,,
952,,,,,,,,,,,,,,,,,,,,,,,,,,,,,,,,,,,,,,,,,,,,,,,,,,,,,,,,,,,,,,1,0.073,97.869,1.44,0.018000000000000002,0.021,0.33,,0.22,,0.02,0.009000000000000001,,
953,34.0,N,66.0,N,526.0,N,371.0,N,,,1.0,Room temperature,,,,,,,,,,153(Hv30),N,625,+,4.6,200.0,DC,75.36,N,0,,,,,,,,,,,,,,,,,,,,,,,,,,,,,,,1,0.06,97.624,1.68,0.019,0.017,0.29,,0.28,,0.02,0.01,,
954,,,,,,,,,,,,,,,,,,,,,,,,,,,,,,,,,,,,,,,,,,,,,,,,,,,,,,,,,,,,,,1,0.06,97.624,1.68,0.019,0.017,0.29,,0.28,,0.02,0.01,,
955,,,,,,,,,,,,,,,,,,,,,,,,,,,,,,,,,,,,,,,,,,,,,,,,,,,,,,,,,,,,,,1,0.06,97.624,1.68,0.019,0.017,0.29,,0.28,,0.02,0.01,,
956,,,,,,,,,,,,,,,,,,,,,,,,,,,,,,,,,,,,,,,,,,,,,,,,,,,,,,,,,,,,,,1,0.06,97.624,1.68,0.019,0.017,0.29,,0.28,,0.02,0.01,,
957,,,,,,,,,,,,,,,,,,,,,,,,,,,,,,,,,,,,,,,,,,,,,,,,,,,,,,,,,,,,,,1,0.06,97.624,1.68,0.019,0.017,0.29,,0.28,,0.02,0.01,,
958,30.0,N,64.0,N,522.0,N,391.0,N,,,1.0,Room temperature,,,,,,,,,,161(Hv30),N,625,+,4.6,200.0,DC,75.36,N,0,,,,,,,,,,,,,,,,,,,,,,,,,,,,,,,1,0.08,97.616,1.67,0.017,0.017,0.31,,0.25,,0.03,0.01,,
959,,,,,,,,,,,,,,,,,,,,,,,,,,,,,,,,,,,,,,,,,,,,,,,,,,,,,,,,,,,,,,1,0.08,97.616,1.67,0.017,0.017,0.31,,0.25,,0.03,0.01,,
960,,,,,,,,,,,,,,,,,,,,,,,,,,,,,,,,,,,,,,,,,,,,,,,,,,,,,,,,,,,,,,1,0.08,97.616,1.67,0.017,0.017,0.31,,0.25,,0.03,0.01,,
961,,,,,,,,,,,,,,,,,,,,,,,,,,,,,,,,,,,,,,,,,,,,,,,,,,,,,,,,,,,,,,1,0.08,97.616,1.67,0.017,0.017,0.31,,0.25,,0.03,0.01,,
962,,,,,,,,,,,,,,,,,,,,,,,,,,,,,,,,,,,,,,,,,,,,,,,,,,,,,,,,,,,,,,1,0.08,97.616,1.67,0.017,0.017,0.31,,0.25,,0.03,0.01,,
963,28.0,N,69.0,N,564.0,N,389.0,N,,,1.0,Room temperature,,,,,,,,,,168(Hv30),N,625,+,4.6,200.0,DC,75.36,N,0,,,,,,,,,,,,,,,,,,,,,,,,,,,,,,,1,0.086,97.661,1.68,0.02,0.023,0.28,,0.23,,0.01,0.01,,
964,,,,,,,,,,,,,,,,,,,,,,,,,,,,,,,,,,,,,,,,,,,,,,,,,,,,,,,,,,,,,,1,0.086,97.661,1.68,0.02,0.023,0.28,,0.23,,0.01,0.01,,
965,,,,,,,,,,,,,,,,,,,,,,,,,,,,,,,,,,,,,,,,,,,,,,,,,,,,,,,,,,,,,,1,0.086,97.661,1.68,0.02,0.023,0.28,,0.23,,0.01,0.01,,
966,,,,,,,,,,,,,,,,,,,,,,,,,,,,,,,,,,,,,,,,,,,,,,,,,,,,,,,,,,,,,,1,0.086,97.661,1.68,0.02,0.023,0.28,,0.23,,0.01,0.01,,
967,,,,,,,,,,,,,,,,,,,,,,,,,,,,,,,,,,,,,,,,,,,,,,,,,,,,,,,,,,,,,,1,0.086,97.661,1.68,0.02,0.023,0.28,,0.23,,0.01,0.01,,
968,24.0,N,56.0,N,672.0,N,517.0,N,,,1.0,Room temperature,,,,,,,,,,203(Hv30),N,625,+,4.6,200.0,DC,75.36,N,0,,,,,,,,,,,,,,,,,,,,,,,,,,,,,,,1,0.08900000000000001,97.134,2.22,0.025,0.022000000000000002,0.42,,0.06,,0.02,0.01,,
969,,,,,,,,,,,,,,,,,,,,,,,,,,,,,,,,,,,,,,,,,,,,,,,,,,,,,,,,,,,,,,1,0.08900000000000001,97.134,2.22,0.025,0.022000000000000002,0.42,,0.06,,0.02,0.01,,
970,,,,,,,,,,,,,,,,,,,,,,,,,,,,,,,,,,,,,,,,,,,,,,,,,,,,,,,,,,,,,,1,0.08900000000000001,97.134,2.22,0.025,0.022000000000000002,0.42,,0.06,,0.02,0.01,,
971,,,,,,,,,,,,,,,,,,,,,,,,,,,,,,,,,,,,,,,,,,,,,,,,,,,,,,,,,,,,,,1,0.08900000000000001,97.134,2.22,0.025,0.022000000000000002,0.42,,0.06,,0.02,0.01,,
972,,,,,,,,,,,,,,,,,,,,,,,,,,,,,,,,,,,,,,,,,,,,,,,,,,,,,,,,,,,,,,1,0.08900000000000001,97.134,2.22,0.025,0.022000000000000002,0.42,,0.06,,0.02,0.01,,
973,30.0,N,67.0,N,554.0,N,554.0,N,,,1.0,Room temperature,,,,,,,,,,157(Hv30),N,625,+,4.6,200.0,DC,75.36,N,0,,,,,,,,,,,,,,,,,,,,,,,,,,,,,,,1,0.08,97.707,1.34,0.02,0.023,0.24,,0.15,,0.43,0.01,,
974,,,,,,,,,,,,,,,,,,,,,,,,,,,,,,,,,,,,,,,,,,,,,,,,,,,,,,,,,,,,,,1,0.08,97.707,1.34,0.02,0.023,0.24,,0.15,,0.43,0.01,,
975,,,,,,,,,,,,,,,,,,,,,,,,,,,,,,,,,,,,,,,,,,,,,,,,,,,,,,,,,,,,,,1,0.08,97.707,1.34,0.02,0.023,0.24,,0.15,,0.43,0.01,,
976,,,,,,,,,,,,,,,,,,,,,,,,,,,,,,,,,,,,,,,,,,,,,,,,,,,,,,,,,,,,,,1,0.08,97.707,1.34,0.02,0.023,0.24,,0.15,,0.43,0.01,,
977,,,,,,,,,,,,,,,,,,,,,,,,,,,,,,,,,,,,,,,,,,,,,,,,,,,,,,,,,,,,,,1,0.08,97.707,1.34,0.02,0.023,0.24,,0.15,,0.43,0.01,,
978,25.0,N,62.0,N,747.0,N,747.0,N,,,1.0,Room temperature,,,,,,,,,,174(Hv30),N,625,+,4.6,200.0,DC,75.36,N,0,,,,,,,,,,,,,,,,,,,,,,,,,,,,,,,1,0.095,96.82300000000001,1.88,0.022000000000000002,0.02,0.45,,0.26,,0.44,0.01,,
979,,,,,,,,,,,,,,,,,,,,,,,,,,,,,,,,,,,,,,,,,,,,,,,,,,,,,,,,,,,,,,1,0.095,96.82300000000001,1.88,0.022000000000000002,0.02,0.45,,0.26,,0.44,0.01,,
980,,,,,,,,,,,,,,,,,,,,,,,,,,,,,,,,,,,,,,,,,,,,,,,,,,,,,,,,,,,,,,1,0.095,96.82300000000001,1.88,0.022000000000000002,0.02,0.45,,0.26,,0.44,0.01,,
981,,,,,,,,,,,,,,,,,,,,,,,,,,,,,,,,,,,,,,,,,,,,,,,,,,,,,,,,,,,,,,1,0.095,96.82300000000001,1.88,0.022000000000000002,0.02,0.45,,0.26,,0.44,0.01,,
982,,,,,,,,,,,,,,,,,,,,,,,,,,,,,,,,,,,,,,,,,,,,,,,,,,,,,,,,,,,,,,1,0.095,96.82300000000001,1.88,0.022000000000000002,0.02,0.45,,0.26,,0.44,0.01,,
983,36.0,N,72.0,N,459.0,N,352.0,N,,,1.0,Room temperature,,,,,,,,,,144(Hv30),N,625,+,4.4,200.0,DC,72.24,N,0,,,,,,,,,,,,,,,,,,,,,,,,,,,,,,,1,0.07400000000000001,98.581,0.84,0.026000000000000002,0.015,0.16,,0.28,,0.02,0.004,,
984,,,,,,,,,,,,,,,,,,,,,,,,,,,,,,,,,,,,,,,,,,,,,,,,,,,,,,,,,,,,,,1,0.07400000000000001,98.581,0.84,0.026000000000000002,0.015,0.16,,0.28,,0.02,0.004,,
985,,,,,,,,,,,,,,,,,,,,,,,,,,,,,,,,,,,,,,,,,,,,,,,,,,,,,,,,,,,,,,1,0.07400000000000001,98.581,0.84,0.026000000000000002,0.015,0.16,,0.28,,0.02,0.004,,
986,,,,,,,,,,,,,,,,,,,,,,,,,,,,,,,,,,,,,,,,,,,,,,,,,,,,,,,,,,,,,,1,0.07400000000000001,98.581,0.84,0.026000000000000002,0.015,0.16,,0.28,,0.02,0.004,,
987,,,,,,,,,,,,,,,,,,,,,,,,,,,,,,,,,,,,,,,,,,,,,,,,,,,,,,,,,,,,,,1,0.07400000000000001,98.581,0.84,0.026000000000000002,0.015,0.16,,0.28,,0.02,0.004,,
988,36.0,N,72.0,N,456.0,N,349.0,N,,,1.0,Room temperature,,,,,,,,,,144(Hv30),N,625,+,4.4,200.0,DC,72.24,N,0,,,,,,,,,,,,,,,,,,,,,,,,,,,,,,,1,0.08199999999999999,98.709,0.75,0.02,0.013999999999999999,0.18,,0.22,,0.02,0.005,,
989,,,,,,,,,,,,,,,,,,,,,,,,,,,,,,,,,,,,,,,,,,,,,,,,,,,,,,,,,,,,,,1,0.08199999999999999,98.709,0.75,0.02,0.013999999999999999,0.18,,0.22,,0.02,0.005,,
990,,,,,,,,,,,,,,,,,,,,,,,,,,,,,,,,,,,,,,,,,,,,,,,,,,,,,,,,,,,,,,1,0.08199999999999999,98.709,0.75,0.02,0.013999999999999999,0.18,,0.22,,0.02,0.005,,
991,,,,,,,,,,,,,,,,,,,,,,,,,,,,,,,,,,,,,,,,,,,,,,,,,,,,,,,,,,,,,,1,0.08199999999999999,98.709,0.75,0.02,0.013999999999999999,0.18,,0.22,,0.02,0.005,,
992,,,,,,,,,,,,,,,,,,,,,,,,,,,,,,,,,,,,,,,,,,,,,,,,,,,,,,,,,,,,,,1,0.08199999999999999,98.709,0.75,0.02,0.013999999999999999,0.18,,0.22,,0.02,0.005,,
993,24.0,N,76.0,N,462.0,N,350.0,N,,,1.0,Room temperature,,,,,,,,,,143(Hv30),N,625,+,4.4,200.0,DC,72.24,N,0,,,,,,,,,,,,,,,,,,,,,,,,,,,,,,,1,0.07,98.277,1.17,0.02,0.013000000000000001,0.16,,0.26,,0.02,0.01,,
994,,,,,,,,,,,,,,,,,,,,,,,,,,,,,,,,,,,,,,,,,,,,,,,,,,,,,,,,,,,,,,1,0.07,98.277,1.17,0.02,0.013000000000000001,0.16,,0.26,,0.02,0.01,,
995,,,,,,,,,,,,,,,,,,,,,,,,,,,,,,,,,,,,,,,,,,,,,,,,,,,,,,,,,,,,,,1,0.07,98.277,1.17,0.02,0.013000000000000001,0.16,,0.26,,0.02,0.01,,
996,,,,,,,,,,,,,,,,,,,,,,,,,,,,,,,,,,,,,,,,,,,,,,,,,,,,,,,,,,,,,,1,0.07,98.277,1.17,0.02,0.013000000000000001,0.16,,0.26,,0.02,0.01,,
997,,,,,,,,,,,,,,,,,,,,,,,,,,,,,,,,,,,,,,,,,,,,,,,,,,,,,,,,,,,,,,1,0.07,98.277,1.17,0.02,0.013000000000000001,0.16,,0.26,,0.02,0.01,,
998,32.0,N,74.0,N,484.0,N,376.0,N,,,1.0,Room temperature,,,,,,,,,,154(Hv30),N,625,+,4.4,200.0,DC,72.24,N,0,,,,,,,,,,,,,,,,,,,,,,,,,,,,,,,1,0.11,98.33,1.09,0.018000000000000002,0.012,0.16,,0.24,,0.03,0.01,,
999,,,,,,,,,,,,,,,,,,,,,,,,,,,,,,,,,,,,,,,,,,,,,,,,,,,,,,,,,,,,,,1,0.11,98.33,1.09,0.018000000000000002,0.012,0.16,,0.24,,0.03,0.01,,
1000,,,,,,,,,,,,,,,,,,,,,,,,,,,,,,,,,,,,,,,,,,,,,,,,,,,,,,,,,,,,,,1,0.11,98.33,1.09,0.018000000000000002,0.012,0.16,,0.24,,0.03,0.01,,
1001,,,,,,,,,,,,,,,,,,,,,,,,,,,,,,,,,,,,,,,,,,,,,,,,,,,,,,,,,,,,,,1,0.11,98.33,1.09,0.018000000000000002,0.012,0.16,,0.24,,0.03,0.01,,
1002,,,,,,,,,,,,,,,,,,,,,,,,,,,,,,,,,,,,,,,,,,,,,,,,,,,,,,,,,,,,,,1,0.11,98.33,1.09,0.018000000000000002,0.012,0.16,,0.24,,0.03,0.01,,
1003,28.0,N,72.0,N,503.0,N,359.0,N,,,1.0,Room temperature,,,,,,,,,,154(Hv30),N,625,+,4.4,200.0,DC,72.24,N,0,,,,,,,,,,,,,,,,,,,,,,,,,,,,,,,1,0.098,98.168,1.29,0.017,0.017,0.18,,0.21,,0.01,0.01,,
1004,,,,,,,,,,,,,,,,,,,,,,,,,,,,,,,,,,,,,,,,,,,,,,,,,,,,,,,,,,,,,,1,0.098,98.168,1.29,0.017,0.017,0.18,,0.21,,0.01,0.01,,
1005,,,,,,,,,,,,,,,,,,,,,,,,,,,,,,,,,,,,,,,,,,,,,,,,,,,,,,,,,,,,,,1,0.098,98.168,1.29,0.017,0.017,0.18,,0.21,,0.01,0.01,,
1006,,,,,,,,,,,,,,,,,,,,,,,,,,,,,,,,,,,,,,,,,,,,,,,,,,,,,,,,,,,,,,1,0.098,98.168,1.29,0.017,0.017,0.18,,0.21,,0.01,0.01,,
1007,,,,,,,,,,,,,,,,,,,,,,,,,,,,,,,,,,,,,,,,,,,,,,,,,,,,,,,,,,,,,,1,0.098,98.168,1.29,0.017,0.017,0.18,,0.21,,0.01,0.01,,
1008,33.0,N,70.0,N,553.0,N,376.0,N,,,1.0,Room temperature,,,,,,,,,,170(Hv30),N,625,+,4.4,200.0,DC,72.24,N,0,,,,,,,,,,,,,,,,,,,,,,,,,,,,,,,1,0.1,97.638,1.91,0.016,0.016,0.24,,0.05,,0.02,0.01,,
1009,,,,,,,,,,,,,,,,,,,,,,,,,,,,,,,,,,,,,,,,,,,,,,,,,,,,,,,,,,,,,,1,0.1,97.638,1.91,0.016,0.016,0.24,,0.05,,0.02,0.01,,
1010,,,,,,,,,,,,,,,,,,,,,,,,,,,,,,,,,,,,,,,,,,,,,,,,,,,,,,,,,,,,,,1,0.1,97.638,1.91,0.016,0.016,0.24,,0.05,,0.02,0.01,,
1011,,,,,,,,,,,,,,,,,,,,,,,,,,,,,,,,,,,,,,,,,,,,,,,,,,,,,,,,,,,,,,1,0.1,97.638,1.91,0.016,0.016,0.24,,0.05,,0.02,0.01,,
1012,,,,,,,,,,,,,,,,,,,,,,,,,,,,,,,,,,,,,,,,,,,,,,,,,,,,,,,,,,,,,,1,0.1,97.638,1.91,0.016,0.016,0.24,,0.05,,0.02,0.01,,
1013,32.0,N,67.0,N,491.0,N,353.0,N,,,1.0,Room temperature,,,,,,,,,,157(Hv30),N,625,+,4.4,200.0,DC,72.24,N,0,,,,,,,,,,,,,,,,,,,,,,,,,,,,,,,1,0.096,98.424,0.73,0.022000000000000002,0.018000000000000002,0.13,,0.14,,0.43,0.01,,
1014,,,,,,,,,,,,,,,,,,,,,,,,,,,,,,,,,,,,,,,,,,,,,,,,,,,,,,,,,,,,,,1,0.096,98.424,0.73,0.022000000000000002,0.018000000000000002,0.13,,0.14,,0.43,0.01,,
1015,,,,,,,,,,,,,,,,,,,,,,,,,,,,,,,,,,,,,,,,,,,,,,,,,,,,,,,,,,,,,,1,0.096,98.424,0.73,0.022000000000000002,0.018000000000000002,0.13,,0.14,,0.43,0.01,,
1016,,,,,,,,,,,,,,,,,,,,,,,,,,,,,,,,,,,,,,,,,,,,,,,,,,,,,,,,,,,,,,1,0.096,98.424,0.73,0.022000000000000002,0.018000000000000002,0.13,,0.14,,0.43,0.01,,
1017,,,,,,,,,,,,,,,,,,,,,,,,,,,,,,,,,,,,,,,,,,,,,,,,,,,,,,,,,,,,,,1,0.096,98.424,0.73,0.022000000000000002,0.018000000000000002,0.13,,0.14,,0.43,0.01,,
1018,34.0,N,69.0,N,689.0,N,689.0,N,,,1.0,Room temperature,,,,,,,,,,203(Hv30),N,625,+,4.4,200.0,DC,72.24,N,0,,,,,,,,,,,,,,,,,,,,,,,,,,,,,,,1,0.12,97.32,1.46,0.026000000000000002,0.013999999999999999,0.27,,0.3,,0.48,0.01,,
1019,,,,,,,,,,,,,,,,,,,,,,,,,,,,,,,,,,,,,,,,,,,,,,,,,,,,,,,,,,,,,,1,0.12,97.32,1.46,0.026000000000000002,0.013999999999999999,0.27,,0.3,,0.48,0.01,,
1020,,,,,,,,,,,,,,,,,,,,,,,,,,,,,,,,,,,,,,,,,,,,,,,,,,,,,,,,,,,,,,1,0.12,97.32,1.46,0.026000000000000002,0.013999999999999999,0.27,,0.3,,0.48,0.01,,
1021,,,,,,,,,,,,,,,,,,,,,,,,,,,,,,,,,,,,,,,,,,,,,,,,,,,,,,,,,,,,,,1,0.12,97.32,1.46,0.026000000000000002,0.013999999999999999,0.27,,0.3,,0.48,0.01,,
1022,22.0,Room temperature,75.0,Room temperature,537.0,Room temperature,429.0,Room temperature,,,,,,,,,,,,-10.0,Room temperature,,,,,,,,,N,0,,,,,,,550,+,3.6,100.0,DC,28,,,,,,,,,,,,,,,,,,,1,0.094,98.03,1.32,0.017,0.009000000000000001,0.31,0.05,0.11,0.04,0.01,0.01,,
1023,19.0,Room temperature,64.0,Room temperature,625.0,Room temperature,542.0,Room temperature,,,,,,,,,,,,-10.0,Room temperature,,,,,,,,,N,0,,,,,,,550,+,3.6,100.0,DC,28,,,,,,,,,,,,,,,,,,,1,0.11,97.611,1.61,0.03,0.017,0.36,0.06,0.12,0.052000000000000005,0.02,0.01,,
1024,18.0,Room temperature,75.0,Room temperature,618.0,Room temperature,493.0,Room temperature,,,,,,,,,,,,-10.0,Room temperature,,,,,,,,,N,0,,,,,,,550,+,3.6,100.0,DC,28,,,,,,,,,,,,,,,,,,,1,0.1,97.795,1.42,0.024,0.011000000000000001,0.28,0.09,0.15,0.08,0.04,0.01,,
1025,15.0,Room temperature,66.0,Room temperature,635.0,Room temperature,547.0,Room temperature,,,,,,,,,,,,-15.0,Room temperature,,,,,,,,,N,0,,,,,,,550,+,3.6,100.0,DC,28,,,,,,,,,,,,,,,,,,,1,0.08,97.974,1.35,0.017,0.009000000000000001,0.25,0.09,0.14,0.07,0.01,0.01,,
1026,16.0,Room temperature,70.0,Room temperature,621.0,Room temperature,498.0,Room temperature,,,,,,,,,,,,5.0,Room temperature,,,,,,,,,N,0,,,,,,,550,+,3.6,100.0,DC,28,,,,,,,,,,,,,,,,,,,1,0.1,97.852,1.37,0.027999999999999997,0.02,0.31,0.08,0.15,0.06,0.02,0.01,,
1027,17.0,Room temperature,72.0,Room temperature,625.0,Room temperature,503.0,Room temperature,,,,,,,,,,,,-10.0,Room temperature,,,,,,,,,N,0,,,,,,,550,+,3.6,100.0,DC,28,,,,,,,,,,,,,,,,,,,1,0.076,98.012,1.27,0.02,0.012,0.28,0.1,0.15,0.06,0.01,0.01,,
1028,22.0,Room temperature,75.0,Room temperature,486.0,Room temperature,380.0,Room temperature,,,,,,,,,,,,5.0,Room temperature,,,,,,,,,N,0,,,,,,,550,+,3.6,100.0,DC,28,,,,,,,,,,,,,,,,,,,1,0.094,98.366,1.05,0.017,0.013000000000000001,0.18,0.1,0.11,0.05,0.01,0.01,,
1029,18.0,Room temperature,70.0,Room temperature,498.0,Room temperature,402.0,Room temperature,,,,,,,,,,,,,,,,,,,,,,N,0,,,,,,,550,+,3.6,100.0,DC,28,,,,,,,,,,,,,,,,,,,1,0.094,98.382,1.01,0.026000000000000002,0.018000000000000002,0.16,0.13,0.11,0.05,0.01,0.01,,
1030,18.0,Room temperature,75.0,Room temperature,518.0,Room temperature,427.0,Room temperature,,,,,,,,,,,,15.0,Room temperature,,,,,,,,,N,0,,,,,,,550,+,3.6,100.0,DC,28,,,,,,,,,,,,,,,,,,,1,0.09,98.16,1.18,0.018000000000000002,0.012,0.15,0.13,0.14,0.08,0.03,0.01,,
1031,15.0,Room temperature,77.0,Room temperature,525.0,Room temperature,436.0,Room temperature,,,,,,,,,,,,30.0,Room temperature,,,,,,,,,N,0,,,,,,,550,+,3.6,100.0,DC,28,,,,,,,,,,,,,,,,,,,1,0.07200000000000001,98.566,0.85,0.017,0.015,0.11,0.14,0.14,0.07,0.01,0.01,,
1032,,,74.0,Room temperature,545.0,Room temperature,451.0,Room temperature,,,,,,,,,,,,10.0,Room temperature,,,,,,,,,N,0,,,,,,,550,+,3.6,100.0,DC,28,,,,,,,,,,,,,,,,,,,1,0.081,98.304,0.97,0.024,0.021,0.16,0.15,0.19,0.07,0.02,0.01,,
1033,16.0,Room temperature,69.0,Room temperature,557.0,Room temperature,441.0,Room temperature,,,,,,,,,,,,25.0,Room temperature,,,,,,,,,N,0,,,,,,,550,+,3.6,100.0,DC,28,,,,,,,,,,,,,,,,,,,1,0.076,98.084,1.16,0.02,0.02,0.19,0.17,0.17,0.07,0.02,0.02,,
1034,31.0,Room temperature,79.7,Room temperature,496.0,Room temperature,445.0,Room temperature,,,,,,,,,,,,,,,,N,+,0.6,200.0,DC,N,250,14,,,,,,,,,,,,,,,,,,,,,,,,,,,,,,,1,0.044000000000000004,99.002,0.62,0.006999999999999999,0.006999999999999999,0.32,,,,,,,
1035,,,,,,,,,,,,,,,,,,,,,,,,,,,,,,,,,,,,,,,,,,,,,,,,,,,,,,,,,,,,,,1,0.044000000000000004,99.002,0.62,0.006999999999999999,0.006999999999999999,0.32,,,,,,,
1036,27.8,Room temperature,77.0,Room temperature,527.0,Room temperature,479.0,Room temperature,,,,,,,,,,,,,,,,N,+,0.6,200.0,DC,N,250,14,,,,,,,,,,,,,,,,,,,,,,,,,,,,,,,1,0.046,98.664,0.96,0.012,0.008,0.31,,,,,,,
1037,,,,,,,,,,,,,,,,,,,,,,,,,,,,,,,,,,,,,,,,,,,,,,,,,,,,,,,,,,,,,,1,0.046,98.664,0.96,0.012,0.008,0.31,,,,,,,
1038,26.8,Room temperature,78.7,Room temperature,575.0,Room temperature,511.0,Room temperature,,,,,,,,,,,,,,,,N,+,0.6,200.0,DC,N,250,14,,,,,,,,,,,,,,,,,,,,,,,,,,,,,,,1,0.05,98.134,1.42,0.009000000000000001,0.006999999999999999,0.38,,,,,,,
1039,,,,,,,,,,,,,,,,,,,,,,,,,,,,,,,,,,,,,,,,,,,,,,,,,,,,,,,,,,,,,,1,0.05,98.134,1.42,0.009000000000000001,0.006999999999999999,0.38,,,,,,,
1040,24.2,Room temperature,76.9,Room temperature,633.0,Room temperature,587.0,Room temperature,,,,,,,,,,,,,,,,N,+,0.6,200.0,DC,N,250,14,,,,,,,,,,,,,,,,,,,,,,,,,,,,,,,1,0.055,97.647,1.93,0.011000000000000001,0.006999999999999999,0.35,,,,,,,
1041,,,,,,,,,,,,,,,,,,,,,,,,,,,,,,,,,,,,,,,,,,,,,,,,,,,,,,,,,,,,,,1,0.055,97.647,1.93,0.011000000000000001,0.006999999999999999,0.35,,,,,,,
1042,32.0,Room temperature,81.5,Room temperature,466.0,Room temperature,401.0,Room temperature,,,,,,,,,,,,,,,,N,+,1.0,200.0,DC,N,250,14,,,,,,,,,,,,,,,,,,,,,,,,,,,,,,,1,0.037000000000000005,99.058,0.6,0.009000000000000001,0.006,0.29,,,,,,,
1043,,,,,,,,,,,,,,,,,,,,,,,,,,,,,,,,,,,,,,,,,,,,,,,,,,,,,,,,,,,,,,1,0.037000000000000005,99.058,0.6,0.009000000000000001,0.006,0.29,,,,,,,
1044,32.6,Room temperature,80.6,Room temperature,501.0,Room temperature,438.0,Room temperature,,,,,,,,,,,,,,,,N,+,1.0,200.0,DC,N,250,14,,,,,,,,,,,,,,,,,,,,,,,,,,,,,,,1,0.039,98.713,0.94,0.011000000000000001,0.006999999999999999,0.29,,,,,,,
1045,,,,,,,,,,,,,,,,,,,,,,,,,,,,,,,,,,,,,,,,,,,,,,,,,,,,,,,,,,,,,,1,0.039,98.713,0.94,0.011000000000000001,0.006999999999999999,0.29,,,,,,,
1046,29.8,Room temperature,78.8,Room temperature,551.0,Room temperature,479.0,Room temperature,,,,,,,,,,,,,,,,N,+,1.0,200.0,DC,N,250,14,,,,,,,,,,,,,,,,,,,,,,,,,,,,,,,1,0.048,98.174,1.41,0.012,0.006,0.35,,,,,,,
1047,,,,,,,,,,,,,,,,,,,,,,,,,,,,,,,,,,,,,,,,,,,,,,,,,,,,,,,,,,,,,,1,0.048,98.174,1.41,0.012,0.006,0.35,,,,,,,
1048,29.2,Room temperature,76.9,Room temperature,587.0,Room temperature,507.0,Room temperature,,,,,,,,,,,,,,,,N,+,1.0,200.0,DC,N,250,14,,,,,,,,,,,,,,,,,,,,,,,,,,,,,,,1,0.051,97.811,1.8,0.012,0.006,0.32,,,,,,,
1049,,,,,,,,,,,,,,,,,,,,,,,,,,,,,,,,,,,,,,,,,,,,,,,,,,,,,,,,,,,,,,1,0.051,97.811,1.8,0.012,0.006,0.32,,,,,,,
1050,30.0,Room temperature,80.6,Room temperature,457.0,Room temperature,389.0,Room temperature,,,,,,,,,,,,,,,,N,+,2.2,200.0,DC,N,250,14,,,,,,,,,,,,,,,,,,,,,,,,,,,,,,,1,0.038,99.16,0.55,0.005,0.006999999999999999,0.24,,,,,,,
1051,,,,,,,,,,,,,,,,,,,,,,,,,,,,,,,,,,,,,,,,,,,,,,,,,,,,,,,,,,,,,,1,0.038,99.16,0.55,0.005,0.006999999999999999,0.24,,,,,,,
1052,32.6,Room temperature,80.6,Room temperature,478.0,Room temperature,400.0,Room temperature,,,,,,,,,,,,,,,,N,+,2.2,200.0,DC,N,250,14,,,,,,,,,,,,,,,,,,,,,,,,,,,,,,,1,0.036000000000000004,98.816,0.89,0.01,0.008,0.24,,,,,,,
1053,,,,,,,,,,,,,,,,,,,,,,,,,,,,,,,,,,,,,,,,,,,,,,,,,,,,,,,,,,,,,,1,0.036000000000000004,98.816,0.89,0.01,0.008,0.24,,,,,,,
1054,29.8,Room temperature,82.3,Room temperature,518.0,Room temperature,438.0,Room temperature,,,,,,,,,,,,,,,,N,+,2.2,200.0,DC,N,250,14,,,,,,,,,,,,,,,,,,,,,,,,,,,,,,,1,0.042,98.289,1.37,0.012,0.006999999999999999,0.28,,,,,,,
1055,,,,,,,,,,,,,,,,,,,,,,,,,,,,,,,,,,,,,,,,,,,,,,,,,,,,,,,,,,,,,,1,0.042,98.289,1.37,0.012,0.006999999999999999,0.28,,,,,,,
1056,32.0,Room temperature,78.8,Room temperature,548.0,Room temperature,456.0,Room temperature,,,,,,,,,,,,,,,,N,+,2.2,200.0,DC,N,250,14,,,,,,,,,,,,,,,,,,,,,,,,,,,,,,,1,0.045,97.986,1.69,0.012,0.006999999999999999,0.26,,,,,,,
1057,,,,,,,,,,,,,,,,,,,,,,,,,,,,,,,,,,,,,,,,,,,,,,,,,,,,,,,,,,,,,,1,0.045,97.986,1.69,0.012,0.006999999999999999,0.26,,,,,,,
1058,32.6,Room temperature,78.8,Room temperature,453.0,Room temperature,341.0,Room temperature,,,,,,,,,,,,,,,,N,+,4.3,200.0,DC,N,250,14,,,,,,,,,,,,,,,,,,,,,,,,,,,,,,,1,0.043,99.218,0.52,0.01,0.009000000000000001,0.2,,,,,,,
1059,,,,,,,,,,,,,,,,,,,,,,,,,,,,,,,,,,,,,,,,,,,,,,,,,,,,,,,,,,,,,,1,0.043,99.218,0.52,0.01,0.009000000000000001,0.2,,,,,,,
1060,32.6,Room temperature,78.8,Room temperature,484.0,Room temperature,376.0,Room temperature,,,,,,,,,,,,,,,,N,+,4.3,200.0,DC,N,250,14,,,,,,,,,,,,,,,,,,,,,,,,,,,,,,,1,0.042,98.809,0.93,0.011000000000000001,0.008,0.2,,,,,,,
1061,,,,,,,,,,,,,,,,,,,,,,,,,,,,,,,,,,,,,,,,,,,,,,,,,,,,,,,,,,,,,,1,0.042,98.809,0.93,0.011000000000000001,0.008,0.2,,,,,,,
1062,31.8,Room temperature,80.6,Room temperature,500.0,Room temperature,405.0,Room temperature,,,,,,,,,,,,,,,,N,+,4.3,200.0,DC,N,250,14,,,,,,,,,,,,,,,,,,,,,,,,,,,,,,,1,0.043,98.326,1.37,0.013000000000000001,0.008,0.24,,,,,,,
1063,,,,,,,,,,,,,,,,,,,,,,,,,,,,,,,,,,,,,,,,,,,,,,,,,,,,,,,,,,,,,,1,0.043,98.326,1.37,0.013000000000000001,0.008,0.24,,,,,,,
1064,30.0,Room temperature,78.8,Room temperature,541.0,Room temperature,437.0,Room temperature,,,,,,,,,,,,,,,,N,+,4.3,200.0,DC,N,250,14,,,,,,,,,,,,,,,,,,,,,,,,,,,,,,,1,0.047,97.952,1.73,0.013999999999999999,0.006999999999999999,0.25,,,,,,,
1065,,,,,,,,,,,,,,,,,,,,,,,,,,,,,,,,,,,,,,,,,,,,,,,,,,,,,,,,,,,,,,1,0.047,97.952,1.73,0.013999999999999999,0.006999999999999999,0.25,,,,,,,
1066,,,71.0,Room temperature,589.0,Room temperature,505.0,Room temperature,,,,,,,,,,,,,,,,,,,,,,N,0,,,,,,,850,+,7.9,300.0,DC,35,,,,,,,,,,,,,,,,,,,1,0.125,98.122,1.34,0.013000000000000001,0.012,0.26,0.07,,0.05,0.003,0.005,,
1067,,,63.0,Room temperature,620.0,Room temperature,530.0,Room temperature,,,,,,,,,,,,,,,,,,,,,,N,0,,,,,,,850,+,7.9,300.0,DC,35,,,,,,,,,,,,,,,,,,,1,0.13,98.011,1.4,0.012,0.01,0.3,0.07,,0.06,0.005,0.002,,
1068,,,65.0,Room temperature,584.0,Room temperature,460.0,Room temperature,,,,,,,,,,,,,,,,,,,,,,N,0,,,,,,,850,+,7.9,300.0,DC,35,,,,,,,,,,,,,,,,,,,1,0.11,98.192,1.3,0.017,0.013000000000000001,0.26,0.06,,0.04,0.003,0.005,,
1069,,,66.0,Room temperature,575.0,Room temperature,471.0,Room temperature,,,,,,,,,,,,,,,,,,,,,,N,0,,,,,,,850,+,7.9,300.0,DC,35,,,,,,,,,,,,,,,,,,,1,0.105,98.02,1.46,0.015,0.013000000000000001,0.28,0.08,,0.02,0.005,0.002,,
1070,,,60.0,Room temperature,609.0,Room temperature,473.0,Room temperature,,,,,,,,,,,,,,,,,,,,,,N,0,,,,,,,850,+,7.9,300.0,DC,35,,,,,,,,,,,,,,,,,,,1,0.115,98.152,1.3,0.016,0.012,0.22,0.13,,0.05,0.005,,,
1071,,,70.0,Room temperature,571.0,Room temperature,465.0,Room temperature,,,,,,,,,,,,,,,,,,,,,,N,0,,,,,,,850,+,7.9,300.0,DC,35,,,,,,,,,,,,,,,,,,,1,0.115,97.977,1.5,0.013999999999999999,0.01,0.26,0.06,,0.05,0.009000000000000001,0.005,,
1072,,,69.0,Room temperature,587.0,Room temperature,465.0,Room temperature,,,,,,,,,,,,,,,,,,,,,,N,0,,,,,,,850,+,7.9,300.0,DC,35,,,,,,,,,,,,,,,,,,,1,0.115,98.151,1.35,0.01,0.012,0.25,0.08,,0.02,0.009000000000000001,0.003,,
1073,,,71.0,Room temperature,564.0,Room temperature,423.0,Room temperature,,,,,,,,,,,,,,,,,,,,,,N,0,,,,,,,850,+,7.9,300.0,DC,35,,,,,,,,,,,,,,,,,,,1,0.105,97.9445,1.5,0.011000000000000001,0.018000000000000002,0.3,0.08,,0.03,0.011000000000000001,0.0005,,
1074,,,69.0,Room temperature,589.0,Room temperature,504.0,Room temperature,,,,,,,,,,,,,,,,,,,,,,N,0,,,,,,,850,+,7.9,300.0,DC,35,,,,,,,,,,,,,,,,,,,1,0.1055,98.1585,1.21,0.012,0.012,0.23,0.07,,0.03,0.17,0.002,,
1075,,,65.0,Room temperature,604.0,Room temperature,496.0,Room temperature,,,,,,,,,,,,,,,,,,,,,,N,0,,,,,,,850,+,7.9,300.0,DC,35,,,,,,,,,,,,,,,,,,,1,0.105,97.988,1.39,0.012,0.012,0.24,0.07,,0.03,0.15,0.003,,
1076,,,67.0,Room temperature,604.0,Room temperature,508.0,Room temperature,,,,,,,,,,,,,,,,,,,,,,N,0,,,,,,,850,+,7.9,300.0,DC,35,,,,,,,,,,,,,,,,,,,1,0.12,98.049,1.33,0.017,0.012,0.26,0.06,,0.03,0.12,0.002,,
1077,,,60.0,Room temperature,629.0,Room temperature,549.0,Room temperature,,,,,,,,,,,,,,,,,,,,,,N,0,,,,,,,850,+,7.9,300.0,DC,35,,,,,,,,,,,,,,,,,,,1,0.105,98.063,1.32,0.013999999999999999,0.021,0.26,0.06,,0.03,0.125,0.002,,
1078,,,61.0,Room temperature,612.0,Room temperature,529.0,Room temperature,,,,,,,,,,,,,,,,,,,,,,N,0,,,,,,,850,+,7.9,300.0,DC,35,,,,,,,,,,,,,,,,,,,1,0.12,98.11,1.26,0.013000000000000001,0.01,0.25,0.06,,0.03,0.145,0.002,,
1079,,,63.0,Room temperature,583.0,Room temperature,460.0,Room temperature,,,,,,,,,,,,,,,,,,,,,,N,0,,,,,,,850,+,7.9,300.0,DC,35,,,,,,,,,,,,,,,,,,,1,0.1,97.997,1.38,0.011000000000000001,0.01,0.26,0.07,,0.03,0.14,0.002,,
1080,,,62.0,Room temperature,615.0,Room temperature,533.0,Room temperature,,,,,,,,,,,,,,,,,,,,,,N,0,,,,,,,850,+,7.9,300.0,DC,35,,,,,,,,,,,,,,,,,,,1,0.11,98.085,1.28,0.012,0.01,0.25,0.07,,0.03,0.15,0.003,,
1081,,,68.0,Room temperature,587.0,Room temperature,479.0,Room temperature,,,,,,,,,,,,,,,,,,,,,,N,0,,,,,,,850,+,7.9,300.0,DC,35,,,,,,,,,,,,,,,,,,,1,0.09,98.011,1.39,0.01,0.013000000000000001,0.21,0.06,,0.03,0.185,0.001,,
1082,28.8,Room temperature,77.8,Room temperature,506.0,Room temperature,450.0,Room temperature,,,,,,,,,,,,,,,,170,+,1.0,20.0,DC,21,N,0,,,,,,,,,,,,,,,,,,,,,,,,,,,,,,,1,0.036000000000000004,99.034,0.6,0.012,0.008,0.31,,,,,,,
1083,30.6,Room temperature,77.8,Room temperature,554.0,Room temperature,495.0,Room temperature,,,,,,,,,,,,,,,,170,+,1.0,20.0,DC,21,N,0,,,,,,,,,,,,,,,,,,,,,,,,,,,,,,,1,0.043,98.607,1.03,0.013000000000000001,0.006999999999999999,0.3,,,,,,,
