Repository: PrasannS/WeldingAnalysis

# Analyzing Weld Composite Material and Mechanial properties using statistical / machine learning approaches

## Webscraping

### The data for this projects was obtained via webscraping welding materials data from the following sites

- [Certilas Welding Products Dataset](https://certilas.nl/en/catalogue)
- [Lincoln Electric Welding Products Dataset](https://www.lincolnelectric.com/en-us/consumables/Pages/consumables.aspx)
- [Citrination Weld Composites Dataset](https://citrination.com/datasets/114194/show_search?searchMatchOption=fuzzyMatch)

This scraping was done through the combination of webscraping and data preprocessing using BeautifulSoup and Pandas. See

File: data/cit_data/200124_cit_data.csv (part 6 of 8)
 second phase,Ferrite with second phase_Temperature,Primary ferrite in microstructure,Primary ferrite in microstructure_Temperature,Martensite,Martensite_Temperature,Microstructure,50% FATT,50% FATT_Temperature,Hardness,Hardness_Temperature,Manual metal arc_Current,Manual metal arc_Electrode,Manual metal arc_Heat input,Manual metal arc_Interpass temperature,Manual metal arc_Source,Manual metal arc_Voltage,Post weld heat treatment_Post weld heat treatment temperature,Post weld heat treatment_Post weld heat treatment time,Flux cored arc_Current,Flux cored arc_Electrode,Flux cored arc_Heat input,Flux cored arc_Interpass temperature,Flux cored arc_Source,Flux cored arc_Voltage,Submerged arc_Current,Submerged arc_Electrode,Submerged arc_Heat input,Submerged arc_Interpass temperature,Submerged arc_Source,Submerged arc_Voltage,Gas tungsten arc automatic_Current,Gas tungsten arc automatic_Electrode,Gas tungsten arc automatic_Heat input,Gas tungsten arc automatic_Interpass temperature,Gas tungsten arc automatic_Source,Gas tungsten arc automatic_Voltage,Gas metal arc automatic_Current,Gas metal arc automatic_Electrode,Gas metal arc automatic_Heat input,Gas metal arc automatic_Interpass temperature,Gas metal arc automatic_Source,Gas metal arc automatic_Voltage,Tandem submerged Arc_Current,Tandem submerged Arc_Electrode,Tandem submerged Arc_Heat input,Tandem submerged Arc_Interpass temperature,Tandem submerged Arc_Source,Tandem submerged Arc_Voltage,extr,C,Fe,Mn,P,S,Si,Ni,Cu,Cr,Mo,V,W,Co
1084,26.6,Room temperature,75.0,Room temperature,597.0,Room temperature,542.0,Room temperature,,,,,,,,,,,,,,,,170,+,1.0,20.0,DC,21,N,0,,,,,,,,,,,,,,,,,,,,,,,,,,,,,,,1,0.046,98.231,1.39,0.015,0.008,0.31,,,,,,,
1085,22.0,Room temperature,71.9,Room temperature,657.0,Room temperature,604.0,Room temperature,,,,,,,,,,,,,,,,170,+,1.0,20.0,DC,21,N,0,,,,,,,,,,,,,,,,,,,,,,,,,,,,,,,1,0.05,97.828,1.79,0.015,0.006999999999999999,0.31,,,,,,,
1086,30.6,Room temperature,79.7,Room temperature,475.0,Room temperature,411.0,Room temperature,,,,,,,,,,,,,,,,170,+,1.0,150.0,DC,21,N,0,,,,,,,,,,,,,,,,,,,,,,,,,,,,,,,1,0.039,99.081,0.58,0.012,0.008,0.28,,,,,,,
1087,29.0,Room temperature,78.8,Room temperature,519.0,Room temperature,454.0,Room temperature,,,,,,,,,,,,,,,,170,+,1.0,150.0,DC,21,N,0,,,,,,,,,,,,,,,,,,,,,,,,,,,,,,,1,0.047,98.62,1.0,0.015,0.008,0.31,,,,,,,
1088,28.6,Room temperature,77.0,Room temperature,556.0,Room temperature,486.0,Room temperature,,,,,,,,,,,,,,,,170,+,1.0,150.0,DC,21,N,0,,,,,,,,,,,,,,,,,,,,,,,,,,,,,,,1,0.046,98.225,1.4,0.012,0.006999999999999999,0.31,,,,,,,
1089,29.6,Room temperature,77.0,Room temperature,600.0,Room temperature,525.0,Room temperature,,,,,,,,,,,,,,,,170,+,1.0,150.0,DC,21,N,0,,,,,,,,,,,,,,,,,,,,,,,,,,,,,,,1,0.049,97.85,1.77,0.013999999999999999,0.006999999999999999,0.31,,,,,,,
1090,34.8,Room temperature,80.6,Room temperature,465.0,Room temperature,390.0,Room temperature,,,,,,,,,,,,,,,,170,+,1.0,240.0,DC,21,N,0,,,,,,,,,,,,,,,,,,,,,,,,,,,,,,,1,0.037000000000000005,99.065,0.6,0.01,0.008,0.28,,,,,,,
1091,34.6,Room temperature,80.5,Room temperature,499.0,Room temperature,427.0,Room temperature,,,,,,,,,,,,,,,,170,+,1.0,240.0,DC,21,N,0,,,,,,,,,,,,,,,,,,,,,,,,,,,,,,,1,0.042,98.599,1.02,0.012,0.006999999999999999,0.32,,,,,,,
1092,32.0,Room temperature,78.8,Room temperature,525.0,Room temperature,448.0,Room temperature,,,,,,,,,,,,,,,,170,+,1.0,240.0,DC,21,N,0,,,,,,,,,,,,,,,,,,,,,,,,,,,,,,,1,0.047,98.252,1.37,0.013000000000000001,0.008,0.31,,,,,,,
1093,31.4,Room temperature,77.8,Room temperature,566.0,Room temperature,501.0,Room temperature,,,,,,,,,,,,,,,,170,+,1.0,240.0,DC,21,N,0,,,,,,,,,,,,,,,,,,,,,,,,,,,,,,,1,0.047,97.861,1.75,0.015,0.006999999999999999,0.32,,,,,,,
1094,34.2,Room temperature,79.7,Room temperature,452.0,Room temperature,371.0,Room temperature,,,,,,,,,,,,,,,,170,+,1.0,300.0,DC,21,N,0,,,,,,,,,,,,,,,,,,,,,,,,,,,,,,,1,0.042,99.14,0.55,0.01,0.008,0.25,,,,,,,
1095,34.8,Room temperature,80.6,Room temperature,486.0,Room temperature,410.0,Room temperature,,,,,,,,,,,,,,,,170,+,1.0,300.0,DC,21,N,0,,,,,,,,,,,,,,,,,,,,,,,,,,,,,,,1,0.045,98.647,0.99,0.01,0.008,0.3,,,,,,,
1096,33.4,Room temperature,78.8,Room temperature,513.0,Room temperature,431.0,Room temperature,,,,,,,,,,,,,,,,170,+,1.0,300.0,DC,21,N,0,,,,,,,,,,,,,,,,,,,,,,,,,,,,,,,1,0.047,98.344,1.32,0.012,0.006999999999999999,0.27,,,,,,,
1097,32.2,Room temperature,80.6,Room temperature,533.0,Room temperature,446.0,Room temperature,,,,,,,,,,,,,,,,170,+,1.0,300.0,DC,21,N,0,,,,,,,,,,,,,,,,,,,,,,,,,,,,,,,1,0.047,97.994,1.66,0.012,0.006999999999999999,0.28,,,,,,,
1098,29.0,Room temperature,68.0,Room temperature,,,570.0,Room temperature,,,,,,,,,,,,,,,,,,,,,,N,0,,,,,,,650,+,3.3,300.0,DC,33,,,,,,,,,,,,,,,,,,,1,0.12,97.75,1.46,0.027999999999999997,0.025,0.29,0.055999999999999994,0.09,0.055999999999999994,0.005,0.12,,
1099,16.0,Room temperature,48.0,Room temperature,,,605.0,Room temperature,,,,,,,,,,,,,,,,,,,,,,N,N,,,,,,,650,+,3.3,300.0,DC,33,,,,,,,,,,,,,,,,,,,1,0.12,97.75,1.46,0.027999999999999997,0.025,0.29,0.055999999999999994,0.09,0.055999999999999994,0.005,0.12,,
1100,30.0,Room temperature,68.0,Room temperature,,,600.0,Room temperature,,,,,,,,,,,,,,,,,,,,,,N,0,,,,,,,650,+,3.3,300.0,DC,33,,,,,,,,,,,,,,,,,,,1,0.11,97.443,1.67,0.02,0.013999999999999999,0.45,0.042,0.11,0.04,0.005,0.096,,
1101,29.0,Room temperature,66.0,Room temperature,,,665.0,Room temperature,,,,,,,,,,,,,,,,,,,,,,N,N,,,,,,,650,+,3.3,300.0,DC,33,,,,,,,,,,,,,,,,,,,1,0.11,97.443,1.67,0.02,0.013999999999999999,0.45,0.042,0.11,0.04,0.005,0.096,,
1102,20.0,Room temperature,68.0,Room temperature,,,661.0,Room temperature,,,,,,,,,,,,,,,,,,,,,,N,0,,,,,,,650,+,3.3,300.0,DC,33,,,,,,,,,,,,,,,,,,,1,0.15,97.472,1.57,0.027999999999999997,0.026000000000000002,0.3,0.07,0.09300000000000001,0.059000000000000004,0.11,0.122,,
1103,16.0,Room temperature,62.0,Room temperature,,,715.0,Room temperature,,,,,,,,,,,,,,,,,,,,,,N,N,,,,,,,650,+,3.3,300.0,DC,33,,,,,,,,,,,,,,,,,,,1,0.15,97.472,1.57,0.027999999999999997,0.026000000000000002,0.3,0.07,0.09300000000000001,0.059000000000000004,0.11,0.122,,
1104,15.0,Room temperature,62.0,Room temperature,,,690.0,Room temperature,,,,,,,,,,,,,,,,,,,,,,N,0,,,,,,,650,+,3.3,300.0,DC,33,,,,,,,,,,,,,,,,,,,1,0.14,97.382,1.67,0.026000000000000002,0.02,0.33,0.07,0.01,0.066,0.188,0.098,,
1105,17.0,Room temperature,64.0,Room temperature,,,784.0,Room temperature,,,,,,,,,,,,,,,,,,,,,,N,N,,,,,,,650,+,3.3,300.0,DC,33,,,,,,,,,,,,,,,,,,,1,0.14,97.382,1.67,0.026000000000000002,0.02,0.33,0.07,0.01,0.066,0.188,0.098,,
1106,14.0,Room temperature,60.0,Room temperature,,,530.0,Room temperature,,,,,,,,,,,,,,,,,,,,,,N,0,,,,,,,850,+,7.6,300.0,DC,38,,,,,,,,,,,,,,,,,,,1,0.13,97.85,1.38,0.027999999999999997,0.013999999999999999,0.3,0.057999999999999996,0.08,0.06,0.005,0.095,,
1107,25.0,Room temperature,50.0,Room temperature,,,588.0,Room temperature,,,,,,,,,,,,,,,,,,,,,,N,N,,,,,,,850,+,7.6,300.0,DC,38,,,,,,,,,,,,,,,,,,,1,0.13,97.85,1.38,0.027999999999999997,0.013999999999999999,0.3,0.057999999999999996,0.08,0.06,0.005,0.095,,
1108,30.0,Room temperature,60.0,Room temperature,,,521.0,Room temperature,,,,,,,,,,,,,,,,,,,,,,N,0,,,,,,,850,+,7.6,300.0,DC,38,,,,,,,,,,,,,,,,,,,1,0.12,97.523,1.67,0.03,0.024,0.34,0.053,0.06,0.06,0.005,0.115,,
1109,30.0,Room temperature,48.0,Room temperature,,,604.0,Room temperature,,,,,,,,,,,,,,,,,,,,,,N,N,,,,,,,850,+,7.6,300.0,DC,38,,,,,,,,,,,,,,,,,,,1,0.12,97.523,1.67,0.03,0.024,0.34,0.053,0.06,0.06,0.005,0.115,,
1110,32.0,Room temperature,50.0,Room temperature,,,641.0,Room temperature,,,,,,,,,,,,,,,,,,,,,,N,0,,,,,,,850,+,7.6,300.0,DC,38,,,,,,,,,,,,,,,,,,,1,0.13,97.505,1.46,0.026000000000000002,0.011000000000000001,0.27,0.068,0.105,0.062,0.26,0.10300000000000001,,
1111,15.0,Room temperature,55.0,Room temperature,,,720.0,Room temperature,,,,,,,,,,,,,,,,,,,,,,N,N,,,,,,,850,+,7.6,300.0,DC,38,,,,,,,,,,,,,,,,,,,1,0.13,97.505,1.46,0.026000000000000002,0.011000000000000001,0.27,0.068,0.105,0.062,0.26,0.10300000000000001,,
1112,15.0,Room temperature,55.0,Room temperature,,,620.0,Room temperature,,,,,,,,,,,,,,,,,,,,,,N,0,,,,,,,850,+,7.6,300.0,DC,38,,,,,,,,,,,,,,,,,,,1,0.1,97.547,1.45,0.037000000000000005,0.023,0.28,0.065,0.09,0.057999999999999996,0.24,0.11,,
1113,21.0,Room temperature,60.0,Room temperature,,,740.0,Room temperature,,,,,,,,,,,,,,,,,,,,,,N,N,,,,,,,850,+,7.6,300.0,DC,38,,,,,,,,,,,,,,,,,,,1,0.1,97.547,1.45,0.037000000000000005,0.023,0.28,0.065,0.09,0.057999999999999996,0.24,0.11,,
1114,31.0,Room temperature,62.0,Room temperature,,,525.0,Room temperature,,,,,,,,,,,,,,,,,,,,,,N,0,,,,,,,650,+,3.3,300.0,DC,33,,,,,,,,,,,,,,,,,,,1,0.11,97.9,1.39,0.017,0.009000000000000001,0.28,0.065,0.12,0.069,0.008,0.032,,
1115,26.0,Room temperature,70.0,Room temperature,,,540.0,Room temperature,,,,,,,,,,,,,,,,,,,,,,N,N,,,,,,,650,+,3.3,300.0,DC,33,,,,,,,,,,,,,,,,,,,1,0.11,97.9,1.39,0.017,0.009000000000000001,0.28,0.065,0.12,0.069,0.008,0.032,,
1116,30.0,Room temperature,60.0,Room temperature,,,540.0,Room temperature,,,,,,,,,,,,,,,,,,,,,,N,0,,,,,,,650,+,3.3,300.0,DC,33,,,,,,,,,,,,,,,,,,,1,0.1,97.654,1.58,0.016,0.013000000000000001,0.38,0.046,0.12,0.053,0.006,0.032,,
1117,30.0,Room temperature,66.0,Room temperature,,,580.0,Room temperature,,,,,,,,,,,,,,,,,,,,,,N,N,,,,,,,650,+,3.3,300.0,DC,33,,,,,,,,,,,,,,,,,,,1,0.1,97.654,1.58,0.016,0.013000000000000001,0.38,0.046,0.12,0.053,0.006,0.032,,
1118,27.0,Room temperature,68.0,Room temperature,,,592.0,Room temperature,,,,,,,,,,,,,,,,,,,,,,N,0,,,,,,,650,+,3.3,300.0,DC,33,,,,,,,,,,,,,,,,,,,1,0.12,97.435,1.51,0.013000000000000001,0.006,0.3,0.09,0.15,0.07,0.27,0.036000000000000004,,
1119,32.0,Room temperature,76.0,Room temperature,,,630.0,Room temperature,,,,,,,,,,,,,,,,,,,,,,N,N,,,,,,,650,+,3.3,300.0,DC,33,,,,,,,,,,,,,,,,,,,1,0.12,97.435,1.51,0.013000000000000001,0.006,0.3,0.09,0.15,0.07,0.27,0.036000000000000004,,
1120,35.0,Room temperature,68.0,Room temperature,,,610.0,Room temperature,,,,,,,,,,,,,,,,,,,,,,N,0,,,,,,,650,+,3.3,300.0,DC,33,,,,,,,,,,,,,,,,,,,1,0.1,96.963,1.83,0.013999999999999999,0.009000000000000001,0.41,0.095,0.16,0.078,0.3,0.040999999999999995,,
1121,30.0,Room temperature,60.0,Room temperature,,,692.0,Room temperature,,,,,,,,,,,,,,,,,,,,,,N,N,,,,,,,650,+,3.3,300.0,DC,33,,,,,,,,,,,,,,,,,,,1,0.1,96.963,1.83,0.013999999999999999,0.009000000000000001,0.41,0.095,0.16,0.078,0.3,0.040999999999999995,,
1122,21.0,Room temperature,54.0,Room temperature,,,426.0,Room temperature,,,,,,,,,,,,,,,,,,,,,,N,0,,,,,,,650,+,3.3,300.0,DC,33,,,,,,,,,,,,,,,,,,,1,0.12,97.559,1.4,0.075,0.016,0.3,0.14,0.25,0.11,0.025,0.005,,
1123,27.0,Room temperature,62.0,Room temperature,,,431.0,Room temperature,,,,,,,,,,,,,,,,,,,,,,N,N,,,,,,,650,+,3.3,300.0,DC,33,,,,,,,,,,,,,,,,,,,1,0.12,97.559,1.4,0.075,0.016,0.3,0.14,0.25,0.11,0.025,0.005,,
1124,23.0,Room temperature,55.0,Room temperature,707.0,Room temperature,500.0,Room temperature,,,,,,,,,,,,,,,,,,,,,,N,0,,,,,,,650,+,3.3,300.0,DC,33,,,,,,,,,,,,,,,,,,,1,0.08,98.089,1.35,0.013999999999999999,0.013000000000000001,0.3,0.03,0.043,0.03,0.005,0.046,,
1125,26.0,Room temperature,63.0,Room temperature,670.0,Room temperature,522.0,Room temperature,,,,,,,,,,,,,,,,,,,,,,600,0.75,,,,,,,650,+,3.3,300.0,DC,33,,,,,,,,,,,,,,,,,,,1,0.08,98.089,1.35,0.013999999999999999,0.013000000000000001,0.3,0.03,0.043,0.03,0.005,0.046,,
1126,22.0,Room temperature,55.0,Room temperature,694.0,Room temperature,562.0,Room temperature,,,,,,,,,,,,,,,,,,,,,,N,0,,,,,,,650,+,3.3,300.0,DC,33,,,,,,,,,,,,,,,,,,,1,0.08,97.903,1.39,0.015,0.011000000000000001,0.28,0.027999999999999997,0.044000000000000004,0.03,0.17,0.049,,
1127,22.0,Room temperature,58.0,Room temperature,732.0,Room temperature,642.0,Room temperature,,,,,,,,,,,,,,,,,,,,,,600,0.75,,,,,,,650,+,3.3,300.0,DC,33,,,,,,,,,,,,,,,,,,,1,0.08,97.903,1.39,0.015,0.011000000000000001,0.28,0.027999999999999997,0.044000000000000004,0.03,0.17,0.049,,
1128,21.0,Room temperature,59.0,Room temperature,692.0,Room temperature,562.0,Room temperature,,,,,,,,,,,,,,,,,,,,,,N,0,,,,,,,650,+,3.3,300.0,DC,33,,,,,,,,,,,,,,,,,,,1,0.08,97.678,1.33,0.017,0.01,0.29,0.032,0.053,0.03,0.43,0.05,,
1129,22.0,Room temperature,52.0,Room temperature,766.0,Room temperature,701.0,Room temperature,,,,,,,,,,,,,,,,,,,,,,600,0.75,,,,,,,650,+,3.3,300.0,DC,33,,,,,,,,,,,,,,,,,,,1,0.08,97.678,1.33,0.017,0.01,0.29,0.032,0.053,0.03,0.43,0.05,,
1130,27.0,Room temperature,50.0,Room temperature,524.0,Room temperature,355.0,Room temperature,,,,,,,,,,,,,,,,,,,,,,N,0,,,,,,,650,+,3.3,300.0,DC,33,,,,,,,,,,,,,,,,,,,1,0.16,98.501,1.06,0.013000000000000001,0.027999999999999997,0.13,0.03,0.048,0.02,0.005,0.005,,
1131,27.0,Room temperature,51.0,Room temperature,494.0,Room temperature,330.0,Room temperature,,,,,,,,,,,,,,,,,,,,,,600,0.75,,,,,,,650,+,3.3,300.0,DC,33,,,,,,,,,,,,,,,,,,,1,0.16,98.501,1.06,0.013000000000000001,0.027999999999999997,0.13,0.03,0.048,0.02,0.005,0.005,,
1132,28.0,Room temperature,60.0,Room temperature,689.0,Room temperature,522.0,Room temperature,,,,,,,,,,,,,,,,,,,,,,N,0,,,,,,,650,+,3.3,300.0,DC,33,,,,,,,,,,,,,,,,,,,1,0.12,97.916,1.4,0.013999999999999999,0.012,0.26,0.057,0.106,0.05,0.009000000000000001,0.055999999999999994,,
1133,23.0,Room temperature,60.0,Room temperature,704.0,Room temperature,581.0,Room temperature,,,,,,,,,,,,,,,,,,,,,,600,0.75,,,,,,,650,+,3.3,300.0,DC,33,,,,,,,,,,,,,,,,,,,1,0.12,97.916,1.4,0.013999999999999999,0.012,0.26,0.057,0.106,0.05,0.009000000000000001,0.055999999999999994,,
1134,26.0,Room temperature,61.0,Room temperature,716.0,Room temperature,577.0,Room temperature,,,,,,,,,,,,,,,,,,,,,,N,0,,,,,,,650,+,3.3,300.0,DC,33,,,,,,,,,,,,,,,,,,,1,0.11,97.854,1.44,0.012,0.008,0.26,0.069,0.076,0.055999999999999994,0.01,0.105,,
1135,26.0,Room temperature,64.0,Room temperature,701.0,Room temperature,599.0,Room temperature,,,,,,,,,,,,,,,,,,,,,,600,0.75,,,,,,,650,+,3.3,300.0,DC,33,,,,,,,,,,,,,,,,,,,1,0.11,97.854,1.44,0.012,0.008,0.26,0.069,0.076,0.055999999999999994,0.01,0.105,,
1136,20.0,Room temperature,32.0,Room temperature,577.0,Room temperature,405.0,Room temperature,,,,,,,,,,,,,,,,,,,,,,N,0,,,,,,,650,+,3.3,300.0,DC,33,,,,,,,,,,,,,,,,,,,1,0.16,98.398,1.04,0.012,0.027000000000000003,0.12,0.027000000000000003,0.040999999999999995,0.02,0.15,0.005,,
1137,26.0,Room temperature,60.0,Room temperature,562.0,Room temperature,405.0,Room temperature,,,,,,,,,,,,,,,,,,,,,,600,0.75,,,,,,,650,+,3.3,300.0,DC,33,,,,,,,,,,,,,,,,,,,1,0.16,98.398,1.04,0.012,0.027000000000000003,0.12,0.027000000000000003,0.040999999999999995,0.02,0.15,0.005,,
1138,25.0,Room temperature,58.0,Room temperature,704.0,Room temperature,556.0,Room temperature,,,,,,,,,,,,,,,,,,,,,,N,0,,,,,,,650,+,3.3,300.0,DC,33,,,,,,,,,,,,,,,,,,,1,0.1,97.529,1.54,0.016,0.009000000000000001,0.35,0.06,0.11,0.049,0.18,0.057,,
1139,26.0,Room temperature,65.0,Room temperature,692.0,Room temperature,593.0,Room temperature,,,,,,,,,,,,,,,,,,,,,,600,0.75,,,,,,,650,+,3.3,300.0,DC,33,,,,,,,,,,,,,,,,,,,1,0.1,97.529,1.54,0.016,0.009000000000000001,0.35,0.06,0.11,0.049,0.18,0.057,,
1140,25.0,Room temperature,63.0,Room temperature,716.0,Room temperature,556.0,Room temperature,,,,,,,,,,,,,,,,,,,,,,N,0,,,,,,,650,+,3.3,300.0,DC,33,,,,,,,,,,,,,,,,,,,1,0.11,97.619,1.47,0.012,0.008,0.27,0.07,0.07200000000000001,0.054000000000000006,0.22,0.095,,
1141,25.0,Room temperature,65.0,Room temperature,735.0,Room temperature,648.0,Room temperature,,,,,,,,,,,,,,,,,,,,,,600,0.75,,,,,,,650,+,3.3,300.0,DC,33,,,,,,,,,,,,,,,,,,,1,0.11,97.619,1.47,0.012,0.008,0.27,0.07,0.07200000000000001,0.054000000000000006,0.22,0.095,,
1142,25.0,Room temperature,55.0,Room temperature,670.0,Room temperature,599.0,Room temperature,,,,,,,,,,,,,,,,,,,,,,N,0,,,,,,,650,+,3.3,300.0,DC,33,,,,,,,,,,,,,,,,,,,1,0.16,98.188,1.0,0.013999999999999999,0.032,0.12,0.027999999999999997,0.043,0.02,0.39,0.005,,
1143,22.0,Room temperature,54.0,Room temperature,624.0,Room temperature,569.0,Room temperature,,,,,,,,,,,,,,,,,,,,,,600,0.75,,,,,,,650,+,3.3,300.0,DC,33,,,,,,,,,,,,,,,,,,,1,0.16,98.188,1.0,0.013999999999999999,0.032,0.12,0.027999999999999997,0.043,0.02,0.39,0.005,,
1144,24.0,Room temperature,55.0,Room temperature,744.0,Room temperature,574.0,Room temperature,,,,,,,,,,,,,,,,,,,,,,N,0,,,,,,,650,+,3.3,300.0,DC,33,,,,,,,,,,,,,,,,,,,1,0.12,97.387,1.47,0.013999999999999999,0.013999999999999999,0.33,0.06,0.11,0.05,0.39,0.055,,
1145,24.0,Room temperature,64.0,Room temperature,747.0,Room temperature,613.0,Room temperature,,,,,,,,,,,,,,,,,,,,,,600,0.75,,,,,,,650,+,3.3,300.0,DC,33,,,,,,,,,,,,,,,,,,,1,0.12,97.387,1.47,0.013999999999999999,0.013999999999999999,0.33,0.06,0.11,0.05,0.39,0.055,,
1146,25.0,Room temperature,62.0,Room temperature,735.0,Room temperature,559.0,Room temperature,,,,,,,,,,,,,,,,,,,,,,N,0,,,,,,,650,+,3.3,300.0,DC,33,,,,,,,,,,,,,,,,,,,1,0.11,97.562,1.33,0.011000000000000001,0.008,0.25,0.067,0.07200000000000001,0.053,0.44,0.09699999999999999,,
1147,24.0,Room temperature,60.0,Room temperature,740.0,Room temperature,662.0,Room temperature,,,,,,,,,,,,,,,,,,,,,,600,0.75,,,,,,,650,+,3.3,300.0,DC,33,,,,,,,,,,,,,,,,,,,1,0.11,97.562,1.33,0.011000000000000001,0.008,0.25,0.067,0.07200000000000001,0.053,0.44,0.09699999999999999,,
1148,29.0,Room temperature,64.0,Room temperature,596.0,Room temperature,524.0,Room temperature,,,,,,,,,,,,,,,,,,,,,,600,0.75,,,,,,,650,+,3.3,300.0,DC,33,,,,,,,,,,,,,,,,,,,1,0.11,97.976,1.5,,0.028999999999999998,0.38,,,,,0.005,,
1149,,,,,644.0,Room temperature,571.0,Room temperature,,,,,,,,,,,,,,,,,,,,,,600,0.75,,,,,,,650,+,3.3,300.0,DC,33,,,,,,,,,,,,,,,,,,,1,0.11,97.92,1.52,,0.03,0.37,,,,,0.05,,
1150,,,,,689.0,Room temperature,631.0,Room temperature,,,,,,,,,,,,,,,,,,,,,,600,0.75,,,,,,,650,+,3.3,300.0,DC,33,,,,,,,,,,,,,,,,,,,1,0.11,97.841,1.55,,0.028999999999999998,0.38,,,,,0.09,,
1151,34.0,Room temperature,63.0,Room temperature,714.0,Room temperature,644.0,Room temperature,,,,,,,,,,,,,,,,,,,,,,600,0.75,,,,,,,650,+,3.3,300.0,DC,33,,,,,,,,,,,,,,,,,,,1,0.14,97.297,1.65,,0.027999999999999997,0.38,,,,0.5,0.005,,
1152,,,,,718.0,Room temperature,663.0,Room temperature,,,,,,,,,,,,,,,,,,,,,,600,0.75,,,,,,,650,+,3.3,300.0,DC,33,,,,,,,,,,,,,,,,,,,1,0.1,97.352,1.58,,0.027999999999999997,0.38,,,,0.5,0.06,,
1153,,,,,735.0,Room temperature,669.0,Room temperature,,,,,,,,,,,,,,,,,,,,,,600,0.75,,,,,,,650,+,3.3,300.0,DC,33,,,,,,,,,,,,,,,,,,,1,0.1,97.223,1.68,,0.027000000000000003,0.39,,,,0.5,0.08,,
1154,21.0,Room temperature,54.0,Room temperature,652.0,Room temperature,426.0,Room temperature,,,,,,,,,,,,,,,,,,,,,,N,0,,,,,,,650,+,3.3,300.0,DC,33,,,,,,,,,,,,,,,,,,,1,0.12,97.614,1.4,0.025,0.016,0.3,0.14,0.25,0.11,0.025,,,
1155,25.0,Room temperature,60.0,Room temperature,649.0,Room temperature,493.0,Room temperature,,,,,,,,,,,,,,,,,,,,,,N,0,,,,,,,650,+,3.3,300.0,DC,33,,,,,,,,,,,,,,,,,,,1,0.11,97.76,1.42,0.016,0.01,0.35,0.067,0.17,0.075,0.022000000000000002,,,
1156,25.0,Room temperature,,,560.0,Room temperature,420.0,Room temperature,,,,,,,,,,,,,,,,,,,,,,N,0,,,,,,,450,+,1.9,300.0,DC,30,,,,,,,,,,,,,,,,,,,1,0.11,97.755,1.41,0.023,0.019,0.33,0.065,0.19,0.08199999999999999,0.016,,,
1157,26.0,Room temperature,60.0,Room temperature,618.0,Room temperature,488.0,Room temperature,,,,,,,,,,,,,,,,,,,,,,N,0,,,,,,,650,+,3.3,300.0,DC,33,,,,,,,,,,,,,,,,,,,1,0.11,97.83,1.37,0.019,0.013000000000000001,0.31,0.09,0.18,0.06,0.018000000000000002,,,
1158,16.0,Room temperature,40.0,Room temperature,598.0,Room temperature,432.0,Room temperature,,,,,,,,,,,,,,,,,,,,,,N,0,,,,,,,850,+,7.6,300.0,DC,38,,,,,,,,,,,,,,,,,,,1,0.15,97.98,1.23,0.02,0.015,0.31,0.06,0.15,0.065,0.02,,,
1159,25.0,Room temperature,60.0,Room temperature,556.0,Room temperature,457.0,Room temperature,,,,,,,,,,,,,,,,,,,,,,N,0,,,,,,,450,+,1.9,300.0,DC,30,,,,,,,,,,,,,,,,,,,1,0.08,97.585,1.6,0.021,0.017,0.36,0.065,0.18,0.075,0.017,,,
1160,22.0,Room temperature,60.0,Room temperature,647.0,Room temperature,507.0,Room temperature,,,,,,,,,,,,,,,,,,,,,,N,0,,,,,,,650,+,3.3,300.0,DC,33,,,,,,,,,,,,,,,,,,,1,0.09,97.658,1.6,0.016,0.016,0.4,0.04,0.11,0.055,0.015,,,
1161,18.0,Room temperature,50.0,Room temperature,581.0,Room temperature,452.0,Room temperature,,,,,,,,,,,,,,,,,,,,,,N,0,,,,,,,850,+,7.6,300.0,DC,38,,,,,,,,,,,,,,,,,,,1,0.1,97.702,1.5,0.021,0.02,0.38,0.055,0.14,0.065,0.017,,,
1162,21.0,Room temperature,60.0,Room temperature,717.0,Room temperature,544.0,Room temperature,,,,,,,,,,,,,,,,,,,,,,N,0,,,,,,,650,+,3.3,300.0,DC,33,,,,,,,,,,,,,,,,,,,1,0.12,97.415,1.5,0.017,0.008,0.29,0.085,0.19,0.075,0.3,,,
1163,22.0,Room temperature,58.0,Room temperature,712.0,Room temperature,620.0,Room temperature,,,,,,,,,,,,,,,,,,,,,,N,0,,,,,,,650,+,3.3,300.0,DC,33,,,,,,,,,,,,,,,,,,,1,0.09,96.929,1.81,0.024,0.017,0.46,0.1,0.21,0.08,0.28,,,
1164,,,,,,,,,,,1.0,Room temperature,,,2.0,N,,,,,,459(Hv10),N,181,+,1.3,,DC,23,,,,,,,,,,,,,,,,,,,,,,,,,,,,,,,,,1,0.08,87.97800000000001,0.96,0.015,0.006999999999999999,0.45,0.21,0.03,9.1,0.96,0.19,,0.02
1165,,,,,,,,,,,1.0,Room temperature,,,11.0,N,,,,,,405(Hv10),N,181,+,1.0,,DC,22,,,,,,,,,,,,,,,,,,,,,,,,,,,,,,,,,1,0.1,88.29,0.66,0.013999999999999999,0.006,0.54,0.31,0.02,9.0,0.82,0.23,,0.01
1166,,,,,,,,,,,1.0,Room temperature,,,4.0,N,,,,,,451(Hv10),N,201,+,1.4,,DC,22,,,,,,,,,,,,,,,,,,,,,,,,,,,,,,,,,1,0.09,87.517,0.99,0.021,0.012,0.46,0.22,0.03,9.5,0.96,0.19,,0.01
1167,,,,,,,,,,,1.0,Room temperature,,,12.0,N,,,,,,432(Hv10),N,180,+,1.3,,DC,23,,,,,,,,,,,,,,,,,,,,,,,,,,,,,,,,,1,0.09,88.346,1.03,0.01,0.004,0.37,0.05,0.01,8.8,1.03,0.25,,0.01
1168,,,,,,,,,,,1.0,Room temperature,,,,,,,,,,264(Hv10),N,180,+,1.3,,DC,23,,,,,,,,,,,,,,,,,,,,,,,,,,,,,,,,,1,0.09,88.346,1.03,0.01,0.004,0.37,0.05,0.01,8.8,1.03,0.25,,0.01
1169,,,,,,,,,,,1.0,Room temperature,,,,,,,,,,241(Hv10),N,180,+,1.3,,DC,23,,,,,,,,,,,,,,,,,,,,,,,,,,,,,,,,,1,0.09,88.346,1.03,0.01,0.004,0.37,0.05,0.01,8.8,1.03,0.25,,0.01
1170,,,,,,,,,,,1.0,Room temperature,,,,,,,,,,251(Hv10),N,180,+,1.3,,DC,23,,,,,,,,,,,,,,,,,,,,,,,,,,,,,,,,,1,0.09,88.346,1.03,0.01,0.004,0.37,0.05,0.01,8.8,1.03,0.25,,0.01
1171,,,,,,,,,,,1.0,Room temperature,,,,,,,,,,225(Hv10),N,180,+,1.3,,DC,23,,,,,,,,,,,,,,,,,,,,,,,,,,,,,,,,,1,0.09,88.346,1.03,0.01,0.004,0.37,0.05,0.01,8.8,1.03,0.25,,0.01
1172,,,,,,,,,,,1.0,Room temperature,,,,,,,,,,233(Hv10),N,180,+,1.3,,DC,23,,,,,,,,,,,,,,,,,,,,,,,,,,,,,,,,,1,0.09,88.346,1.03,0.01,0.004,0.37,0.05,0.01,8.8,1.03,0.25,,0.01
1173,,,,,,,,,,,1.0,Room temperature,,,,,,,,,,208(Hv10),N,180,+,1.3,,DC,23,,,,,,,,,,,,,,,,,,,,,,,,,,,,,,,,,1,0.09,88.346,1.03,0.01,0.004,0.37,0.05,0.01,8.8,1.03,0.25,,0.01
1174,,,,,,,,,,,,,,,,,,,,,,373(Hv10),N,116,+,1.3,,DC,23,,,,,,,,,,,,,,,,,,,,,,,,,,,,,,,,,1,0.06,87.459,1.08,0.013999999999999999,0.006999999999999999,0.34,0.69,0.02,9.0,1.03,0.29,,0.01
1175,,,,,,,,,,,1.0,Room temperature,,,,,,,,,,224(Hv10),N,116,+,1.3,,DC,23,,,,,,,,,,,,,,,,,,,,,,,,,,,,,,,,,1,0.06,87.459,1.08,0.013999999999999999,0.006999999999999999,0.34,0.69,0.02,9.0,1.03,0.29,,0.01
1176,,,,,,,,,,,1.0,Room temperature,,,,,,,,,,210(Hv10),N,116,+,1.3,,DC,23,,,,,,,,,,,,,,,,,,,,,,,,,,,,,,,,,1,0.06,87.459,1.08,0.013999999999999999,0.006999999999999999,0.34,0.69,0.02,9.0,1.03,0.29,,0.01
1177,,,,,,,,,,,1.0,Room temperature,,,,,,,,,,212(Hv10),N,116,+,1.3,,DC,23,,,,,,,,,,,,,,,,,,,,,,,,,,,,,,,,,1,0.06,87.459,1.08,0.013999999999999999,0.006999999999999999,0.34,0.69,0.02,9.0,1.03,0.29,,0.01
1178,,,,,,,,,,,1.0,Room temperature,,,,,,,,,,202(Hv10),N,116,+,1.3,,DC,23,,,,,,,,,,,,,,,,,,,,,,,,,,,,,,,,,1,0.06,87.459,1.08,0.013999999999999999,0.006999999999999999,0.34,0.69,0.02,9.0,1.03,0.29,,0.01
1179,,,,,,,,,,,1.0,Room temperature,,,,,,,,,,204(Hv10),N,116,+,1.3,,DC,23,,,,,,,,,,,,,,,,,,,,,,,,,,,,,,,,,1,0.06,87.459,1.08,0.013999999999999999,0.006999999999999999,0.34,0.69,0.02,9.0,1.03,0.29,,0.01
1180,,,,,,,,,,,1.0,Room temperature,,,,,,,,,,201(Hv10),N,116,+,1.3,,DC,23,,,,,,,,,,,,,,,,,,,,,,,,,,,,,,,,,1,0.06,87.459,1.08,0.013999999999999999,0.006999999999999999,0.34,0.69,0.02,9.0,1.03,0.29,,0.01
1181,,,,,,,,,,,1.0,Room temperature,,,,,,,,,,398(Hv10),N,116,+,1.3,,DC,23,,,,,,,,,,,,,,,,,,,,,,,,,,,,,,,,,1,0.07,88.622,1.0,0.006,0.002,0.23,0.58,0.01,8.3,0.93,0.24,,0.01
1182,,,,,,,,,,,1.0,Room temperature,,,,,,,,,,249(Hv10),N,116,+,1.3,,DC,23,,,,,,,,,,,,,,,,,,,,,,,,,,,,,,,,,1,0.07,88.622,1.0,0.006,0.002,0.23,0.58,0.01,8.3,0.93,0.24,,0.01
1183,,,,,,,,,,,1.0,Room temperature,,,,,,,,,,226(Hv10),N,116,+,1.3,,DC,23,,,,,,,,,,,,,,,,,,,,,,,,,,,,,,,,,1,0.07,88.622,1.0,0.006,0.002,0.23,0.58,0.01,8.3,0.93,0.24,,0.01
1184,,,,,,,,,,,1.0,Room temperature,,,,,,,,,,234(Hv10),N,116,+,1.3,,DC,23,,,,,,,,,,,,,,,,,,,,,,,,,,,,,,,,,1,0.07,88.622,1.0,0.006,0.002,0.23,0.58,0.01,8.3,0.93,0.24,,0.01
1185,,,,,,,,,,,1.0,Room temperature,,,,,,,,,,219(Hv10),N,116,+,1.3,,DC,23,,,,,,,,,,,,,,,,,,,,,,,,,,,,,,,,,1,0.07,88.622,1.0,0.006,0.002,0.23,0.58,0.01,8.3,0.93,0.24,,0.01
1186,,,,,,,,,,,1.0,Room temperature,,,,,,,,,,224(Hv10),N,116,+,1.3,,DC,23,,,,,,,,,,,,,,,,,,,,,,,,,,,,,,,,,1,0.07,88.622,1.0,0.006,0.002,0.23,0.58,0.01,8.3,0.93,0.24,,0.01
1187,,,,,,,,,,,1.0,Room temperature,,,,,,,,,,212(Hv10),N,116,+,1.3,,DC,23,,,,,,,,,,,,,,,,,,,,,,,,,,,,,,,,,1,0.07,88.622,1.0,0.006,0.002,0.23,0.58,0.01,8.3,0.93,0.24,,0.01
1188,,,,,,,,,,,,,,,,,,,,,,467(Hv10),N,115,+,1.0,,DC,23,,,,,,,,,,,,,,,,,,,,,,,,,,,,,,,,,1,0.11,88.06,1.1,0.013000000000000001,0.006999999999999999,0.51,0.08,0.03,8.9,1.0,0.18,,0.01
1189,,,,,,,,,,,1.0,Room temperature,,,,,,,,,,277(Hv10),N,115,+,1.0,,DC,23,,,,,,,,,,,,,,,,,,,,,,,,,,,,,,,,,1,0.11,88.06,1.1,0.013000000000000001,0.006999999999999999,0.51,0.08,0.03,8.9,1.0,0.18,,0.01
1190,,,,,,,,,,,1.0,Room temperature,,,,,,,,,,254(Hv10),N,115,+,1.0,,DC,23,,,,,,,,,,,,,,,,,,,,,,,,,,,,,,,,,1,0.11,88.06,1.1,0.013000000000000001,0.006999999999999999,0.51,0.08,0.03,8.9,1.0,0.18,,0.01
1191,,,,,,,,,,,1.0,Room temperature,,,,,,,,,,263(Hv10),N,115,+,1.0,,DC,23,,,,,,,,,,,,,,,,,,,,,,,,,,,,,,,,,1,0.11,88.06,1.1,0.013000000000000001,0.006999999999999999,0.51,0.08,0.03,8.9,1.0,0.18,,0.01
1192,,,,,,,,,,,1.0,Room temperature,,,,,,,,,,237(Hv10),N,115,+,1.0,,DC,23,,,,,,,,,,,,,,,,,,,,,,,,,,,,,,,,,1,0.11,88.06,1.1,0.013000000000000001,0.006999999999999999,0.51,0.08,0.03,8.9,1.0,0.18,,0.01
1193,,,,,,,,,,,1.0,Room temperature,,,,,,,,,,249(Hv10),N,115,+,1.0,,DC,23,,,,,,,,,,,,,,,,,,,,,,,,,,,,,,,,,1,0.11,88.06,1.1,0.013000000000000001,0.006999999999999999,0.51,0.08,0.03,8.9,1.0,0.18,,0.01
1194,,,,,,,,,,,1.0,Room temperature,,,,,,,,,,226(Hv10),N,115,+,1.0,,DC,23,,,,,,,,,,,,,,,,,,,,,,,,,,,,,,,,,1,0.11,88.06,1.1,0.013000000000000001,0.006999999999999999,0.51,0.08,0.03,8.9,1.0,0.18,,0.01
1195,,,,,,,,,,,1.0,Room temperature,,,,,,,,,,362(Hv10),N,163,+,1.2,,DC,25,,,,,,,,,,,,,,,,,,,,,,,,,,,,,,,,,1,0.06,87.846,1.23,0.002,0.002,0.32,1.01,0.01,8.4,0.89,0.22,,0.01
1196,,,,,,,,,,,1.0,Room temperature,,,,,,,,,,291(Hv10),N,163,+,1.2,,DC,25,,,,,,,,,,,,,,,,,,,,,,,,,,,,,,,,,1,0.06,87.846,1.23,0.002,0.002,0.32,1.01,0.01,8.4,0.89,0.22,,0.01
1197,,,,,,,,,,,1.0,Room temperature,,,,,,,,,,262(Hv10),N,163,+,1.2,,DC,25,,,,,,,,,,,,,,,,,,,,,,,,,,,,,,,,,1,0.06,87.846,1.23,0.002,0.002,0.32,1.01,0.01,8.4,0.89,0.22,,0.01
1198,,,,,,,,,,,1.0,Room temperature,,,,,,,,,,266(Hv10),N,163,+,1.2,,DC,25,,,,,,,,,,,,,,,,,,,,,,,,,,,,,,,,,1,0.06,87.846,1.23,0.002,0.002,0.32,1.01,0.01,8.4,0.89,0.22,,0.01
1199,,,,,,,,,,,1.0,Room temperature,,,,,,,,,,253(Hv10),N,163,+,1.2,,DC,25,,,,,,,,,,,,,,,,,,,,,,,,,,,,,,,,,1,0.06,87.846,1.23,0.002,0.002,0.32,1.01,0.01,8.4,0.89,0.22,,0.01
1200,,,,,,,,,,,1.0,Room temperature,,,,,,,,,,257(Hv10),N,163,+,1.2,,DC,25,,,,,,,,,,,,,,,,,,,,,,,,,,,,,,,,,1,0.06,87.846,1.23,0.002,0.002,0.32,1.01,0.01,8.4,0.89,0.22,,0.01
1201,,,,,,,,,,,1.0,Room temperature,,,,,,,,,,246(Hv10),N,163,+,1.2,,DC,25,,,,,,,,,,,,,,,,,,,,,,,,,,,,,,,,,1,0.06,87.846,1.23,0.002,0.002,0.32,1.01,0.01,8.4,0.89,0.22,,0.01
1202,,,,,,,,,,,1.0,Room temperature,,,,,,,,,,264(Hv5),N,145,+,1.0,200.0,DC,20,750,2,,,,,,,,,,,,,,,,,,,,,,,,,,,,,,,1,0.1,88.516,0.96,0.006,0.003,0.43,0.17,0.02,8.6,0.97,0.22,,0.005
1203,,,,,,,,,,,,,,,,,,,,,,,,,,,,,,,,,,,,,,,,,,,,,,,,,,,,,,,,,,,,,,1,0.1,88.516,0.96,0.006,0.003,0.43,0.17,0.02,8.6,0.97,0.22,,0.005
1204,,,,,,,,,,,,,,,,,,,,,,,,,,,,,,,,,,,,,,,,,,,,,,,,,,,,,,,,,,,,,,1,0.1,88.516,0.96,0.006,0.003,0.43,0.17,0.02,8.6,0.97,0.22,,0.005
1205,,,,,,,,,,,,,,,,,,,,,,,,,,,,,,,,,,,,,,,,,,,,,,,,,,,,,,,,,,,,,,1,0.1,88.516,0.96,0.006,0.003,0.43,0.17,0.02,8.6,0.97,0.22,,0.005
1206,,,,,,,,,,,1.0,Room temperature,,,,,,,,,,269(Hv5),N,145,+,1.2,200.0,DC,21,750,2,,,,,,,,,,,,,,,,,,,,,,,,,,,,,,,1,0.1,88.398,0.98,0.008,0.004,0.4,0.17,0.03,8.7,0.98,0.22,,0.01
1207,,,,,,,,,,,,,,,,,,,,,,,,,,,,,,,,,,,,,,,,,,,,,,,,,,,,,,,,,,,,,,1,0.1,88.398,0.98,0.008,0.004,0.4,0.17,0.03,8.7,0.98,0.22,,0.01
1208,,,,,,,,,,,,,,,,,,,,,,,,,,,,,,,,,,,,,,,,,,,,,,,,,,,,,,,,,,,,,,1,0.1,88.398,0.98,0.008,0.004,0.4,0.17,0.03,8.7,0.98,0.22,,0.01
1209,,,,,,,,,,,,,,,,,,,,,,,,,,,,,,,,,,,,,,,,,,,,,,,,,,,,,,,,,,,,,,1,0.1,88.398,0.98,0.008,0.004,0.4,0.17,0.03,8.7,0.98,0.22,,0.01
1210,,,,,,,,,,,1.0,Room temperature,,,,,,,,,,233(Hv5),N,143,+,1.1,200.0,DC,21,760,8,,,,,,,,,,,,,,,,,,,,,,,,,,,,,,,1,0.1,88.29599999999999,0.96,0.006,0.003,0.42,0.17,0.02,8.8,1.01,0.21,,0.005
1211,,,,,,,,,,,,,,,,,,,,,,,,,,,,,,,,,,,,,,,,,,,,,,,,,,,,,,,,,,,,,,1,0.1,88.29599999999999,0.96,0.006,0.003,0.42,0.17,0.02,8.8,1.01,0.21,,0.005
1212,,,,,,,,,,,,,,,,,,,,,,,,,,,,,,,,,,,,,,,,,,,,,,,,,,,,,,,,,,,,,,1,0.1,88.29599999999999,0.96,0.006,0.003,0.42,0.17,0.02,8.8,1.01,0.21,,0.005
1213,,,,,,,,,,,,,,,,,,,,,,,,,,,,,,,,,,,,,,,,,,,,,,,,,,,,,,,,,,,,,,1,0.1,88.29599999999999,0.96,0.006,0.003,0.42,0.17,0.02,8.8,1.01,0.21,,0.005
1214,,,,,,,,,,,1.0,Room temperature,,,,,,,,,,226(Hv5),N,146,+,1.1,200.0,DC,22,760,8,,,,,,,,,,,,,,,,,,,,,,,,,,,,,,,1,0.1,88.258,0.91,0.008,0.004,0.42,0.17,0.03,8.9,0.98,0.21,,0.01
1215,,,,,,,,,,,,,,,,,,,,,,,,,,,,,,,,,,,,,,,,,,,,,,,,,,,,,,,,,,,,,,1,0.1,88.258,0.91,0.008,0.004,0.42,0.17,0.03,8.9,0.98,0.21,,0.01
1216,,,,,,,,,,,,,,,,,,,,,,,,,,,,,,,,,,,,,,,,,,,,,,,,,,,,,,,,,,,,,,1,0.1,88.258,0.91,0.008,0.004,0.42,0.17,0.03,8.9,0.98,0.21,,0.01
1217,,,,,,,,,,,,,,,,,,,,,,,,,,,,,,,,,,,,,,,,,,,,,,,,,,,,,,,,,,,,,,1,0.1,88.258,0.91,0.008,0.004,0.42,0.17,0.03,8.9,0.98,0.21,,0.01
1218,19.0,Room temperature,63.0,Room temperature,747.0,Room temperature,650.0,Room temperature,,,,,,,,,,,,,,,,,,,,,,,,,,,,,,,,,,,,,,,,,,,,,,,,,,,,,,1,0.1,88.71000000000001,0.6,0.011000000000000001,0.002,0.27,0.13,0.09,8.75,1.02,0.2,0.1,0.017
1219,22.0,Room temperature,63.0,Room temperature,734.0,Room temperature,625.0,Room temperature,,,,,,,,,,,,,,,,,,,,,,,,,,,,,,,,,,,,,,,,,,,,,,,,,,,,,,1,0.1,88.71000000000001,0.6,0.011000000000000001,0.002,0.27,0.13,0.09,8.75,1.02,0.2,0.1,0.017
1220,23.0,Room temperature,69.0,Room temperature,727.0,Room temperature,626.0,Room temperature,,,,,,,,,,,,,,,,,,,,,,,,,,,,,,,,,,,,,,,,,,,,,,,,,,,,,,1,0.11,88.671,0.6,0.01,0.002,0.27,0.14,0.1,8.77,1.01,0.2,0.1,0.017
1221,21.0,Room temperature,68.0,Room temperature,735.0,Room temperature,629.0,Room temperature,,,,,,,,,,,,,,,,,,,,,,,,,,,,,,,,,,,,,,,,,,,,,,,,,,,,,,1,0.11,88.671,0.6,0.01,0.002,0.27,0.14,0.1,8.77,1.01,0.2,0.1,0.017
1222,20.0,Room temperature,68.0,Room temperature,747.0,Room temperature,647.0,Room temperature,,,,,,,,,,,,,,,,,,,,,,746,4,,,,,,,,,,,,,390.0,+,1.9,177.0,DC,11.5,,,,,,,,,,,,,1,0.09,89.025,0.48,0.011000000000000001,0.004,0.34,0.08,0.05,8.6,0.98,0.22,0.1,0.02
1223,24.0,Room temperature,73.0,Room temperature,756.0,Room temperature,661.0,Room temperature,,,,,,,,,,,,,,,,,,,,,,746,4,,,,,,,,,,,,,390.0,+,1.9,177.0,DC,11.5,,,,,,,,,,,,,1,0.09,89.025,0.48,0.011000000000000001,0.004,0.34,0.08,0.05,8.6,0.98,0.22,0.1,0.02
1224,26.0,Room temperature,74.0,Room temperature,783.0,Room temperature,682.0,Room temperature,,,,,,,,,,,,,,,,,,,,,,746,1,,,,,,,,,,,,,300.0,+,1.4,177.0,DC,12.5,,,,,,,,,,,,,1,0.081,89.05199999999999,0.49,0.012,0.004,0.34,0.08,0.05,8.57,0.98,0.22,0.1,0.021
1225,21.0,Room temperature,73.0,Room temperature,817.0,Room temperature,728.0,Room temperature,,,,,,,,,,,,,,,,,,,,,,746,1,,,,,,,,,,,,,300.0,+,1.4,177.0,DC,12.5,,,,,,,,,,,,,1,0.081,89.05199999999999,0.49,0.012,0.004,0.34,0.08,0.05,8.57,0.98,0.22,0.1,0.021
1226,20.0,Room temperature,68.0,Room temperature,726.0,Room temperature,605.0,Room temperature,,,,,,,,,,,,,,,,,,,,,,746,4,,,,,,,,,,,,,,,,,,,275.0,+,1.2,177.0,DC,28.5,,,,,,,1,0.11,89.085,0.44,0.011000000000000001,0.004,0.3,0.08,0.05,8.58,1.0,0.22,0.1,0.02
1227,20.0,Room temperature,66.0,Room temperature,726.0,Room temperature,603.0,Room temperature,,,,,,,,,,,,,,,,,,,,,,746,4,,,,,,,,,,,,,,,,,,,275.0,+,1.2,177.0,DC,28.5,,,,,,,1,0.11,89.085,0.44,0.011000000000000001,0.004,0.3,0.08,0.05,8.58,1.0,0.22,0.1,0.02
1228,20.0,Room temperature,62.0,Room temperature,767.0,Room temperature,654.0,Room temperature,,,,,,,,,,,,,,,,,,,,,,746,4,,,,,,,,,,,,,,,,,,,285.0,+,1.3,177.0,DC,28.5,,,,,,,1,0.12,88.923,0.53,0.01,0.001,0.24,0.13,0.09,8.61,1.03,0.2,0.1,0.016
1229,19.0,Room temperature,62.0,Room temperature,772.0,Room temperature,661.0,Room temperature,,,,,,,,,,,,,,,,,,,,,,746,4,,,,,,,,,,,,,,,,,,,285.0,+,1.3,177.0,DC,28.5,,,,,,,1,0.12,88.923,0.53,0.01,0.001,0.24,0.13,0.09,8.61,1.03,0.2,0.1,0.016
1230,27.0,Room temperature,,,610.0,Room temperature,492.0,Room temperature,,,,,,,,,,,,,,,,,,,,,,,,,,,,,,,,,,,,,,,,,,,,,,,,,,,,,,1,0.1,95.168,0.55,0.013000000000000001,0.009000000000000001,0.22,0.21,,2.68,1.05,,,
1231,,,,,,,,,,,,,,,,,,,,,,,,,,,,,,,,,,,,,,,,,,,,,,,,,,,,,,,,,,,,,,1,0.1,95.168,0.55,0.013000000000000001,0.009000000000000001,0.22,0.21,,2.68,1.05,,,
1232,,,,,,,,,,,,,,,,,,,,,,,,,,,,,,,,,,,,,,,,,,,,,,,,,,,,,,,,,,,,,,1,0.1,95.168,0.55,0.013000000000000001,0.009000000000000001,0.22,0.21,,2.68,1.05,,,
1233,,,,,,,,,,,,,,,,,,,,,,,,,,,,,,,,,,,,,,,,,,,,,,,,,,,,,,,,,,,,,,1,0.1,95.168,0.55,0.013000000000000001,0.009000000000000001,0.22,0.21,,2.68,1.05,,,
1234,,,,,,,,,,,,,,,,,,,,,,,,,,,,,,,,,,,,,,,,,,,,,,,,,,,,,,,,,,,,,,1,0.1,95.168,0.55,0.013000000000000001,0.009000000000000001,0.22,0.21,,2.68,1.05,,,
1235,,,,,,,,,,,,,,,,,,,,,,,,,,,,,,,,,,,,,,,,,,,,,,,,,,,,,,,,,,,,,,1,0.1,95.168,0.55,0.013000000000000001,0.009000000000000001,0.22,0.21,,2.68,1.05,,,
1236,27.0,Room temperature,,,592.0,Room temperature,469.0,Room temperature,,,,,,,,,,,,,,,,,,,,,,,,,,,,,,,,,,,,,,,,,,,,,,,,,,,,,,1,0.06,94.86,0.67,0.009000000000000001,0.011000000000000001,0.49,0.21,,2.63,1.06,,,
1237,,,,,,,,,,,,,,,,,,,,,,,,,,,,,,,,,,,,,,,,,,,,,,,,,,,,,,,,,,,,,,1,0.06,94.86,0.67,0.009000000000000001,0.011000000000000001,0.49,0.21,,2.63,1.06,,,
1238,,,,,,,,,,,,,,,,,,,,,,,,,,,,,,,,,,,,,,,,,,,,,,,,,,,,,,,,,,,,,,1,0.06,94.86,0.67,0.009000000000000001,0.011000000000000001,0.49,0.21,,2.63,1.06,,,
1239,,,,,,,,,,,,,,,,,,,,,,,,,,,,,,,,,,,,,,,,,,,,,,,,,,,,,,,,,,,,,,1,0.06,94.86,0.67,0.009000000000000001,0.011000000000000001,0.49,0.21,,2.63,1.06,,,
1240,,,,,,,,,,,,,,,,,,,,,,,,,,,,,,,,,,,,,,,,,,,,,,,,,,,,,,,,,,,,,,1,0.06,94.86,0.67,0.009000000000000001,0.011000000000000001,0.49,0.21,,2.63,1.06,,,
1241,29.0,Room temperature,,,592.0,Room temperature,456.0,Room temperature,,,,,,,,,,,,,,,,,,,,,,,,,,,,,,,,,,,,,,,,,,,,,,,,,,,,,,1,0.1,95.236,0.53,0.006999999999999999,0.006999999999999999,0.19,0.2,,2.7,1.03,,,
1242,,,,,,,,,,,,,,,,,,,,,,,,,,,,,,,,,,,,,,,,,,,,,,,,,,,,,,,,,,,,,,1,0.1,95.236,0.53,0.006999999999999999,0.006999999999999999,0.19,0.2,,2.7,1.03,,,
1243,,,,,,,,,,,,,,,,,,,,,,,,,,,,,,,,,,,,,,,,,,,,,,,,,,,,,,,,,,,,,,1,0.1,95.236,0.53,0.006999999999999999,0.006999999999999999,0.19,0.2,,2.7,1.03,,,
1244,,,,,,,,,,,,,,,,,,,,,,,,,,,,,,,,,,,,,,,,,,,,,,,,,,,,,,,,,,,,,,1,0.1,95.236,0.53,0.006999999999999999,0.006999999999999999,0.19,0.2,,2.7,1.03,,,
1245,,,,,,,,,,,,,,,,,,,,,,,,,,,,,,,,,,,,,,,,,,,,,,,,,,,,,,,,,,,,,,1,0.1,95.236,0.53,0.006999999999999999,0.006999999999999999,0.19,0.2,,2.7,1.03,,,
1246,,,,,,,,,,,,,,,,,,,,,,,,,,,,,,,,,,,,,,,,,,,,,,,,,,,,,,,,,,,,,,1,0.1,95.236,0.53,0.006999999999999999,0.006999999999999999,0.19,0.2,,2.7,1.03,,,
1247,23.0,Room temperature,,,627.0,Room temperature,535.0,Room temperature,,,,,,,,,,,,,,,,,,,,,,,,,,,,,,,,,,,,,,,,,,,,,,,,,,,,,,1,0.09,95.521,0.68,0.006,0.013000000000000001,0.24,0.2,,2.22,1.03,,,
1248,,,,,,,,,,,,,,,,,,,,,,,,,,,,,,,,,,,,,,,,,,,,,,,,,,,,,,,,,,,,,,1,0.09,95.521,0.68,0.006,0.013000000000000001,0.24,0.2,,2.22,1.03,,,
1249,,,,,,,,,,,,,,,,,,,,,,,,,,,,,,,,,,,,,,,,,,,,,,,,,,,,,,,,,,,,,,1,0.09,95.521,0.68,0.006,0.013000000000000001,0.24,0.2,,2.22,1.03,,,
1250,,,,,,,,,,,,,,,,,,,,,,,,,,,,,,,,,,,,,,,,,,,,,,,,,,,,,,,,,,,,,,1,0.09,95.521,0.68,0.006,0.013000000000000001,0.24,0.2,,2.22,1.03,,,
1251,,,,,,,,,,,,,,,,,,,,,,,,,,,,,,,,,,,,,,,,,,,,,,,,,,,,,,,,,,,,,,1,0.09,95.521,0.68,0.006,0.013000000000000001,0.24,0.2,,2.22,1.03,,,
1252,,,,,,,,,,,,,,,,,,,,,,,,,,,,,,,,,,,,,,,,,,,,,,,,,,,,,,,,,,,,,,1,0.09,95.521,0.68,0.006,0.013000000000000001,0.24,0.2,,2.22,1.03,,,
1253,,,,,738.0,Room temperature,,,,,,,,,,,,,,,,,,,,,,,,690,8,,,,,,,500,N,2.9,200.0,AC,29,,,,,,,,,,,,,,,,,,,1,0.11,95.413,0.73,0.005,0.002,0.14,,,2.3,1.03,0.27,,
1254,,,,,,,,,,,,,,,,,,,,,,,,,,,,,,,,,,,,,,,,,,,,,,,,,,,,,,,,,,,,,,1,0.11,95.413,0.73,0.005,0.002,0.14,,,2.3,1.03,0.27,,
1255,,,,,,,,,,,,,,,,,,,,,,,,,,,,,,,,,,,,,,,,,,,,,,,,,,,,,,,,,,,,,,1,0.11,95.413,0.73,0.005,0.002,0.14,,,2.3,1.03,0.27,,
1256,,,,,,,,,,,,,,,,,,,,,,,,,,,,,,,,,,,,,,,,,,,,,,,,,,,,,,,,,,,,,,1,0.11,95.413,0.73,0.005,0.002,0.14,,,2.3,1.03,0.27,,
1257,,,,,,,,,,,,,,,,,,,,,,,,,,,,,,,,,,,,,,,,,,,,,,,,,,,,,,,,,,,,,,1,0.11,95.413,0.73,0.005,0.002,0.14,,,2.3,1.03,0.27,,
1258,,,,,,,,,,,,,,,,,,,,,,,,,,,,,,,,,,,,,,,,,,,,,,,,,,,,,,,,,,,,,,1,0.11,95.413,0.73,0.005,0.002,0.14,,,2.3,1.03,0.27,,
1259,,,,,,,,,,,,,,,,,,,,,,,,,,,,,,,,,,,,,,,,,,,,,,,,,,,,,,,,,,,,,,1,0.11,95.413,0.73,0.005,0.002,0.14,,,2.3,1.03,0.27,,
1260,,,,,685.0,Room temperature,,,,,,,,,,,,,,,,,,,,,,,,690,24,,,,,,,500,N,2.9,200.0,AC,29,,,,,,,,,,,,,,,,,,,1,0.11,95.413,0.73,0.005,0.002,0.14,,,2.3,1.03,0.27,,
1261,,,,,745.0,Room temperature,,,,,,,,,,,,,,,,,,,,,,,,690,8,,,,,,,500,N,2.9,200.0,AC,29,,,,,,,,,,,,,,,,,,,1,0.12,95.102,1.03,0.006,0.002,0.14,,,2.3,1.03,0.27,,
1262,,,,,,,,,,,,,,,,,,,,,,,,,,,,,,,,,,,,,,,,,,,,,,,,,,,,,,,,,,,,,,1,0.12,95.102,1.03,0.006,0.002,0.14,,,2.3,1.03,0.27,,
1263,,,,,,,,,,,,,,,,,,,,,,,,,,,,,,,,,,,,,,,,,,,,,,,,,,,,,,,,,,,,,,1,0.12,95.102,1.03,0.006,0.002,0.14,,,2.3,1.03,0.27,,
1264,,,,,,,,,,,,,,,,,,,,,,,,,,,,,,,,,,,,,,,,,,,,,,,,,,,,,,,,,,,,,,1,0.12,95.102,1.03,0.006,0.002,0.14,,,2.3,1.03,0.27,,
1265,,,,,,,,,,,,,,,,,,,,,,,,,,,,,,,,,,,,,,,,,,,,,,,,,,,,,,,,,,,,,,1,0.12,95.102,1.03,0.006,0.002,0.14,,,2.3,1.03,0.27,,
1266,,,,,,,,,,,,,,,,,,,,,,,,,,,,,,,,,,,,,,,,,,,,,,,,,,,,,,,,,,,,,,1,0.12,95.102,1.03,0.006,0.002,0.14,,,2.3,1.03,0.27,,
1267,,,,,696.0,Room temperature,,,,,,,,,,,,,,,,,,,,,,,,690,24,,,,,,,500,N,2.9,200.0,AC,29,,,,,,,,,,,,,,,,,,,1,0.12,95.102,1.03,0.006,0.002,0.14,,,2.3,1.03,0.27,,
1268,,,,,770.0,Room temperature,,,,,,,,,,,,,,,,,,,,,,,,690,8,,,,,,,500,N,2.9,200.0,AC,29,,,,,,,,,,,,,,,,,,,1,0.14,95.343,0.75,0.005,0.002,0.18,,,2.3,1.01,0.27,,
1269,,,,,,,,,,,,,,,,,,,,,,,,,,,,,,,,,,,,,,,,,,,,,,,,,,,,,,,,,,,,,,1,0.14,95.343,0.75,0.005,0.002,0.18,,,2.3,1.01,0.27,,
1270,,,,,,,,,,,,,,,,,,,,,,,,,,,,,,,,,,,,,,,,,,,,,,,,,,,,,,,,,,,,,,1,0.14,95.343,0.75,0.005,0.002,0.18,,,2.3,1.01,0.27,,
1271,,,,,,,,,,,,,,,,,,,,,,,,,,,,,,,,,,,,,,,,,,,,,,,,,,,,,,,,,,,,,,1,0.14,95.343,0.75,0.005,0.002,0.18,,,2.3,1.01,0.27,,
1272,,,,,,,,,,,,,,,,,,,,,,,,,,,,,,,,,,,,,,,,,,,,,,,,,,,,,,,,,,,,,,1,0.14,95.343,0.75,0.005,0.002,0.18,,,2.3,1.01,0.27,,
1273,,,,,,,,,,,,,,,,,,,,,,,,,,,,,,,,,,,,,,,,,,,,,,,,,,,,,,,,,,,,,,1,0.14,95.343,0.75,0.005,0.002,0.18,,,2.3,1.01,0.27,,
1274,,,,,714.0,Room temperature,,,,,,,,,,,,,,,,,,,,,,,,690,24,,,,,,,500,N,2.9,200.0,AC,29,,,,,,,,,,,,,,,,,,,1,0.14,95.343,0.75,0.005,0.002,0.18,,,2.3,1.01,0.27,,
1275,25.3,Room temperature,73.2,Room temperature,,,,,,,,,,,,,,,,,,,,,,,,,,690,8,,,,,,,500,N,2.9,200.0,AC,29,,,,,,,,,,,,,,,,,,,1,0.12,94.85,1.34,0.008,0.002,0.14,,,2.23,1.0,0.31,,
1276,21.8,Room temperature,70.7,Room temperature,,,,,,,,,,,,,,,,,,,,,,,,,,690,24,,,,,,,500,N,2.9,200.0,AC,29,,,,,,,,,,,,,,,,,,,1,0.12,94.899,1.29,0.009000000000000001,0.002,0.13,,,2.26,0.99,0.3,,
1277,24.3,Room temperature,72.4,Room temperature,,,,,,,,,,,,,,,,,,,,,,,,,,690,8,,,,,,,500,N,2.9,200.0,AC,29,,,,,,,,,,,,,,,,,,,1,0.12,94.79,1.36,0.008,0.002,0.15,,,2.26,0.99,0.32,,
1278,22.4,Room temperature,69.1,Room temperature,,,,,,,,,,,,,,,,,,,,,,,,,,690,24,,,,,,,500,N,2.9,200.0,AC,29,,,,,,,,,,,,,,,,,,,1,0.11,94.83,1.32,0.008,0.002,0.14,,,2.27,1.0,0.32,,
1279,24.7,Room temperature,69.9,Room temperature,,,,,,,,,,,,,,,,,,,,,,,,,,690,8,,,,,,,500,N,2.9,200.0,AC,29,,,,,,,,,,,,,,,,,,,1,0.12,94.89,1.23,0.008,0.002,0.13,,,2.29,1.01,0.32,,
1280,21.6,Room temperature,69.8,Room temperature,,,,,,,,,,,,,,,,,,,,,,,,,,690,24,,,,,,,500,N,2.9,200.0,AC,29,,,,,,,,,,,,,,,,,,,1,0.11,94.98,1.2,0.008,0.002,0.13,,,2.26,1.0,0.31,,
1281,20.8,Room temperature,68.8,Room temperature,,,,,,,,,,,,,,,,,,,,,,,,,,690,8,,,,,,,500,N,2.9,200.0,AC,29,,,,,,,,,,,,,,,,,,,1,0.12,94.86,1.28,0.008,0.002,0.15,,,2.27,1.0,0.31,,
1282,21.7,Room temperature,67.0,Room temperature,,,,,,,,,,,,,,,,,,,,,,,,,,690,24,,,,,,,500,N,2.9,200.0,AC,29,,,,,,,,,,,,,,,,,,,1,0.12,94.991,1.18,0.006999999999999999,0.002,0.13,,,2.26,1.0,0.31,,
1283,25.6,Room temperature,70.0,Room temperature,635.0,Room temperature,529.0,Room temperature,,,,,,,,,,,,,,,,,,,,,,550,1.83,,,,,,,N,+,2.4,100.0,DC,N,,,,,,,,,,,,,,,,,,,1,0.084,97.658,1.24,0.015,0.011000000000000001,0.415,0.05,0.105,0.037000000000000005,0.385,,,
1284,28.8,Room temperature,73.0,Room temperature,605.0,Room temperature,473.0,Room temperature,,,,,,,,,,,,,,,,,,,,,,550,1.83,,,,,,,N,+,2.4,100.0,DC,N,,,,,,,,,,,,,,,,,,,1,0.084,97.658,1.24,0.015,0.011000000000000001,0.415,0.05,0.105,0.037000000000000005,0.385,,,
