Repository: PrasannS/WeldingAnalysis

# Analyzing Weld Composite Material and Mechanial properties using statistical / machine learning approaches

## Webscraping

### The data for this projects was obtained via webscraping welding materials data from the following sites

- [Certilas Welding Products Dataset](https://certilas.nl/en/catalogue)
- [Lincoln Electric Welding Products Dataset](https://www.lincolnelectric.com/en-us/consumables/Pages/consumables.aspx)
- [Citrination Weld Composites Dataset](https://citrination.com/datasets/114194/show_search?searchMatchOption=fuzzyMatch)

This scraping was done through the combination of webscraping and data preprocessing using BeautifulSoup and Pandas. See

File: data/cit_data/200124_cit_data.csv (part 8 of 8)
 second phase,Ferrite with second phase_Temperature,Primary ferrite in microstructure,Primary ferrite in microstructure_Temperature,Martensite,Martensite_Temperature,Microstructure,50% FATT,50% FATT_Temperature,Hardness,Hardness_Temperature,Manual metal arc_Current,Manual metal arc_Electrode,Manual metal arc_Heat input,Manual metal arc_Interpass temperature,Manual metal arc_Source,Manual metal arc_Voltage,Post weld heat treatment_Post weld heat treatment temperature,Post weld heat treatment_Post weld heat treatment time,Flux cored arc_Current,Flux cored arc_Electrode,Flux cored arc_Heat input,Flux cored arc_Interpass temperature,Flux cored arc_Source,Flux cored arc_Voltage,Submerged arc_Current,Submerged arc_Electrode,Submerged arc_Heat input,Submerged arc_Interpass temperature,Submerged arc_Source,Submerged arc_Voltage,Gas tungsten arc automatic_Current,Gas tungsten arc automatic_Electrode,Gas tungsten arc automatic_Heat input,Gas tungsten arc automatic_Interpass temperature,Gas tungsten arc automatic_Source,Gas tungsten arc automatic_Voltage,Gas metal arc automatic_Current,Gas metal arc automatic_Electrode,Gas metal arc automatic_Heat input,Gas metal arc automatic_Interpass temperature,Gas metal arc automatic_Source,Gas metal arc automatic_Voltage,Tandem submerged Arc_Current,Tandem submerged Arc_Electrode,Tandem submerged Arc_Heat input,Tandem submerged Arc_Interpass temperature,Tandem submerged Arc_Source,Tandem submerged Arc_Voltage,extr,C,Fe,Mn,P,S,Si,Ni,Cu,Cr,Mo,V,W,Co
1502,,,,,,,,,,,,,,,,,,,,,,,,,,,,,,,,,,,,,,,,,,,,,,,,,,,,,,,,,,,,,,1,0.073,98.4125,0.66,0.006999999999999999,0.006999999999999999,0.34,0.0,0.0,0.0,0.5,0.0005,,
1503,20.6,Room temperature,73.0,Room temperature,619.0,Room temperature,528.0,Room temperature,,,,,,,,,,,,,,,,N,N,1.0,200.0,N,N,250,14,,,,,,,,,,,,,,,,,,,,,,,,,,,,,,,1,0.075,97.9485,0.63,0.008,0.008,0.3,0.0,0.0,0.0,1.03,0.0005,,
1504,,,,,,,,,,,,,,,,,,,,,,,,,,,,,,,,,,,,,,,,,,,,,,,,,,,,,,,,,,,,,,1,0.075,97.9485,0.63,0.008,0.008,0.3,0.0,0.0,0.0,1.03,0.0005,,
1505,,,,,,,,,,,,,,,,,,,,,,,,,,,,,,,,,,,,,,,,,,,,,,,,,,,,,,,,,,,,,,1,0.075,97.9485,0.63,0.008,0.008,0.3,0.0,0.0,0.0,1.03,0.0005,,
1506,22.0,Room temperature,75.0,Room temperature,559.0,Room temperature,481.0,Room temperature,,,,,,,,,,,,,,,,N,N,1.0,200.0,N,N,250,14,,,,,,,,,,,,,,,,,,,,,,,,,,,,,,,1,0.07,97.9015,0.65,0.01,0.008,0.35,0.0,0.0,1.01,0.0,0.0005,,
1507,,,,,,,,,,,,,,,,,,,,,,,,,,,,,,,,,,,,,,,,,,,,,,,,,,,,,,,,,,,,,,1,0.07,97.9015,0.65,0.01,0.008,0.35,0.0,0.0,1.01,0.0,0.0005,,
1508,,,,,,,,,,,,,,,,,,,,,,,,,,,,,,,,,,,,,,,,,,,,,,,,,,,,,,,,,,,,,,1,0.07,97.9015,0.65,0.01,0.008,0.35,0.0,0.0,1.01,0.0,0.0005,,
1509,19.0,Room temperature,71.9,Room temperature,593.0,Room temperature,494.0,Room temperature,,,,,,,,,,,,,,,,N,N,1.0,200.0,N,N,250,14,,,,,,,,,,,,,,,,,,,,,,,,,,,,,,,1,0.07400000000000001,97.4875,0.58,0.01,0.008,0.25,0.0,0.0,1.59,0.0,0.0005,,
1510,,,,,,,,,,,,,,,,,,,,,,,,,,,,,,,,,,,,,,,,,,,,,,,,,,,,,,,,,,,,,,1,0.07400000000000001,97.4875,0.58,0.01,0.008,0.25,0.0,0.0,1.59,0.0,0.0005,,
1511,,,,,,,,,,,,,,,,,,,,,,,,,,,,,,,,,,,,,,,,,,,,,,,,,,,,,,,,,,,,,,1,0.07400000000000001,97.4875,0.58,0.01,0.008,0.25,0.0,0.0,1.59,0.0,0.0005,,
1512,,,68.6,Room temperature,660.0,Room temperature,565.0,Room temperature,,,,,,,,,,,,,,,,N,N,1.0,200.0,N,N,250,14,,,,,,,,,,,,,,,,,,,,,,,,,,,,,,,1,0.076,96.8875,0.64,0.008,0.008,0.28,0.0,0.0,2.1,0.0,0.0005,,
1513,,,,,,,,,,,,,,,,,,,,,,,,,,,,,,,,,,,,,,,,,,,,,,,,,,,,,,,,,,,,,,1,0.076,96.8875,0.64,0.008,0.008,0.28,0.0,0.0,2.1,0.0,0.0005,,
1514,,,,,,,,,,,,,,,,,,,,,,,,,,,,,,,,,,,,,,,,,,,,,,,,,,,,,,,,,,,,,,1,0.076,96.8875,0.64,0.008,0.008,0.28,0.0,0.0,2.1,0.0,0.0005,,
1515,29.4,Room temperature,77.0,Room temperature,468.0,Room temperature,391.0,Room temperature,,,,,,,,,,,,,,,,N,N,1.0,200.0,N,N,250,14,,,,,,,,,,,,,,,,,,,,,,,,,,,,,,,1,0.068,98.5165,0.62,0.006999999999999999,0.008,0.28,0.0,0.5,0.0,0.0,0.0005,,
1516,,,,,,,,,,,,,,,,,,,,,,,,,,,,,,,,,,,,,,,,,,,,,,,,,,,,,,,,,,,,,,1,0.068,98.5165,0.62,0.006999999999999999,0.008,0.28,0.0,0.5,0.0,0.0,0.0005,,
1517,,,,,,,,,,,,,,,,,,,,,,,,,,,,,,,,,,,,,,,,,,,,,,,,,,,,,,,,,,,,,,1,0.068,98.5165,0.62,0.006999999999999999,0.008,0.28,0.0,0.5,0.0,0.0,0.0005,,
1518,31.6,Room temperature,78.9,Room temperature,509.0,Room temperature,439.0,Room temperature,,,,,,,,,,,,,,,,N,N,1.0,200.0,N,N,250,14,,,,,,,,,,,,,,,,,,,,,,,,,,,,,,,1,0.065,97.9685,0.62,0.009000000000000001,0.006999999999999999,0.3,0.0,1.03,0.0,0.0,0.0005,,
1519,,,,,,,,,,,,,,,,,,,,,,,,,,,,,,,,,,,,,,,,,,,,,,,,,,,,,,,,,,,,,,1,0.065,97.9685,0.62,0.009000000000000001,0.006999999999999999,0.3,0.0,1.03,0.0,0.0,0.0005,,
1520,,,,,,,,,,,,,,,,,,,,,,,,,,,,,,,,,,,,,,,,,,,,,,,,,,,,,,,,,,,,,,1,0.065,97.9685,0.62,0.009000000000000001,0.006999999999999999,0.3,0.0,1.03,0.0,0.0,0.0005,,
1521,26.6,Room temperature,73.0,Room temperature,565.0,Room temperature,504.0,Room temperature,,,,,,,,,,,,,,,,N,N,1.0,200.0,N,N,250,14,,,,,,,,,,,,,,,,,,,,,,,,,,,,,,,1,0.064,97.3605,0.64,0.008,0.006999999999999999,0.32,0.0,1.6,0.0,0.0,0.0005,,
1522,,,,,,,,,,,,,,,,,,,,,,,,,,,,,,,,,,,,,,,,,,,,,,,,,,,,,,,,,,,,,,1,0.064,97.3605,0.64,0.008,0.006999999999999999,0.32,0.0,1.6,0.0,0.0,0.0005,,
1523,,,,,,,,,,,,,,,,,,,,,,,,,,,,,,,,,,,,,,,,,,,,,,,,,,,,,,,,,,,,,,1,0.064,97.3605,0.64,0.008,0.006999999999999999,0.32,0.0,1.6,0.0,0.0,0.0005,,
1524,33.3,Room temperature,77.5,Room temperature,494.0,Room temperature,402.0,Room temperature,,,,,,,,,,,,,,,,N,N,1.0,200.0,N,N,250,14,,,,,,,,,,,,,,,,,,,,,,,,,,,,,,,1,0.073,98.9275,0.64,0.004,0.005,0.35,0.0,0.0,0.0,0.0,0.0005,,
1525,,,,,,,,,,,,,,,,,,,,,,,,,,,,,,,,,,,,,,,,,,,,,,,,,,,,,,,,,,,,,,1,0.073,98.9275,0.64,0.004,0.005,0.35,0.0,0.0,0.0,0.0,0.0005,,
1526,,,,,,,,,,,,,,,,,,,,,,,,,,,,,,,,,,,,,,,,,,,,,,,,,,,,,,,,,,,,,,1,0.073,98.9275,0.64,0.004,0.005,0.35,0.0,0.0,0.0,0.0,0.0005,,
1527,31.8,Room temperature,77.0,Room temperature,501.0,Room temperature,423.0,Room temperature,,,,,,,,,,,,,,,,N,N,1.0,200.0,N,N,250,14,,,,,,,,,,,,,,,,,,,,,,,,,,,,,,,1,0.063,98.0815,0.65,0.009000000000000001,0.006,0.31,0.88,0.0,0.0,0.0,0.0005,,
1528,,,,,,,,,,,,,,,,,,,,,,,,,,,,,,,,,,,,,,,,,,,,,,,,,,,,,,,,,,,,,,1,0.063,98.0815,0.65,0.009000000000000001,0.006,0.31,0.88,0.0,0.0,0.0,0.0005,,
1529,,,,,,,,,,,,,,,,,,,,,,,,,,,,,,,,,,,,,,,,,,,,,,,,,,,,,,,,,,,,,,1,0.063,98.0815,0.65,0.009000000000000001,0.006,0.31,0.88,0.0,0.0,0.0,0.0005,,
1530,28.0,Room temperature,78.9,Room temperature,537.0,Room temperature,461.0,Room temperature,,,,,,,,,,,,,,,,N,N,1.0,200.0,N,N,250,14,,,,,,,,,,,,,,,,,,,,,,,,,,,,,,,1,0.064,96.8715,0.61,0.006999999999999999,0.006999999999999999,0.27,2.17,0.0,0.0,0.0,0.0005,,
1531,,,,,,,,,,,,,,,,,,,,,,,,,,,,,,,,,,,,,,,,,,,,,,,,,,,,,,,,,,,,,,1,0.064,96.8715,0.61,0.006999999999999999,0.006999999999999999,0.27,2.17,0.0,0.0,0.0,0.0005,,
1532,,,,,,,,,,,,,,,,,,,,,,,,,,,,,,,,,,,,,,,,,,,,,,,,,,,,,,,,,,,,,,1,0.064,96.8715,0.61,0.006999999999999999,0.006999999999999999,0.27,2.17,0.0,0.0,0.0,0.0005,,
1533,29.4,Room temperature,78.0,Room temperature,557.0,Room temperature,477.0,Room temperature,,,,,,,,,,,,,,,,N,N,1.0,200.0,N,N,250,14,,,,,,,,,,,,,,,,,,,,,,,,,,,,,,,1,0.067,95.9385,0.65,0.006999999999999999,0.006999999999999999,0.3,3.03,0.0,0.0,0.0,0.0005,,
1534,,,,,,,,,,,,,,,,,,,,,,,,,,,,,,,,,,,,,,,,,,,,,,,,,,,,,,,,,,,,,,1,0.067,95.9385,0.65,0.006999999999999999,0.006999999999999999,0.3,3.03,0.0,0.0,0.0,0.0005,,
1535,,,,,,,,,,,1.0,Room temperature,,,,,,,,,,28,-114,N,N,1.0,200.0,N,N,250,14,,,,,,,,,,,,,,,,,,,,,,,,,,,,,,,1,0.067,95.9385,0.65,0.006999999999999999,0.006999999999999999,0.3,3.03,0.0,0.0,0.0,0.0005,,
1536,24.6,Room temperature,78.6,Room temperature,519.0,Room temperature,436.0,Room temperature,,,,,,,,,,,,,,,,N,N,1.0,200.0,N,N,250,14,,,,,,,,,,,,,,,,,,,,,,,,,,,,,,,1,0.069,98.6665,0.68,0.008,0.006,0.33,0.0,0.0,0.0,0.24,0.0005,,
1537,,,,,,,,,,,,,,,,,,,,,,,,,,,,,,,,,,,,,,,,,,,,,,,,,,,,,,,,,,,,,,1,0.069,98.6665,0.68,0.008,0.006,0.33,0.0,0.0,0.0,0.24,0.0005,,
1538,,,,,,,,,,,1.0,Room temperature,,,,,,,,,,28,-82,N,N,1.0,200.0,N,N,250,14,,,,,,,,,,,,,,,,,,,,,,,,,,,,,,,1,0.069,98.6665,0.68,0.008,0.006,0.33,0.0,0.0,0.0,0.24,0.0005,,
1539,27.2,Room temperature,78.0,Room temperature,565.0,Room temperature,483.0,Room temperature,,,,,,,,,,,,,,,,N,N,1.0,200.0,N,N,250,14,,,,,,,,,,,,,,,,,,,,,,,,,,,,,,,1,0.073,98.4125,0.66,0.006999999999999999,0.006999999999999999,0.34,0.0,0.0,0.0,0.5,0.0005,,
1540,,,,,,,,,,,,,,,,,,,,,,,,,,,,,,,,,,,,,,,,,,,,,,,,,,,,,,,,,,,,,,1,0.073,98.4125,0.66,0.006999999999999999,0.006999999999999999,0.34,0.0,0.0,0.0,0.5,0.0005,,
1541,,,,,,,,,,,,,,,,,,,,,,,,,,,,,,,,,,,,,,,,,,,,,,,,,,,,,,,,,,,,,,1,0.073,98.4125,0.66,0.006999999999999999,0.006999999999999999,0.34,0.0,0.0,0.0,0.5,0.0005,,
1542,23.6,Room temperature,76.0,Room temperature,644.0,Room temperature,565.0,Room temperature,,,,,,,,,,,,,,,,N,N,1.0,200.0,N,N,250,14,,,,,,,,,,,,,,,,,,,,,,,,,,,,,,,1,0.07200000000000001,97.9035,0.66,0.006999999999999999,0.006999999999999999,0.32,0.0,0.0,0.0,1.03,0.0005,,
1543,,,,,,,,,,,,,,,,,,,,,,,,,,,,,,,,,,,,,,,,,,,,,,,,,,,,,,,,,,,,,,1,0.07200000000000001,97.9035,0.66,0.006999999999999999,0.006999999999999999,0.32,0.0,0.0,0.0,1.03,0.0005,,
1544,,,,,,,,,,,,,,,,,,,,,,,,,,,,,,,,,,,,,,,,,,,,,,,,,,,,,,,,,,,,,,1,0.07200000000000001,97.9035,0.66,0.006999999999999999,0.006999999999999999,0.32,0.0,0.0,0.0,1.03,0.0005,,
1545,21.0,Room temperature,77.9,Room temperature,558.0,Room temperature,490.0,Room temperature,,,,,,,,,,,,,,,,N,N,1.0,200.0,N,N,250,14,,,,,,,,,,,,,,,,,,,,,,,,,,,,,,,1,0.077,97.8945,0.66,0.01,0.008,0.32,0.0,0.0,1.03,0.0,0.0005,,
1546,,,,,,,,,,,,,,,,,,,,,,,,,,,,,,,,,,,,,,,,,,,,,,,,,,,,,,,,,,,,,,1,0.077,97.8945,0.66,0.01,0.008,0.32,0.0,0.0,1.03,0.0,0.0005,,
1547,,,,,,,,,,,,,,,,,,,,,,,,,,,,,,,,,,,,,,,,,,,,,,,,,,,,,,,,,,,,,,1,0.077,97.8945,0.66,0.01,0.008,0.32,0.0,0.0,1.03,0.0,0.0005,,
1548,17.0,Room temperature,74.0,Room temperature,596.0,Room temperature,509.0,Room temperature,,,,,,,,,,,,,,,,N,N,1.0,200.0,N,N,250,14,,,,,,,,,,,,,,,,,,,,,,,,,,,,,,,1,0.078,97.4295,0.62,0.005,0.006999999999999999,0.26,0.0,0.0,1.6,0.0,0.0005,,
1549,,,,,,,,,,,,,,,,,,,,,,,,,,,,,,,,,,,,,,,,,,,,,,,,,,,,,,,,,,,,,,1,0.078,97.4295,0.62,0.005,0.006999999999999999,0.26,0.0,0.0,1.6,0.0,0.0005,,
1550,,,,,,,,,,,,,,,,,,,,,,,,,,,,,,,,,,,,,,,,,,,,,,,,,,,,,,,,,,,,,,1,0.078,97.4295,0.62,0.005,0.006999999999999999,0.26,0.0,0.0,1.6,0.0,0.0005,,
1551,18.0,Room temperature,68.6,Room temperature,685.0,Room temperature,598.0,Room temperature,,,,,,,,,,,,,,,,N,N,1.0,200.0,N,N,250,14,,,,,,,,,,,,,,,,,,,,,,,,,,,,,,,1,0.078,96.8365,0.64,0.006999999999999999,0.008,0.28,0.0,0.0,2.15,0.0,0.0005,,
1552,,,,,,,,,,,,,,,,,,,,,,,,,,,,,,,,,,,,,,,,,,,,,,,,,,,,,,,,,,,,,,1,0.078,96.8365,0.64,0.006999999999999999,0.008,0.28,0.0,0.0,2.15,0.0,0.0005,,
1553,,,,,,,,,,,,,,,,,,,,,,,,,,,,,,,,,,,,,,,,,,,,,,,,,,,,,,,,,,,,,,1,0.078,96.8365,0.64,0.006999999999999999,0.008,0.28,0.0,0.0,2.15,0.0,0.0005,,
1554,29.2,Room temperature,78.9,Room temperature,498.0,Room temperature,417.0,Room temperature,,,,,,,,,,,,,,,,N,N,1.0,200.0,N,N,250,14,,,,,,,,,,,,,,,,,,,,,,,,,,,,,,,1,0.063,98.4505,0.64,0.008,0.008,0.3,0.0,0.53,0.0,0.0,0.0005,,
1555,,,,,,,,,,,,,,,,,,,,,,,,,,,,,,,,,,,,,,,,,,,,,,,,,,,,,,,,,,,,,,1,0.063,98.4505,0.64,0.008,0.008,0.3,0.0,0.53,0.0,0.0,0.0005,,
1556,,,,,,,,,,,,,,,,,,,,,,,,,,,,,,,,,,,,,,,,,,,,,,,,,,,,,,,,,,,,,,1,0.063,98.4505,0.64,0.008,0.008,0.3,0.0,0.53,0.0,0.0,0.0005,,
1557,26.6,Room temperature,77.0,Room temperature,497.0,Room temperature,429.0,Room temperature,,,,,,,,,,,,,,,,N,N,1.0,200.0,N,N,250,14,,,,,,,,,,,,,,,,,,,,,,,,,,,,,,,1,0.064,97.9415,0.63,0.006999999999999999,0.006999999999999999,0.3,0.0,1.05,0.0,0.0,0.0005,,
1558,,,,,,,,,,,,,,,,,,,,,,,,,,,,,,,,,,,,,,,,,,,,,,,,,,,,,,,,,,,,,,1,0.064,97.9415,0.63,0.006999999999999999,0.006999999999999999,0.3,0.0,1.05,0.0,0.0,0.0005,,
1559,,,,,,,,,,,,,,,,,,,,,,,,,,,,,,,,,,,,,,,,,,,,,,,,,,,,,,,,,,,,,,1,0.064,97.9415,0.63,0.006999999999999999,0.006999999999999999,0.3,0.0,1.05,0.0,0.0,0.0005,,
1560,28.8,Room temperature,75.0,Room temperature,568.0,Room temperature,516.0,Room temperature,,,,,,,,,,,,,,,,N,N,1.0,200.0,N,N,250,14,,,,,,,,,,,,,,,,,,,,,,,,,,,,,,,1,0.066,97.4395,0.67,0.008,0.006,0.37,0.0,1.44,0.0,0.0,0.0005,,
1561,,,,,,,,,,,,,,,,,,,,,,,,,,,,,,,,,,,,,,,,,,,,,,,,,,,,,,,,,,,,,,1,0.066,97.4395,0.67,0.008,0.006,0.37,0.0,1.44,0.0,0.0,0.0005,,
1562,,,,,,,,,,,,,,,,,,,,,,,,,,,,,,,,,,,,,,,,,,,,,,,,,,,,,,,,,,,,,,1,0.066,97.4395,0.67,0.008,0.006,0.37,0.0,1.44,0.0,0.0,0.0005,,
1563,29.2,Room temperature,78.0,Room temperature,526.0,Room temperature,434.0,Room temperature,,,,,,,,,,,,,,,,N,N,1.0,200.0,N,N,250,14,,,,,,,,,,,,,,,,,,,,,,,,,,,,,,,1,0.078,98.2195,1.43,0.006,0.006,0.26,0.0,0.0,0.0,0.0,0.0005,,
1564,,,,,,,,,,,,,,,,,,,,,,,,,,,,,,,,,,,,,,,,,,,,,,,,,,,,,,,,,,,,,,1,0.078,98.2195,1.43,0.006,0.006,0.26,0.0,0.0,0.0,0.0,0.0005,,
1565,,,,,,,,,,,,,,,,,,,,,,,,,,,,,,,,,,,,,,,,,,,,,,,,,,,,,,,,,,,,,,1,0.078,98.2195,1.43,0.006,0.006,0.26,0.0,0.0,0.0,0.0,0.0005,,
1566,26.0,Room temperature,78.0,Room temperature,550.0,Room temperature,470.0,Room temperature,,,,,,,,,,,,,,,,N,N,1.0,200.0,N,N,250,14,,,,,,,,,,,,,,,,,,,,,,,,,,,,,,,1,0.073,97.2925,1.39,0.006999999999999999,0.006999999999999999,0.28,0.95,0.0,0.0,0.0,0.0005,,
1567,,,,,,,,,,,,,,,,,,,,,,,,,,,,,,,,,,,,,,,,,,,,,,,,,,,,,,,,,,,,,,1,0.073,97.2925,1.39,0.006999999999999999,0.006999999999999999,0.28,0.95,0.0,0.0,0.0,0.0005,,
1568,,,,,,,,,,,,,,,,,,,,,,,,,,,,,,,,,,,,,,,,,,,,,,,,,,,,,,,,,,,,,,1,0.073,97.2925,1.39,0.006999999999999999,0.006999999999999999,0.28,0.95,0.0,0.0,0.0,0.0005,,
1569,21.7,Room temperature,75.0,Room temperature,605.0,Room temperature,512.0,Room temperature,,,,,,,,,,,,,,,,N,N,1.0,200.0,N,N,250,14,,,,,,,,,,,,,,,,,,,,,,,,,,,,,,,1,0.071,95.8895,1.48,0.012,0.006999999999999999,0.26,2.28,0.0,0.0,0.0,0.0005,,
1570,,,,,,,,,,,,,,,,,,,,,,,,,,,,,,,,,,,,,,,,,,,,,,,,,,,,,,,,,,,,,,1,0.071,95.8895,1.48,0.012,0.006999999999999999,0.26,2.28,0.0,0.0,0.0,0.0005,,
1571,,,,,,,,,,,,,,,,,,,,,,,,,,,,,,,,,,,,,,,,,,,,,,,,,,,,,,,,,,,,,,1,0.071,95.8895,1.48,0.012,0.006999999999999999,0.26,2.28,0.0,0.0,0.0,0.0005,,
1572,16.0,Room temperature,70.8,Room temperature,666.0,Room temperature,573.0,Room temperature,,,,,,,,,,,,,,,,N,N,1.0,200.0,N,N,250,14,,,,,,,,,,,,,,,,,,,,,,,,,,,,,,,1,0.073,95.1225,1.43,0.006,0.008,0.24,3.12,0.0,0.0,0.0,0.0005,,
1573,,,,,,,,,,,,,,,,,,,,,,,,,,,,,,,,,,,,,,,,,,,,,,,,,,,,,,,,,,,,,,1,0.073,95.1225,1.43,0.006,0.008,0.24,3.12,0.0,0.0,0.0,0.0005,,
1574,,,,,,,,,,,,,,,,,,,,,,,,,,,,,,,,,,,,,,,,,,,,,,,,,,,,,,,,,,,,,,1,0.073,95.1225,1.43,0.006,0.008,0.24,3.12,0.0,0.0,0.0,0.0005,,
1575,20.4,Room temperature,77.0,Room temperature,570.0,Room temperature,474.0,Room temperature,,,,,,,,,,,,,,,,N,N,1.0,200.0,N,N,250,14,,,,,,,,,,,,,,,,,,,,,,,,,,,,,,,1,0.076,97.8495,1.53,0.006,0.008,0.28,0.0,0.0,0.0,0.25,0.0005,,
1576,,,,,,,,,,,,,,,,,,,,,,,,,,,,,,,,,,,,,,,,,,,,,,,,,,,,,,,,,,,,,,1,0.076,97.8495,1.53,0.006,0.008,0.28,0.0,0.0,0.0,0.25,0.0005,,
1577,,,,,,,,,,,,,,,,,,,,,,,,,,,,,,,,,,,,,,,,,,,,,,,,,,,,,,,,,,,,,,1,0.076,97.8495,1.53,0.006,0.008,0.28,0.0,0.0,0.0,0.25,0.0005,,
1578,19.4,Room temperature,75.0,Room temperature,610.0,Room temperature,523.0,Room temperature,,,,,,,,,,,,,,,,N,N,1.0,200.0,N,N,250,14,,,,,,,,,,,,,,,,,,,,,,,,,,,,,,,1,0.076,97.7095,1.45,0.006,0.008,0.25,0.0,0.0,0.0,0.5,0.0005,,
1579,,,,,,,,,,,,,,,,,,,,,,,,,,,,,,,,,,,,,,,,,,,,,,,,,,,,,,,,,,,,,,1,0.076,97.7095,1.45,0.006,0.008,0.25,0.0,0.0,0.0,0.5,0.0005,,
1580,,,,,,,,,,,,,,,,,,,,,,,,,,,,,,,,,,,,,,,,,,,,,,,,,,,,,,,,,,,,,,1,0.076,97.7095,1.45,0.006,0.008,0.25,0.0,0.0,0.0,0.5,0.0005,,
1581,19.2,Room temperature,68.6,Room temperature,699.0,Room temperature,594.0,Room temperature,,,,,,,,,,,,,,,,N,N,1.0,200.0,N,N,250,14,,,,,,,,,,,,,,,,,,,,,,,,,,,,,,,1,0.076,97.1495,1.41,0.006,0.008,0.24,0.0,0.0,0.0,1.11,0.0005,,
1582,,,,,,,,,,,,,,,,,,,,,,,,,,,,,,,,,,,,,,,,,,,,,,,,,,,,,,,,,,,,,,1,0.076,97.1495,1.41,0.006,0.008,0.24,0.0,0.0,0.0,1.11,0.0005,,
1583,,,,,,,,,,,,,,,,,,,,,,,,,,,,,,,,,,,,,,,,,,,,,,,,,,,,,,,,,,,,,,1,0.076,97.1495,1.41,0.006,0.008,0.24,0.0,0.0,0.0,1.11,0.0005,,
1584,18.0,Room temperature,68.6,Room temperature,658.0,Room temperature,570.0,Room temperature,,,,,,,,,,,,,,,,N,N,1.0,200.0,N,N,250,14,,,,,,,,,,,,,,,,,,,,,,,,,,,,,,,1,0.08,97.0765,1.48,0.006,0.006999999999999999,0.28,0.0,0.0,1.07,0.0,0.0005,,
1585,,,,,,,,,,,,,,,,,,,,,,,,,,,,,,,,,,,,,,,,,,,,,,,,,,,,,,,,,,,,,,1,0.08,97.0765,1.48,0.006,0.006999999999999999,0.28,0.0,0.0,1.07,0.0,0.0005,,
1586,,,,,,,,,,,,,,,,,,,,,,,,,,,,,,,,,,,,,,,,,,,,,,,,,,,,,,,,,,,,,,1,0.08,97.0765,1.48,0.006,0.006999999999999999,0.28,0.0,0.0,1.07,0.0,0.0005,,
1587,17.8,Room temperature,69.7,Room temperature,687.0,Room temperature,591.0,Room temperature,,,,,,,,,,,,,,,,N,N,1.0,200.0,N,N,250,14,,,,,,,,,,,,,,,,,,,,,,,,,,,,,,,1,0.075,96.6025,1.48,0.005,0.006999999999999999,0.28,0.0,0.0,1.55,0.0,0.0005,,
1588,,,,,,,,,,,,,,,,,,,,,,,,,,,,,,,,,,,,,,,,,,,,,,,,,,,,,,,,,,,,,,1,0.075,96.6025,1.48,0.005,0.006999999999999999,0.28,0.0,0.0,1.55,0.0,0.0005,,
1589,,,,,,,,,,,,,,,,,,,,,,,,,,,,,,,,,,,,,,,,,,,,,,,,,,,,,,,,,,,,,,1,0.075,96.6025,1.48,0.005,0.006999999999999999,0.28,0.0,0.0,1.55,0.0,0.0005,,
1590,18.5,Room temperature,68.6,Room temperature,730.0,Room temperature,637.0,Room temperature,,,,,,,,,,,,,,,,N,N,1.0,200.0,N,N,250,14,,,,,,,,,,,,,,,,,,,,,,,,,,,,,,,1,0.076,96.2295,1.44,0.006999999999999999,0.006999999999999999,0.28,0.0,0.0,1.96,0.0,0.0005,,
1591,,,,,,,,,,,,,,,,,,,,,,,,,,,,,,,,,,,,,,,,,,,,,,,,,,,,,,,,,,,,,,1,0.076,96.2295,1.44,0.006999999999999999,0.006999999999999999,0.28,0.0,0.0,1.96,0.0,0.0005,,
1592,,,,,,,,,,,,,,,,,,,,,,,,,,,,,,,,,,,,,,,,,,,,,,,,,,,,,,,,,,,,,,1,0.076,96.2295,1.44,0.006999999999999999,0.006999999999999999,0.28,0.0,0.0,1.96,0.0,0.0005,,
1593,26.6,Room temperature,78.9,Room temperature,535.0,Room temperature,453.0,Room temperature,,,,,,,,,,,,,,,,N,N,1.0,200.0,N,N,250,14,,,,,,,,,,,,,,,,,,,,,,,,,,,,,,,1,0.08,97.6455,1.47,0.006999999999999999,0.006999999999999999,0.24,0.0,0.55,0.0,0.0,0.0005,,
1594,,,,,,,,,,,,,,,,,,,,,,,,,,,,,,,,,,,,,,,,,,,,,,,,,,,,,,,,,,,,,,1,0.08,97.6455,1.47,0.006999999999999999,0.006999999999999999,0.24,0.0,0.55,0.0,0.0,0.0005,,
1595,,,,,,,,,,,,,,,,,,,,,,,,,,,,,,,,,,,,,,,,,,,,,,,,,,,,,,,,,,,,,,1,0.08,97.6455,1.47,0.006999999999999999,0.006999999999999999,0.24,0.0,0.55,0.0,0.0,0.0005,,
1596,25.0,Room temperature,75.0,Room temperature,566.0,Room temperature,492.0,Room temperature,,,,,,,,,,,,,,,,N,N,1.0,200.0,N,N,250,14,,,,,,,,,,,,,,,,,,,,,,,,,,,,,,,1,0.075,97.2005,1.41,0.008,0.006,0.24,0.0,1.06,0.0,0.0,0.0005,,
1597,,,,,,,,,,,,,,,,,,,,,,,,,,,,,,,,,,,,,,,,,,,,,,,,,,,,,,,,,,,,,,1,0.075,97.2005,1.41,0.008,0.006,0.24,0.0,1.06,0.0,0.0,0.0005,,
1598,,,,,,,,,,,,,,,,,,,,,,,,,,,,,,,,,,,,,,,,,,,,,,,,,,,,,,,,,,,,,,1,0.075,97.2005,1.41,0.008,0.006,0.24,0.0,1.06,0.0,0.0,0.0005,,
1599,23.2,Room temperature,70.8,Room temperature,638.0,Room temperature,559.0,Room temperature,,,,,,,,,,,,,,,,N,N,1.0,200.0,N,N,250,14,,,,,,,,,,,,,,,,,,,,,,,,,,,,,,,1,0.07400000000000001,96.6975,1.36,0.01,0.008,0.22,0.0,1.63,0.0,0.0,0.0005,,
1600,,,,,,,,,,,,,,,,,,,,,,,,,,,,,,,,,,,,,,,,,,,,,,,,,,,,,,,,,,,,,,1,0.07400000000000001,96.6975,1.36,0.01,0.008,0.22,0.0,1.63,0.0,0.0,0.0005,,
1601,,,,,,,,,,,,,,,,,,,,,,,,,,,,,,,,,,,,,,,,,,,,,,,,,,,,,,,,,,,,,,1,0.07400000000000001,96.6975,1.36,0.01,0.008,0.22,0.0,1.63,0.0,0.0,0.0005,,
1602,27.6,Room temperature,78.9,Room temperature,533.0,Room temperature,460.0,Room temperature,,,,,,,,,,,,,,,,N,N,1.0,200.0,N,N,250,14,,,,,,,,,,,,,,,,,,,,,,,,,,,,,,,1,0.07400000000000001,98.1695,1.46,0.008,0.008,0.28,0.0,0.0,0.0,0.0,0.0005,,
1603,,,,,,,,,,,,,,,,,,,,,,,,,,,,,,,,,,,,,,,,,,,,,,,,,,,,,,,,,,,,,,1,0.07400000000000001,98.1695,1.46,0.008,0.008,0.28,0.0,0.0,0.0,0.0,0.0005,,
1604,,,,,,,,,,,,,,,,,,,,,,,,,,,,,,,,,,,,,,,,,,,,,,,,,,,,,,,,,,,,,,1,0.07400000000000001,98.1695,1.46,0.008,0.008,0.28,0.0,0.0,0.0,0.0,0.0005,,
1605,27.2,Room temperature,78.9,Room temperature,551.0,Room temperature,498.0,Room temperature,,,,,,,,,,,,,,,,N,N,1.0,200.0,N,N,250,14,,,,,,,,,,,,,,,,,,,,,,,,,,,,,,,1,0.076,97.2295,1.48,0.006,0.008,0.25,0.95,0.0,0.0,0.0,0.0005,,
1606,,,,,,,,,,,,,,,,,,,,,,,,,,,,,,,,,,,,,,,,,,,,,,,,,,,,,,,,,,,,,,1,0.076,97.2295,1.48,0.006,0.008,0.25,0.95,0.0,0.0,0.0,0.0005,,
1607,,,,,,,,,,,,,,,,,,,,,,,,,,,,,,,,,,,,,,,,,,,,,,,,,,,,,,,,,,,,,,1,0.076,97.2295,1.48,0.006,0.008,0.25,0.95,0.0,0.0,0.0,0.0005,,
1608,25.6,Room temperature,78.0,Room temperature,622.0,Room temperature,555.0,Room temperature,,,,,,,,,,,,,,,,N,N,1.0,200.0,N,N,250,14,,,,,,,,,,,,,,,,,,,,,,,,,,,,,,,1,0.068,95.9465,1.46,0.006999999999999999,0.008,0.27,2.24,0.0,0.0,0.0,0.0005,,
1609,,,,,,,,,,,,,,,,,,,,,,,,,,,,,,,,,,,,,,,,,,,,,,,,,,,,,,,,,,,,,,1,0.068,95.9465,1.46,0.006999999999999999,0.008,0.27,2.24,0.0,0.0,0.0,0.0005,,
1610,,,,,,,,,,,,,,,,,,,,,,,,,,,,,,,,,,,,,,,,,,,,,,,,,,,,,,,,,,,,,,1,0.068,95.9465,1.46,0.006999999999999999,0.008,0.27,2.24,0.0,0.0,0.0,0.0005,,
1611,20.0,Room temperature,71.9,Room temperature,680.0,Room temperature,604.0,Room temperature,,,,,,,,,,,,,,,,N,N,1.0,200.0,N,N,250,14,,,,,,,,,,,,,,,,,,,,,,,,,,,,,,,1,0.075,95.0405,1.46,0.006,0.008,0.26,3.15,0.0,0.0,0.0,0.0005,,
1612,,,,,,,,,,,,,,,,,,,,,,,,,,,,,,,,,,,,,,,,,,,,,,,,,,,,,,,,,,,,,,1,0.075,95.0405,1.46,0.006,0.008,0.26,3.15,0.0,0.0,0.0,0.0005,,
1613,,,,,,,,,,,,,,,,,,,,,,,,,,,,,,,,,,,,,,,,,,,,,,,,,,,,,,,,,,,,,,1,0.075,95.0405,1.46,0.006,0.008,0.26,3.15,0.0,0.0,0.0,0.0005,,
1614,25.0,Room temperature,77.0,Room temperature,600.0,Room temperature,560.0,Room temperature,,,,,,,,,,,,,,,,N,N,1.0,200.0,N,N,250,14,,,,,,,,,,,,,,,,,,,,,,,,,,,,,,,1,0.076,92.908,1.49,0.008,0.008,0.26,0.0,0.0,0.0,0.25,5.0,,
1615,,,,,,,,,,,,,,,,,,,,,,,,,,,,,,,,,,,,,,,,,,,,,,,,,,,,,,,,,,,,,,1,0.076,92.908,1.49,0.008,0.008,0.26,0.0,0.0,0.0,0.25,5.0,,
1616,,,,,,,,,,,,,,,,,,,,,,,,,,,,,,,,,,,,,,,,,,,,,,,,,,,,,,,,,,,,,,1,0.076,92.908,1.49,0.008,0.008,0.26,0.0,0.0,0.0,0.25,5.0,,
1617,21.0,Room temperature,74.0,Room temperature,642.0,Room temperature,596.0,Room temperature,,,,,,,,,,,,,,,,N,N,1.0,200.0,N,N,250,14,,,,,,,,,,,,,,,,,,,,,,,,,,,,,,,1,0.075,92.69,1.46,0.006999999999999999,0.008,0.26,0.0,0.0,0.0,0.5,5.0,,
1618,,,,,,,,,,,,,,,,,,,,,,,,,,,,,,,,,,,,,,,,,,,,,,,,,,,,,,,,,,,,,,1,0.075,92.69,1.46,0.006999999999999999,0.008,0.26,0.0,0.0,0.0,0.5,5.0,,
1619,,,,,,,,,,,,,,,,,,,,,,,,,,,,,,,,,,,,,,,,,,,,,,,,,,,,,,,,,,,,,,1,0.075,92.69,1.46,0.006999999999999999,0.008,0.26,0.0,0.0,0.0,0.5,5.0,,
1620,20.0,Room temperature,70.8,Room temperature,720.0,Room temperature,650.0,Room temperature,,,,,,,,,,,,,,,,N,N,1.0,200.0,N,N,250,14,,,,,,,,,,,,,,,,,,,,,,,,,,,,,,,1,0.075,92.149,1.44,0.008,0.008,0.25,0.0,0.0,0.0,1.07,5.0,,
1621,,,,,,,,,,,,,,,,,,,,,,,,,,,,,,,,,,,,,,,,,,,,,,,,,,,,,,,,,,,,,,1,0.075,92.149,1.44,0.008,0.008,0.25,0.0,0.0,0.0,1.07,5.0,,
1622,,,,,,,,,,,,,,,,,,,,,,,,,,,,,,,,,,,,,,,,,,,,,,,,,,,,,,,,,,,,,,1,0.075,92.149,1.44,0.008,0.008,0.25,0.0,0.0,0.0,1.07,5.0,,
1623,20.0,Room temperature,73.0,Room temperature,672.0,Room temperature,624.0,Room temperature,,,,,,,,,,,,,,,,N,N,1.0,200.0,N,N,250,14,,,,,,,,,,,,,,,,,,,,,,,,,,,,,,,1,0.079,97.0125,1.56,0.011000000000000001,0.006999999999999999,0.3,0.0,0.0,1.03,0.0,0.0005,,
1624,,,,,,,,,,,,,,,,,,,,,,,,,,,,,,,,,,,,,,,,,,,,,,,,,,,,,,,,,,,,,,1,0.079,97.0125,1.56,0.011000000000000001,0.006999999999999999,0.3,0.0,0.0,1.03,0.0,0.0005,,
1625,,,,,,,,,,,,,,,,,,,,,,,,,,,,,,,,,,,,,,,,,,,,,,,,,,,,,,,,,,,,,,1,0.079,97.0125,1.56,0.011000000000000001,0.006999999999999999,0.3,0.0,0.0,1.03,0.0,0.0005,,
1626,18.4,Room temperature,73.0,Room temperature,710.0,Room temperature,650.0,Room temperature,,,,,,,,,,,,,,,,N,N,1.0,200.0,N,N,250,14,,,,,,,,,,,,,,,,,,,,,,,,,,,,,,,1,0.073,96.5595,1.53,0.01,0.006999999999999999,0.29,0.0,0.0,1.53,0.0,0.0005,,
1627,,,,,,,,,,,,,,,,,,,,,,,,,,,,,,,,,,,,,,,,,,,,,,,,,,,,,,,,,,,,,,1,0.073,96.5595,1.53,0.01,0.006999999999999999,0.29,0.0,0.0,1.53,0.0,0.0005,,
1628,,,,,,,,,,,,,,,,,,,,,,,,,,,,,,,,,,,,,,,,,,,,,,,,,,,,,,,,,,,,,,1,0.073,96.5595,1.53,0.01,0.006999999999999999,0.29,0.0,0.0,1.53,0.0,0.0005,,
1629,16.0,Room temperature,67.5,Room temperature,772.0,Room temperature,706.0,Room temperature,,,,,,,,,,,,,,,,N,N,1.0,200.0,N,N,250,14,,,,,,,,,,,,,,,,,,,,,,,,,,,,,,,1,0.078,96.1745,1.48,0.01,0.006999999999999999,0.29,0.0,0.0,1.96,0.0,0.0005,,
1630,,,,,,,,,,,,,,,,,,,,,,,,,,,,,,,,,,,,,,,,,,,,,,,,,,,,,,,,,,,,,,1,0.078,96.1745,1.48,0.01,0.006999999999999999,0.29,0.0,0.0,1.96,0.0,0.0005,,
1631,,,,,,,,,,,,,,,,,,,,,,,,,,,,,,,,,,,,,,,,,,,,,,,,,,,,,,,,,,,,,,1,0.078,96.1745,1.48,0.01,0.006999999999999999,0.29,0.0,0.0,1.96,0.0,0.0005,,
1632,27.6,Room temperature,78.9,Room temperature,557.0,Room temperature,495.0,Room temperature,,,,,,,,,,,,,,,,N,N,1.0,200.0,N,N,250,14,,,,,,,,,,,,,,,,,,,,,,,,,,,,,,,1,0.076,97.6285,1.48,0.008,0.006999999999999999,0.27,0.0,0.53,0.0,0.0,0.0005,,
1633,,,,,,,,,,,,,,,,,,,,,,,,,,,,,,,,,,,,,,,,,,,,,,,,,,,,,,,,,,,,,,1,0.076,97.6285,1.48,0.008,0.006999999999999999,0.27,0.0,0.53,0.0,0.0,0.0005,,
1634,,,,,,,,,,,,,,,,,,,,,,,,,,,,,,,,,,,,,,,,,,,,,,,,,,,,,,,,,,,,,,1,0.076,97.6285,1.48,0.008,0.006999999999999999,0.27,0.0,0.53,0.0,0.0,0.0005,,
1635,27.4,Room temperature,77.4,Room temperature,563.0,Room temperature,487.0,Room temperature,,,,,,,,,,,,,,,,N,N,1.0,200.0,N,N,250,14,,,,,,,,,,,,,,,,,,,,,,,,,,,,,,,1,0.077,97.1475,1.43,0.008,0.006999999999999999,0.25,0.0,1.08,0.0,0.0,0.0005,,
1636,,,,,,,,,,,,,,,,,,,,,,,,,,,,,,,,,,,,,,,,,,,,,,,,,,,,,,,,,,,,,,1,0.077,97.1475,1.43,0.008,0.006999999999999999,0.25,0.0,1.08,0.0,0.0,0.0005,,
1637,,,,,,,,,,,,,,,,,,,,,,,,,,,,,,,,,,,,,,,,,,,,,,,,,,,,,,,,,,,,,,1,0.077,97.1475,1.43,0.008,0.006999999999999999,0.25,0.0,1.08,0.0,0.0,0.0005,,
1638,25.8,Room temperature,75.0,Room temperature,625.0,Room temperature,570.0,Room temperature,,,,,,,,,,,,,,,,N,N,1.0,200.0,N,N,250,14,,,,,,,,,,,,,,,,,,,,,,,,,,,,,,,1,0.069,96.6945,1.37,0.009000000000000001,0.006999999999999999,0.25,0.0,1.6,0.0,0.0,0.0005,,
1639,,,,,,,,,,,,,,,,,,,,,,,,,,,,,,,,,,,,,,,,,,,,,,,,,,,,,,,,,,,,,,1,0.069,96.6945,1.37,0.009000000000000001,0.006999999999999999,0.25,0.0,1.6,0.0,0.0,0.0005,,
1640,,,,,,,,,,,,,,,,,,,,,,,,,,,,,,,,,,,,,,,,,,,,,,,,,,,,,,,,,,,,,,1,0.069,96.6945,1.37,0.009000000000000001,0.006999999999999999,0.25,0.0,1.6,0.0,0.0,0.0005,,
1641,,,,,,,830.0,Room temperature,,,,,,,,,,,,,,,,,,,,,,760,2,,,,,,,450,+,2.0,200.0,N,30,,,,,,,,,,,,,,,,,,,1,0.08800000000000001,88.697,0.89,0.017,0.008,0.39,0.57,,8.2,0.96,0.18,,
1642,,,,,,,830.0,Room temperature,,,,,,,,,,,,,,,,,,,,,,760,2,,,,,,,450,+,2.0,200.0,N,30,,,,,,,,,,,,,,,,,,,1,0.08800000000000001,88.667,0.55,0.017,0.008,0.38,0.52,,8.6,0.98,0.19,,
1643,,,,,,,825.0,Room temperature,,,,,,,,,,,,,,,,,,,,,,760,2,,,,,,,450,+,2.0,200.0,N,30,,,,,,,,,,,,,,,,,,,1,0.098,87.287,1.63,0.017,0.008,0.39,0.79,,8.6,0.98,0.2,,
1644,,,,,,,734.0,Room temperature,,,,,,,,,,,,,,,,,,,,,,760,2,,,,,,,450,+,2.0,200.0,N,30,,,,,,,,,,,,,,,,,,,1,0.1,88.236,0.93,0.016,0.008,0.36,0.23,,8.9,1.02,0.2,,
1645,,,,,,,834.0,Room temperature,,,,,,,,,,,,,,,,,,,,,,760,2,,,,,,,450,+,2.0,200.0,N,30,,,,,,,,,,,,,,,,,,,1,0.1,88.266,0.9,0.016,0.008,0.35,0.6,,8.6,0.98,0.18,,
1646,,,,,,,822.0,Room temperature,,,,,,,,,,,,,,,,,,,,,,760,2,,,,,,,450,+,2.0,200.0,N,30,,,,,,,,,,,,,,,,,,,1,0.08800000000000001,88.547,0.88,0.017,0.008,0.36,0.57,,8.4,0.94,0.19,,
1647,,,,,,,660.0,Room temperature,,,,,,,,,,,,,,,,,,,,,,760,2,,,,,,,450,+,2.0,200.0,N,30,,,,,,,,,,,,,,,,,,,1,0.09,89.32600000000001,0.89,0.016,0.008,0.34,0.17,,8.2,0.94,0.02,,
1648,,,,,,,832.0,Room temperature,,,,,,,,,,,,,,,,,,,,,,760,2,,,,,,,450,+,2.0,200.0,N,30,,,,,,,,,,,,,,,,,,,1,0.092,88.554,0.9,0.016,0.008,0.35,0.54,,8.4,0.97,0.17,,
1649,,,,,,,,,,,,,,,,,,,,,,,,,,,,,,,,,,,,,,,,,,,,,,,,,,,,,,,,,,,,,,1,0.18,86.925,0.88,0.017,0.008,0.39,0.18,,10.2,0.94,0.28,,
