Repository: PrasannS/WeldingAnalysis

# Analyzing Weld Composite Material and Mechanial properties using statistical / machine learning approaches

## Webscraping

### The data for this projects was obtained via webscraping welding materials data from the following sites

- [Certilas Welding Products Dataset](https://certilas.nl/en/catalogue)
- [Lincoln Electric Welding Products Dataset](https://www.lincolnelectric.com/en-us/consumables/Pages/consumables.aspx)
- [Citrination Weld Composites Dataset](https://citrination.com/datasets/114194/show_search?searchMatchOption=fuzzyMatch)

This scraping was done through the combination of webscraping and data preprocessing using BeautifulSoup and Pandas. See

File: data/combined_data/jsons/1040 AA M57-62.json
{"1040":{"category":4.0,"name":"AA M57-62","Applications":" Rebuilding and cladding parts against strong abrasion and heavy impact. ","As":null,"C":0.5,"Cr":6.0,"Cu":0.0,"Diffusible Hydrogen":null,"Mn":1.5,"Mn + Ni + Cr + Mo + V":null,"Mo":0.9,"N":0.0,"Nb":0.0,"Ni":0.0,"Ni+Mn":null,"P":0.0,"P S":null,"S":0.0,"S Ni":null,"SN":null,"Si":0.6,"Si P":null,"Sn":0.0,"Suitable_For":"55-62 HRc hardfacing alloy against heavy impact and shock, bucket, loaders, crusher jaws, crusher cones, pumps, sand, snow scratchers, stone cutting tools etc.","V":0.0,"conformances":null,"ind":null,"url":"http:\/\/www.ceweld.nl\/en\/product\/aa-m57-62"}}

File: data/combined_data/jsons/1041 AA M610.json
{"1041":{"category":4.0,"name":"AA M610","Applications":"Steel construction, shipbuilding, pressure vessels, mechanical engineering, pipe work, offshore, crane building, heavy transport, lifting equipment respecting the NACE requirements.","As":null,"C":0.06,"Cr":0.0,"Cu":0.0,"Diffusible Hydrogen":null,"Mn":1.7,"Mn + Ni + Cr + Mo + V":null,"Mo":0.4,"N":0.0,"Nb":0.0,"Ni":0.95,"Ni+Mn":null,"P":0.015,"P S":null,"S":0.015,"S Ni":null,"SN":null,"Si":0.6,"Si P":null,"Sn":0.0,"Suitable_For":"\n\n\nMaterials\n\nEN\nASTM\n\n\n\nTM pipe steelsHigh strength fine grain steels (tempered)High strength fine grain steels (low temp)Steels to API standardAISI 4130 - 4140 -\u00a0863025CrMo4, 42CrMo41.7218, 1.7228\n\n\nup to L555MBup to S620QLup to S620G1QL1X70-X80-X90\u00a0\n\nTypicalA517A537\n\n\nThe ASME classification is carried out based on a weld metal according to ISO standards.","V":0.0,"conformances":null,"ind":null,"url":"http:\/\/www.ceweld.nl\/en\/product\/aa-m610"}}

File: data/combined_data/jsons/1042 AA M690.json
{"1042":{"category":4.0,"name":"AA M690","Applications":"Crane-, plant-, craft-, lifting and steel construction, pipe work, foundries.","As":null,"C":0.05,"Cr":0.5,"Cu":0.0,"Diffusible Hydrogen":null,"Mn":1.6,"Mn + Ni + Cr + Mo + V":null,"Mo":0.5,"N":0.0,"Nb":0.0,"Ni":2.2,"Ni+Mn":null,"P":0.015,"P S":null,"S":0.015,"S Ni":null,"SN":null,"Si":0.4,"Si P":null,"Sn":0.0,"Suitable_For":"Naxtra 70, Weldox 700, S690, S620, EStE 690, 690V, XABO 620, X80, S620Ql1, S690QL1, S600MC, S700MC, Naxtra 63, Naxtra 70, Optim 700 mc plus, TStE620, TStE690, Weldox 500, Hardox, L480 - L550, X65, X80, X90, X100, Hardox 400, XAR 400, Dilidur 400, Domex, 20MnCr65, 28CrMn43, ASTM: A 517, A 537, A 625, HY100, 16NiCrMo12-6, Oceanfit 100, Oceanfit 690","V":0.0,"conformances":null,"ind":null,"url":"http:\/\/www.ceweld.nl\/en\/product\/aa-m690"}}

File: data/combined_data/jsons/1043 AA M960.json
{"1043":{"category":4.0,"name":"AA M960","Applications":"Crane, steel, lifting, vessel and apparatus construction.","As":null,"C":0.07,"Cr":0.55,"Cu":0.0,"Diffusible Hydrogen":null,"Mn":1.5,"Mn + Ni + Cr + Mo + V":null,"Mo":0.6,"N":0.0,"Nb":0.0,"Ni":2.7,"Ni+Mn":null,"P":0.015,"P S":null,"S":0.015,"S Ni":null,"SN":null,"Si":0.5,"Si P":null,"Sn":0.0,"Suitable_For":"XABO 90, StE890V, StE960TM, Weldox 700, weldox 900, StE 890, S890QL1,\u00a0StE 960, S960QL1, S1100 (till 12 mm)ASTM: A 517, X120","V":0.0,"conformances":null,"ind":null,"url":"http:\/\/www.ceweld.nl\/en\/product\/aa-m960"}}

File: data/combined_data/jsons/1044 AA MCrMo1.json
{"1044":{"category":4.0,"name":"AA MCrMo1","Applications":"Construction of containers, boilers, machines and pipe work. Construction of steam boilers and steam turbines.","As":null,"C":0.05,"Cr":1.1,"Cu":0.0,"Diffusible Hydrogen":null,"Mn":1.4,"Mn + Ni + Cr + Mo + V":null,"Mo":0.5,"N":0.0,"Nb":0.0,"Ni":0.0,"Ni+Mn":null,"P":0.015,"P S":null,"S":0.015,"S Ni":null,"SN":null,"Si":0.3,"Si P":null,"Sn":0.0,"Suitable_For":"\n\nMaterialsBoiler steelsCast steels-\nDIN13CrMo44, 24CrMo5GS 17CrMo55,GS 22CrMo54\nEN13CrMo4-5G17CrMo5-5G22CrMo5-4\nASTMTypicalA 387 Gr. 11-12\u00a0\n\n\nsimilarly alloyed heat treatable steels.similarly alloyed cementation and nitrided steels.","V":0.0,"conformances":null,"ind":null,"url":"http:\/\/www.ceweld.nl\/en\/product\/aa-mcrmo1"}}

File: data/combined_data/jsons/1046 AA MMo.json
{"1046":{"category":4.0,"name":"AA MMo","Applications":"Vessel and steel construction, mechanical engineering boiler and pipe work.","As":null,"C":0.05,"Cr":0.0,"Cu":0.0,"Diffusible Hydrogen":null,"Mn":1.3,"Mn + Ni + Cr + Mo + V":null,"Mo":0.5,"N":0.0,"Nb":0.0,"Ni":0.0,"Ni+Mn":null,"P":0.015,"P S":null,"S":0.015,"S Ni":null,"SN":null,"Si":0.7,"Si P":null,"Sn":0.0,"Suitable_For":"(Boiler steels) DIN: HI, HII, 17Mn4, 19Mn5, 15Mo3, 16Mo3 EN: P235GH, P265GH, P295GH, 16Mo3\n(Pipe steel) DIN: St35.8, St45.8, StE 210.7 TM - StE 480.7 TM EN: P235T1\/T2 - P355N, L210 - L485\n(Fine grain structual steel) DIN: StE 255 tot StE 460 EN: S255 - S460\nASTM: A 204 Gr. A - C, A 106 Gr. A - C\n1.5415, 1.0481, 1.0482, 1.0425, 1.0354","V":0.0,"conformances":null,"ind":null,"url":"http:\/\/www.ceweld.nl\/en\/product\/aa-mmo"}}

File: data/combined_data/jsons/1047 AA MnCr.json
{"1047":{"category":4.0,"name":"AA MnCr","Applications":"Rebuilding heavy steel parts, buffer layers, winches, rails, rails crossings, dredger teeth, blast furnace mantles etc..","As":null,"C":0.4,"Cr":14.0,"Cu":0.0,"Diffusible Hydrogen":null,"Mn":16.0,"Mn + Ni + Cr + Mo + V":null,"Mo":0.6,"N":0.0,"Nb":0.0,"Ni":1.2,"Ni+Mn":null,"P":0.0,"P S":null,"S":0.0,"S Ni":null,"SN":null,"Si":0.4,"Si P":null,"Sn":0.0,"Suitable_For":"Rebuilding wornout parts, buffer layers, rebuilding rails and or crossings, dredger teeth, blast furnace mantles, winches.","V":0.2,"conformances":null,"ind":null,"url":"http:\/\/www.ceweld.nl\/en\/product\/aa-mncr"}}

File: data/combined_data/jsons/1048 AA NiCro 600.json
{"1048":{"category":4.0,"name":"AA NiCro 600","Applications":" AA NICRO 600 is developed for welding and cladding nickel-based alloys such as alloy 600 or similar materials. This alloy can also be used for welding dissimilar nickel-based alloys to each other, to alloyed steels or to stainless steels. AA NICRO 600 can also be used on difficult to weld steels ! \n","As":null,"C":0.045,"Cr":21.0,"Cu":0.0,"Diffusible Hydrogen":null,"Mn":3.2,"Mn + Ni + Cr + Mo + V":null,"Mo":0.0,"N":0.0,"Nb":0.0,"Ni":70.0,"Ni+Mn":null,"P":0.0,"P S":null,"S":0.0,"S Ni":null,"SN":null,"Si":0.3,"Si P":null,"Sn":0.0,"Suitable_For":"Alloy type : Incoloy 800, DS - Inconel 600, 601, UNS Nr (unified numbering system) : K 81340, N06600, N 06601, N 08800, N 08810. DIN design : X8Ni9 - 12Ni19 - 10Ni 14 - NiCr15Fe - NiCr23Fe - X10NiCrAITi3220 - X10CrNiMoNb18.12 - NiCr20Ti. Mat n\u00b0 : 1.5662 - 1.5680 - 1.5637 - 1.4876 - 1.4583 - 2.4816 - 2.4851 - 2.4951, 2.4806, Alloy 82, 1.4816, 600L, 800H, difficult to Weld steel, chain, cock wheels, kiln tyre","V":0.0,"conformances":null,"ind":null,"url":"http:\/\/www.ceweld.nl\/en\/product\/aa-nicro-600"}}

File: data/combined_data/jsons/1049 AA NiCro 600B.json
{"1049":{"category":4.0,"name":"AA NiCro 600B","Applications":" AA NICRO 600B is developed for welding and cladding nickel-based alloys such as alloy 600 or similar materials. This alloy can also be used for welding dissimilar nickel-based alloys to each other, to alloyed steels or to stainless steels. AA NICRO 600B can also be used on difficult to weld steels ! \n","As":null,"C":0.01,"Cr":17.0,"Cu":0.0,"Diffusible Hydrogen":null,"Mn":6.0,"Mn + Ni + Cr + Mo + V":null,"Mo":0.0,"N":0.0,"Nb":1.7,"Ni":68.99,"Ni+Mn":null,"P":0.0,"P S":null,"S":0.0,"S Ni":null,"SN":null,"Si":0.3,"Si P":null,"Sn":0.0,"Suitable_For":"Alloy type : Incoloy 800, DS - Inconel 600, 601, UNS Nr (unified numbering system) : K 81340, N06600, N 06601, N 08800, N 08810. DIN design : X8Ni9 - 12Ni19 - 10Ni 14 - NiCr15Fe - NiCr23Fe - X10NiCrAITi3220 - X10CrNiMoNb18.12 - NiCr20Ti. Mat n\u00b0 : 1.5662 - 1.5680 - 1.5637 - 1.4876 - 1.4583 - 2.4816 - 2.4851 - 2.4951, 2.4806, Alloy 82, 1.4816, 600L, 800H, difficult to Weld steel, chain, cock wheels, kiln tyre","V":0.0,"conformances":null,"ind":null,"url":"http:\/\/www.ceweld.nl\/en\/product\/aa-nicro-600b"}}

File: data/combined_data/jsons/105 Products_Consumable_StickElectrodes-MildandLowAlloySteels-Excalibur-Excalibur8018-C1MR(LincolnElectric).json
{"105":{"category":"stainless-high-alloy","name":"Products_Consumable_StickElectrodes-MildandLowAlloySteels-Excalibur-Excalibur8018-C1MR(LincolnElectric)","Applications":"conformances\naws-a5.5\/a5.5m:-e8018-c1-h4r\nasme-sfa-a5.5:-e8018-c1-h4r\ncwb\/csa-w48-06:-e5518-c1","As":null,"C":0.07,"Cr":null,"Cu":null,"Diffusible Hydrogen":null,"Mn":1.07,"Mn + Ni + Cr + Mo + V":null,"Mo":null,"N":null,"Nb":null,"Ni":null,"Ni+Mn":null,"P":null,"P S":null,"S":null,"S Ni":null,"SN":null,"Si":0.35,"Si P":null,"Sn":null,"Suitable_For":"\u2022-designed-to-produce-a-nol-2.25%-nickel-deposit\n\u2022-premium-arc-performance\n\u2022-square-coating-burn-off\n\u2022-easy-strike,-re-strike-and-slag-removal\nwelding-positions\nall,-except-vertical-down","V":null,"conformances":"typical-applications\n\u2022-low-temperature-applications\n\u2022-refrigerated-ammonia-tanks\n\u2022-liquefied-gas-storage,-piping-and-transportation\n\u2022-weathering-steels\n\u2022-applications-requiring-stress-relieved-conditions","ind":58.0,"url":"https:\/\/www.lincolnelectric.com\/en-us\/Consumables\/Pages\/product.aspx?product=Products_Consumable_StickElectrodes-MildandLowAlloySteels-Excalibur-Excalibur8018-C1MR(LincolnElectric)"}}

File: data/combined_data/jsons/1050 308 LSi Tig.json
{"1050":{"category":2.0,"name":"308 LSi Tig","Applications":"Boilers, agriculture, liquid storage tanks, food machinery, furniture. ","As":null,"C":0.03,"Cr":20.75,"Cu":0.0,"Diffusible Hydrogen":null,"Mn":1.75,"Mn + Ni + Cr + Mo + V":null,"Mo":0.75,"N":0.0,"Nb":0.0,"Ni":10.0,"Ni+Mn":null,"P":0.03,"P S":null,"S":0.03,"S Ni":null,"SN":null,"Si":0.825,"Si P":null,"Sn":0.0,"Suitable_For":"\n\nW.Nr:\u00a0\u00a0\u00a0.\u00a0\n1.4306, 1.4301, 1.4541, 1.4550, 1.4311, 1.4546, 1.4312, 1.4300, 1.4312, 1.4371, 1.4541, 1.4543, 1.4550, 1.4452\n\n\nDIN.\nX2CrNi 19 11 (TP), X4CrNi 18 10 (TP), X6CrNiTi 18 10 (TP), X6CrNiNb 18 10 (TP), X2CrNiN 18 10 (TP), X5CrNiNb 18 10, G-X10CrNi 18 8 (TP), \n\n\nAISI.\n202, 302, 304L, 304, 305, 321, 347, 304 LNASTM A320 Grade B8C\/D, 302 \n\n\n\u00a0","V":0.0,"conformances":null,"ind":null,"url":"http:\/\/www.ceweld.nl\/en\/product\/308-lsi-tig"}}

File: data/combined_data/jsons/1051 AA Nicro 625.json
{"1051":{"category":4.0,"name":"AA Nicro 625","Applications":"AA Nicro 625 is developed for welding and cladding nickel-based alloys such as Inconel 625 or similar materials. This alloy can also be used for welding dissimilar nickel-based alloys to each other, to alloyed steels, to stainless steels and for joining 9% Nickel steels. ","As":null,"C":0.03,"Cr":21.6,"Cu":0.0,"Diffusible Hydrogen":null,"Mn":0.41,"Mn + Ni + Cr + Mo + V":null,"Mo":9.1,"N":0.0,"Nb":0.0,"Ni":60.8,"Ni+Mn":null,"P":0.0,"P S":null,"S":0.0,"S Ni":null,"SN":null,"Si":0.36,"Si P":null,"Sn":0.0,"Suitable_For":"Nicro 625 is developed for welding and cladding nickel-based alloys such as alloy 625 or similar materials. This alloy can also be used for welding dissimilar nickel-based alloys to each other, to alloyed steels, to stainless steels and for joining 9% Nickel steels., X10NiCrAlTi, 32-20H, 32-21, X8 Ni9, ASTM A 533 Gr1, 800H, Sanicro 28, 254SMo, inconel 625, UNS : N08926, N08825, N06625, N08020. DIN : X8Ni9, X1NiCrMoCuN25 20 6, X1NiCrMoCuN25 20 5, NiCr21Mo, NiCr22Mo9Nb W.Nr:: 1.4876, 1.5656, 1.4529, 2.4858, 2.4856, 1.4539,1.4547, 2.4660","V":0.0,"conformances":null,"ind":null,"url":"http:\/\/www.ceweld.nl\/en\/product\/aa-nicro-625-0"}}

File: data/combined_data/jsons/1052 AA Nicro 625B.json
{"1052":{"category":4.0,"name":"AA Nicro 625B","Applications":"AA Nicro 625B is developed for welding and cladding nickel-based alloys such as alloy 625 or similar materials. This alloy can also be used for welding dissimilar nickel-based alloys to each other, to \nalloyed steels or to stainless steels and for joining 6% molybdenum super austenitic steels.","As":null,"C":0.025,"Cr":21.0,"Cu":0.0,"Diffusible Hydrogen":null,"Mn":0.4,"Mn + Ni + Cr + Mo + V":null,"Mo":9.0,"N":0.0,"Nb":3.4,"Ni":65.475,"Ni+Mn":null,"P":0.0,"P S":null,"S":0.0,"S Ni":null,"SN":null,"Si":0.3,"Si P":null,"Sn":0.0,"Suitable_For":"AA 625B is developed for welding and cladding nickel-based alloys such as alloy 625 or similar materials. This alloy can also be used for welding dissimilar nickel-based alloys to each other, to alloyed steels, to stainless steels and for joining 9% Nickel steels., X10NiCrAlTi, 32-20H, 32-21, X8 Ni9, ASTM A 533 Gr1, 800H, Sanicro 28, 254SMo, inconel 625, UNS : N08926, N08825, N06625. DIN : X8Ni9, X1NiCrMoCuN25 20 6, X1NiCrMoCuN25 20 5, NiCr21Mo, NiCr22Mo9Nb W.Nr:: 1.4876, 1.5656, 1.4529, 2.4858, 2.4856, 1.4539, 1.4547","V":0.0,"conformances":null,"ind":null,"url":"http:\/\/www.ceweld.nl\/en\/product\/aa-nicro-625b"}}

File: data/combined_data/jsons/1053 AA NiCrSiB.json
{"1053":{"category":4.0,"name":"AA NiCrSiB","Applications":"The characteristics of the deposit are comparable with cobalt-base alloys but with higher hardness, excellent corrosion resistance, heat resistance and thermal shock constancy.","As":null,"C":0.75,"Cr":13.5,"Cu":0.0,"Diffusible Hydrogen":null,"Mn":0.0,"Mn + Ni + Cr + Mo + V":null,"Mo":0.0,"N":0.0,"Nb":0.0,"Ni":73.55,"Ni+Mn":null,"P":0.0,"P S":null,"S":0.0,"S Ni":null,"SN":null,"Si":4.2,"Si P":null,"Sn":0.0,"Suitable_For":"rotary seal rings, pumps, sleeves, grinder parts, chemical and glas industry.","V":0.0,"conformances":null,"ind":null,"url":"http:\/\/www.ceweld.nl\/en\/product\/aa-nicrsib"}}

File: data/combined_data/jsons/1054 AA NiCrSiB 40.json
{"1054":{"category":4.0,"name":"AA NiCrSiB 40","Applications":"The characteristics of the deposit are comparable with cobalt-base alloys and offers  excellent corrosion resistance, heat resistance and thermal shock constancy.","As":null,"C":0.35,"Cr":22.0,"Cu":0.0,"Diffusible Hydrogen":null,"Mn":0.0,"Mn + Ni + Cr + Mo + V":null,"Mo":0.0,"N":0.0,"Nb":0.0,"Ni":64.55,"Ni+Mn":null,"P":0.0,"P S":null,"S":0.0,"S Ni":null,"SN":null,"Si":4.5,"Si P":null,"Sn":0.0,"Suitable_For":"rotary seal rings, pumps, sleeves,\u00a0food industry, nuclear, screw conveyors, winches.","V":0.0,"conformances":null,"ind":null,"url":"http:\/\/www.ceweld.nl\/en\/product\/aa-nicrsib-40"}}

File: data/combined_data/jsons/1055 AA NiFe36.json
{"1055":{"category":4.0,"name":"AA NiFe36","Applications":"Joining and rebuilding Cast Iron with globular graphite, tempered Cast Iron and for joining Cast Iron with steel. Used for standards of length, measuring devices, laser components, bi-metal thermostat strip, thermostat rods, and tanks and piping for storing and transporting liquefied gases.","As":null,"C":0.1,"Cr":0.0,"Cu":0.0,"Diffusible Hydrogen":null,"Mn":2.45,"Mn + Ni + Cr + Mo + V":null,"Mo":0.0,"N":0.0,"Nb":0.0,"Ni":36.0,"Ni+Mn":null,"P":0.0,"P S":null,"S":0.0,"S Ni":null,"SN":null,"Si":0.45,"Si P":null,"Sn":0.0,"Suitable_For":"Joining and rebuilding Cast Iron with globular graphite, tempered Cast Iron and for joining Cast Iron with steel,Grey cast iron, malleable, nodular : NF A 32-101 : FGL 150, 200, 250, 300, 350, 400. NF A 32-201 : FGS 370-17, 400-12, 500-7, 600-3, 700-2. NF A 32-702 : MN 350-10, 380-18, 450-6, 350-4, 650-3. DIN 1691 : CG-14, 18, 25, 30. DIN 1693 : GGG-40, 50, 60, 70. DIN 1692 : GTS-35, 45, 55, 65, 70","V":0.0,"conformances":null,"ind":null,"url":"http:\/\/www.ceweld.nl\/en\/product\/aa-nife36"}}

File: data/combined_data/jsons/1056 AA R Corten.json
{"1056":{"category":4.0,"name":"AA R Corten","Applications":"Weather resistant steels, cranes, equipment, vessel and construction.","As":null,"C":0.05,"Cr":0.0,"Cu":0.45,"Diffusible Hydrogen":null,"Mn":1.3,"Mn + Ni + Cr + Mo + V":null,"Mo":0.0,"N":0.0,"Nb":0.0,"Ni":1.1,"Ni+Mn":null,"P":0.015,"P S":null,"S":0.015,"S Ni":null,"SN":null,"Si":0.5,"Si P":null,"Sn":0.0,"Suitable_For":"Weather resistant steels, WTSt 37, WTSt 52, Corten A, B, C, Patinax 37, RBH 35, Acor 37, Acor 50, HSB 51, HSB 55 C, 1.8962, 1.8963, 1.8965, 1.8960, ASTM A 618","V":0.0,"conformances":null,"ind":null,"url":"http:\/\/www.ceweld.nl\/en\/product\/aa-r-corten"}}

File: data/combined_data/jsons/1057 AA R3Y.json
{"1057":{"category":4.0,"name":"AA R3Y","Applications":"Steel construction, shipbuilding, pressure vessels, mechanical engineering, pipe work etc.","As":null,"C":0.05,"Cr":0.0,"Cu":0.0,"Diffusible Hydrogen":null,"Mn":1.22,"Mn + Ni + Cr + Mo + V":null,"Mo":0.0,"N":0.0,"Nb":0.0,"Ni":0.0,"Ni+Mn":null,"P":0.013,"P S":null,"S":0.009,"S Ni":null,"SN":null,"Si":0.48,"Si P":null,"Sn":0.0,"Suitable_For":"\n\nSteel type:Unalloyed steels:Boiler plates:Pipe steels:-Shipbilding plates:Steel castings:Thin sheets:\n\nDIN:St 33 to St 52.3HI, HII, 17 Mn4St 35 to St 52.4StE 210.7 to StE 360.7A, B, DGS-38 to GS-521623\/1\n\n\nW.Nr.:1.0035 to 1.05701.0345, 1.0425, 1.04811.0308 to 1.05811.0307 to 1.05821.0440, 1.0472, 1.04751.0416 to 1.0551-\n\n\n\n\u00a0","V":0.0,"conformances":null,"ind":null,"url":"http:\/\/www.ceweld.nl\/en\/product\/aa-r3y"}}

File: data/combined_data/jsons/1058 AA R400.json
{"1058":{"category":4.0,"name":"AA R400","Applications":"Shipbuilding, steel and vessel construction, mechanical engineering and pipe work.","As":null,"C":0.08,"Cr":0.0,"Cu":0.0,"Diffusible Hydrogen":null,"Mn":1.3,"Mn + Ni + Cr + Mo + V":null,"Mo":0.0,"N":0.0,"Nb":0.0,"Ni":0.0,"Ni+Mn":null,"P":0.015,"P S":null,"S":0.015,"S Ni":null,"SN":null,"Si":0.5,"Si P":null,"Sn":0.0,"Suitable_For":"\n\nMaterialsshipbuildingUnalloyed steelsboiler steelspipe steels-Fine grain steelsAPI-standard\nDINA, B, D, AH 32 - EH 36S185 - S355P235GH, P355GHP235T1\/T2, P460NL2L210 - L445MBS385-S460QL1X 42, X60\n\nENA, B, D, AH 32 - EH 36S185 - S355P235GH, P355GHP235T1\/T2, P460NL2L210 - L445MBS385-S460QL1X 42, X60\n\n\nASTMTypicalA 106 \/ A 333A 662 \/ A 387A 738 \/ A 612A 299--\n\n\n\nDomex 460 MC\n\u00a0\n\u00a0\n\u00a0\n\n\n\u00a0","V":0.0,"conformances":null,"ind":null,"url":"http:\/\/www.ceweld.nl\/en\/product\/aa-r400"}}

File: data/combined_data/jsons/1059 AA R460.json
{"1059":{"category":4.0,"name":"AA R460","Applications":"Shipbuilding, steel and vessel construction, mechanical engineering and pipe work.","As":null,"C":0.05,"Cr":0.0,"Cu":0.0,"Diffusible Hydrogen":null,"Mn":1.3,"Mn + Ni + Cr + Mo + V":null,"Mo":0.0,"N":0.0,"Nb":0.0,"Ni":0.0,"Ni+Mn":null,"P":0.015,"P S":null,"S":0.015,"S Ni":null,"SN":null,"Si":0.5,"Si P":null,"Sn":0.0,"Suitable_For":"\n\nMaterialsshipbuildingUnalloyed steelsboiler steelspipe steels-Fine grain steelsAPI-standard\nDINA, B, D, E, AH 32 - EH 36St 33, St 37-2 - St 52-3H I, H III, 17Mn4, 19Mn5St 35.8, St 45.8StE 210.7 TM, StE 445.7 TMStE 255 to StE 460X 42, X60\n\nENsameS185 - S355P235GH, P355GHP235T1\/T2, P460NL2L210 - L445MBS235-S420-S460QL1X 42, X60\n\n\nASTMTypicalA 258 \/ A 516A 662 \/ A 387A 738 \/ A 612A 299--\n\n\n\n\u00a0","V":0.0,"conformances":null,"ind":null,"url":"http:\/\/www.ceweld.nl\/en\/product\/aa-r460"}}

File: data/combined_data/jsons/106 Products_Consumable_StickElectrodes-MildandLowAlloySteels-Excalibur-Excalibur8018-C3MR(LincolnElectric).json
{"106":{"category":"stainless-high-alloy","name":"Products_Consumable_StickElectrodes-MildandLowAlloySteels-Excalibur-Excalibur8018-C3MR(LincolnElectric)","Applications":"conformances\naws-a5.5\/a5.5m:-2006-e8018-c3-h4r\nasme-sfa-a5.5:-e8018-c3-h4r\nabs:-e8018-c3-h4r\ncwb\/csa-w48-06:-e5518-c3\nen-iso-2560-b:-e5518-n2-a-u-h5","As":null,"C":0.12,"Cr":0.15,"Cu":null,"Diffusible Hydrogen":4.0,"Mn":0.825,"Mn + Ni + Cr + Mo + V":null,"Mo":0.35,"N":null,"Nb":null,"Ni":0.95,"Ni+Mn":null,"P":0.03,"P S":null,"S":0.03,"S Ni":null,"SN":null,"Si":0.8,"Si P":null,"Sn":null,"Suitable_For":"typical-applications\n(cid:23)(cid:3)shipbuilding-(cid:23)(cid:3)weathering-steels\n(cid:23)(cid:3)piping-and-gas-(cid:23)(cid:3)cross-country-\nstorage-tanks-pipe-repair","V":0.05,"conformances":"diameters-\/-packaging\ndiameter-length-10-lb-(4.5-kg)-easy-op\nin-(mm)-in-(mm)-30-lb-(13.6-kg)-master\ns-e8018-c3-h4r-\u2022-low-alloy,-low-hydrogen","ind":59.0,"url":"https:\/\/www.lincolnelectric.com\/en-us\/Consumables\/Pages\/product.aspx?product=Products_Consumable_StickElectrodes-MildandLowAlloySteels-Excalibur-Excalibur8018-C3MR(LincolnElectric)"}}

File: data/combined_data/jsons/1060 AA R500.json
{"1060":{"category":4.0,"name":"AA R500","Applications":"Onshore and Offshore. Ship-, pressure vessel- , bridge-, pipeline and general steel construction. General engineering. Heavy transportation and rail construction, etc.","As":null,"C":0.05,"Cr":0.0,"Cu":0.0,"Diffusible Hydrogen":null,"Mn":1.3,"Mn + Ni + Cr + Mo + V":null,"Mo":0.0,"N":0.0,"Nb":0.0,"Ni":0.8,"Ni+Mn":null,"P":0.015,"P S":null,"S":0.015,"S Ni":null,"SN":null,"Si":0.5,"Si P":null,"Sn":0.0,"Suitable_For":"\n\n\nMaterialsshipbuildingUnalloyed structural steelsboiler steelspipe steels-Fine grain structural steelsSteels to API-standard\n\nENA, B, D, AH 32 - EH 36S185 - S355P235GH, P485GHP235T1\/T2, P485NL2L210 - L485MBS385, S460, S500(NL1,2)X 42, X65, X 70\n\nASTMTypicalA 106 \/ A 333A 516 \/ A 537\u00a0\/ A 455A 572A 572--\n\n\n","V":0.0,"conformances":null,"ind":null,"url":"http:\/\/www.ceweld.nl\/en\/product\/aa-r500"}}

File: data/combined_data/jsons/1061 308H.json
{"1061":{"category":2.0,"name":"308H","Applications":"Welding stainless steel types with an alloy content between 16 to 21% Cr and 8 to 13 % Ni, with high carbon content. ","As":null,"C":0.06,"Cr":20.75,"Cu":0.75,"Diffusible Hydrogen":null,"Mn":1.75,"Mn + Ni + Cr + Mo + V":null,"Mo":0.5,"N":0.0,"Nb":0.0,"Ni":10.0,"Ni+Mn":null,"P":0.03,"P S":null,"S":0.03,"S Ni":null,"SN":null,"Si":0.475,"Si P":null,"Sn":0.0,"Suitable_For":"\n\nUNS S30409UNS S32109UNS S34709--\nAISI :304H\u00a0AISI :321HAISI :347H--\u00a0\nW.Nr : 1.4948W.Nr : 1.4941W.Nr : 1.4961W.Nr : 1.4948W.Nr : 1.4850\n\n\nX6CrNiNb 18-10, 18-11, X12CrNiTi 18-9","V":0.0,"conformances":null,"ind":null,"url":"http:\/\/www.ceweld.nl\/en\/product\/308h"}}

File: data/combined_data/jsons/1062 AA R5Y46.json
{"1062":{"category":4.0,"name":"AA R5Y46","Applications":"Offshore, Shipbuilding, pressure vessels, orbital pipe work.","As":null,"C":0.06,"Cr":0.0,"Cu":0.0,"Diffusible Hydrogen":null,"Mn":1.15,"Mn + Ni + Cr + Mo + V":null,"Mo":0.0,"N":0.0,"Nb":0.0,"Ni":1.41,"Ni+Mn":null,"P":0.009,"P S":null,"S":0.007,"S Ni":null,"SN":null,"Si":0.3,"Si P":null,"Sn":0.0,"Suitable_For":"\n\nMaterialsshipbuildingUnalloyed steelsboiler steelspipe steels-Fine grain steelsAPI-standard\nDINA, B, D, E, AH 32 - EH 36St 33, St 37-2 - St 52-3H I, H III, 17Mn4, 19Mn5St 35.8, St 45.8StE 210.7 TM, StE 480.7 TMStE 255 to StE 460X 42, X65, X 70\n\nENsameS185 - S355-S460P235GH, P355GHP235T1\/T2, P460NL2L210 - L480MBS355-S420-S500 (NL1,2)X 42, X65, X 70\n\n\nASTMTypicalA 258 \/ A 516A 662 \/ A 387A 738 \/ A 612A 299--\n\n\n\n\u00a0","V":0.0,"conformances":null,"ind":null,"url":"http:\/\/www.ceweld.nl\/en\/product\/aa-r5y46"}}

File: data/combined_data/jsons/1063 AA R610.json
{"1063":{"category":4.0,"name":"AA R610","Applications":"Offshore, Shipbuilding, pressure vessels, orbital pipe work respecting the NACE requirements. Steels with yield strength up to 620 MPa (90 ksi).","As":null,"C":0.08,"Cr":0.0,"Cu":0.0,"Diffusible Hydrogen":null,"Mn":1.6,"Mn + Ni + Cr + Mo + V":null,"Mo":0.0,"N":0.0,"Nb":0.0,"Ni":0.95,"Ni+Mn":null,"P":0.015,"P S":null,"S":0.015,"S Ni":null,"SN":null,"Si":0.6,"Si P":null,"Sn":0.0,"Suitable_For":"\n\nMaterials\nEN\nASTM\n\n\nTM-pipe steelsHigh-strength fine grain structural\u00a0steels (tempered)High-strength fine grain structural steels(low temp)Steels to API-standard\n\nup to L555MBup to S620QLup to S620G1QL1-X70-X80\u00a0- X90\n\n\ntypicalA 517A 537-\n-\n\n\n\n\u00a0\nThe ASME classification is carried out based on a weld metal according to ISO standards","V":0.0,"conformances":null,"ind":null,"url":"http:\/\/www.ceweld.nl\/en\/product\/aa-r610"}}

File: data/combined_data/jsons/1064 AA R620.json
{"1064":{"category":4.0,"name":"AA R620","Applications":"Offshore, Shipbuilding, pressure vessels, orbital pipe work, riser pipes, pipe lines, fine grain steels with yield strength up to 620 MPa (90 ksi).","As":null,"C":0.08,"Cr":0.0,"Cu":0.0,"Diffusible Hydrogen":null,"Mn":1.4,"Mn + Ni + Cr + Mo + V":null,"Mo":0.38,"N":0.0,"Nb":0.0,"Ni":1.7,"Ni+Mn":null,"P":0.015,"P S":null,"S":0.015,"S Ni":null,"SN":null,"Si":0.5,"Si P":null,"Sn":0.0,"Suitable_For":"\n\nMaterial to be welded\nGrade\n\n\nShipbuilding steelsUnalloyed structural steelsBoiler steelsPipe steelsFine grain structural steelsSteels to API-standard\nA, B, D, AH 32 - EH 36Rel < 620 MPa A 517, A 537Rel< 620 MPa P500GH - P620GHRel < 620 MPa P500T1\/T2 - P620NL2 - L620MBRel < 620 MPa S500 - S620QL1Rel < 620 MPa up to X90\n\n\nX80, 4130, 8630 etc.","V":0.0,"conformances":null,"ind":null,"url":"http:\/\/www.ceweld.nl\/en\/product\/aa-r620"}}

File: data/combined_data/jsons/1065 AA R690.json
{"1065":{"category":4.0,"name":"AA R690","Applications":"Shipbuilding, steel and vessel construction, mechanical engineering and pipe work, offshore, crane building, lifting, platforms. Steels with yield strength up to 690 MPa (100 ksi). ","As":null,"C":0.08,"Cr":0.0,"Cu":0.0,"Diffusible Hydrogen":null,"Mn":1.7,"Mn + Ni + Cr + Mo + V":null,"Mo":0.0,"N":0.0,"Nb":0.0,"Ni":2.0,"Ni+Mn":null,"P":0.015,"P S":null,"S":0.015,"S Ni":null,"SN":null,"Si":0.5,"Si P":null,"Sn":0.0,"Suitable_For":"StE690,7 TM, L690M, S690G1QL1, S690, Weldox 700, Naxtra 70, Dilimax, S550, S620, S620Ql1, S690QL1, S600MC, S700MC, Naxtra 63, Naxtra 70, Optim 700 mc plus, TStE620, TStE690, Weldox 500, Hardox, L480 - L550, X65, X80, X90, X100, Hardox 400, XAR 400, Dilidur 400, 20MnCr65, 28CrMn43, Domex, ASTM: A 517 Gr A - P A 572 Gr 65, Oceanfit 100, Oceanfit 690","V":0.0,"conformances":null,"ind":null,"url":"http:\/\/www.ceweld.nl\/en\/product\/aa-r690"}}

File: data/combined_data/jsons/1066 AA RCrMo1.json
{"1066":{"category":4.0,"name":"AA RCrMo1","Applications":"Construction of containers, boilers, machines and pipe work. Construction of steam boilers and steam turbines.","As":null,"C":0.05,"Cr":1.1,"Cu":0.0,"Diffusible Hydrogen":null,"Mn":1.0,"Mn + Ni + Cr + Mo + V":null,"Mo":0.5,"N":0.0,"Nb":0.0,"Ni":0.0,"Ni+Mn":null,"P":0.015,"P S":null,"S":0.015,"S Ni":null,"SN":null,"Si":0.3,"Si P":null,"Sn":0.0,"Suitable_For":"Heat and creep resistant boiler steel, GS 22CrMo54, G17CrMo5-5, G22CrMo5-4, 13CrMo 4-5, 16CrMo 4-4, G-17CrMo 5-5, 24CrMo5, 25CrMo4, 21 CrMo 3, 25 CrMo 4,17CrMo55 ASTM: A182 grades F11\/F12, A199\/A200 grade T11, A217 grades WC6\/WC11, A234 grades WP11\/WP12, A335 grades P11\/P12, A387 grades 11\/12","V":0.0,"conformances":null,"ind":null,"url":"http:\/\/www.ceweld.nl\/en\/product\/aa-rcrmo1"}}

File: data/combined_data/jsons/1067 AA RMo.json
{"1067":{"category":4.0,"name":"AA RMo","Applications":"Steel and vessel construction, mechanical engineering and pipework.","As":null,"C":0.05,"Cr":0.0,"Cu":0.0,"Diffusible Hydrogen":null,"Mn":1.3,"Mn + Ni + Cr + Mo + V":null,"Mo":0.5,"N":0.0,"Nb":0.0,"Ni":0.0,"Ni+Mn":null,"P":0.015,"P S":null,"S":0.015,"S Ni":null,"SN":null,"Si":0.5,"Si P":null,"Sn":0.0,"Suitable_For":"HI, HII, 17Mn4, 19Mn5, 15Mo3, 16Mo3, P235GH, P265GH, P295GH, 16Mo3,ASTM A 204 Gr. A - C, A 106 Gr. A -C, St 35.8, St 45.8, StE 210.7 TM - StE 480.7 TM, P235T1\/T2 - P355N, L210 - L485, StE 255 to StE 460, S255 - S460, 1.5415, 1.0482, 1.0481, 1.0354","V":0.0,"conformances":null,"ind":null,"url":"http:\/\/www.ceweld.nl\/en\/product\/aa-rmo"}}

File: data/combined_data/jsons/1068 AA RMo (Co2).json
{"1068":{"category":4.0,"name":"AA RMo (Co2)","Applications":"Steel and vessel construction, mechanical engineering and pipework.","As":null,"C":0.05,"Cr":0.0,"Cu":0.0,"Diffusible Hydrogen":null,"Mn":1.25,"Mn + Ni + Cr + Mo + V":null,"Mo":0.5,"N":0.0,"Nb":0.0,"Ni":0.0,"Ni+Mn":null,"P":0.015,"P S":null,"S":0.015,"S Ni":null,"SN":null,"Si":0.5,"Si P":null,"Sn":0.0,"Suitable_For":"HI, HII, 17Mn4, 19Mn5, 15Mo3, 16Mo3, P235GH, P265GH, P295GH, 16Mo3,ASTM A 204 Gr. A - C, A 106 Gr. A -C, St 35.8, St 45.8, StE 210.7 TM - StE 480.7 TM, P235T1\/T2 - P355N, L210 - L485, StE 255 to StE 460, S255 - S460, 1.5415, 1.0482, 1.0481, 1.0354","V":0.0,"conformances":null,"ind":null,"url":"http:\/\/www.ceweld.nl\/en\/product\/aa-rmo-co2"}}

File: data/combined_data/jsons/1069 AA SD 100 (metal core).json
{"1069":{"category":4.0,"name":"AA SD 100 (metal core)","Applications":"Welding wrought, forged or cast super duplex stainless steels for service in the as-welded Condition. Heterogeneous welding between super duplex stainless steels and dissimilar welds between other stainless and mild or low alloyed steels. ","As":null,"C":0.025,"Cr":25.9,"Cu":0.6,"Diffusible Hydrogen":null,"Mn":1.4,"Mn + Ni + Cr + Mo + V":null,"Mo":3.8,"N":0.24,"Nb":0.0,"Ni":9.0,"Ni+Mn":null,"P":0.015,"P S":null,"S":0.008,"S Ni":null,"SN":null,"Si":0.6,"Si P":null,"Sn":0.0,"Suitable_For":"Welding wrought, forged or cast super duplex stainless steels for service in the as-welded Condition. Heterogeneous welding between super duplex stainless steels and dissimilar welds between other stainless and mild or low alloyed steels. Examples: UNS S32550 :UR 52 N, Ferralium 255, UNS S32520 :UR 52 N+, UNS S32750 :SAF 2507, UR 47 N+, UNS S32760 :ZERON 100, UNS 32760, UR 76 N, SM22Cr, SAF 2507, ASTM S32760 (ZERON 100), S32550 and S31260., It can also be used for welding duplex type 2205, 1.4460, 1.4462,1.4463,1.4515, 1.4517, 1.4507 URANUS 52N, SAF 25.07, GX 3 CrNiMoCuN 26-6-3, (1.4515), GX 3 CrNiMoCuN 26-6-3-3, (1.4517), 25% Cr Super Duplex steels SAF 25\/07, S32750 1.4410 - 25Cr-7Ni-4Mo-0.28N SAF2507, NAS74N, S32760 1.4501 - 25Cr-7Ni-3.8Mo-0.7Cu-0.7W-0.25N, S32506 - SUS329J4L 25Cr-7Ni-3Mo-0.15N-0.2W NAS64 1.4507, S31803, S32205,","V":0.0,"conformances":null,"ind":null,"url":"http:\/\/www.ceweld.nl\/en\/product\/aa-sd-100-metal-core"}}

File: data/combined_data/jsons/107 Products_Consumable_StickElectrodes-MildandLowAlloySteels-Excalibur-Excalibur8018-C3MR(LincolnElectric).json
{"107":{"category":"stainless-high-alloy","name":"Products_Consumable_StickElectrodes-MildandLowAlloySteels-Excalibur-Excalibur8018-C3MR(LincolnElectric)","Applications":"conformances\naws-a5.5\/a5.5m:-2006-e8018-c3-h4r\nasme-sfa-a5.5:-e8018-c3-h4r\nabs:-e8018-c3-h4r\ncwb\/csa-w48-06:-e5518-c3\nen-iso-2560-b:-e5518-n2-a-u-h5","As":null,"C":0.055,"Cr":0.05,"Cu":null,"Diffusible Hydrogen":1.5,"Mn":0.825,"Mn + Ni + Cr + Mo + V":null,"Mo":0.17,"N":null,"Nb":null,"Ni":0.95,"Ni+Mn":null,"P":null,"P S":null,"S":null,"S Ni":null,"SN":null,"Si":0.345,"Si P":null,"Sn":null,"Suitable_For":"typical-applications\n(cid:23)(cid:3)shipbuilding-(cid:23)(cid:3)weathering-steels\n(cid:23)(cid:3)piping-and-gas-(cid:23)(cid:3)cross-country-\nstorage-tanks-pipe-repair","V":null,"conformances":"diameters-\/-packaging\ndiameter-length-10-lb-(4.5-kg)-easy-op\nin-(mm)-in-(mm)-30-lb-(13.6-kg)-master\ns-e8018-c3-h4r-\u2022-low-alloy,-low-hydrogen","ind":59.0,"url":"https:\/\/www.lincolnelectric.com\/en-us\/Consumables\/Pages\/product.aspx?product=Products_Consumable_StickElectrodes-MildandLowAlloySteels-Excalibur-Excalibur8018-C3MR(LincolnElectric)"}}

File: data/combined_data/jsons/1070 Al 99,0 (ER 1100).json
{"1070":{"category":2.0,"name":"Al 99,0 (ER 1100)","Applications":"Aluminum wire for welding mostly pure aluminum (maximum 0,95% of alloyed elements). Applications in chemistry, electronics, construction and food industries.\n","As":null,"C":0.0,"Cr":0.0,"Cu":0.125,"Diffusible Hydrogen":null,"Mn":0.05,"Mn + Ni + Cr + Mo + V":null,"Mo":0.0,"N":0.0,"Nb":0.0,"Ni":0.0,"Ni+Mn":null,"P":0.0,"P S":null,"S":0.0,"S Ni":null,"SN":null,"Si":0.95,"Si P":null,"Sn":0.0,"Suitable_For":"Al99,0 Al.99,5 Al.99,7 E-Al., 99,5, 3.0205, 3.0255, 3.0275, 3.0257, EN AW 1200, EN AW 1050A, EN AW 1070A, EN AW 1350, 1060, 1070, 1080, and 3003.","V":0.1,"conformances":null,"ind":null,"url":"http:\/\/www.ceweld.nl\/en\/product\/al-990-er-1100"}}

File: data/combined_data/jsons/1071 Al 99,5.json
{"1071":{"category":2.0,"name":"Al 99,5","Applications":"Aluminium wire for welding mostly pure aluminium (maximum 0,5% of alloyed elements). Applications in chemistry, electronics, construction and food industries.\n","As":null,"C":0.0,"Cr":0.0,"Cu":0.0,"Diffusible Hydrogen":null,"Mn":0.0,"Mn + Ni + Cr + Mo + V":null,"Mo":0.0,"N":0.0,"Nb":0.0,"Ni":0.0,"Ni+Mn":null,"P":0.0,"P S":null,"S":0.0,"S Ni":null,"SN":null,"Si":0.0,"Si P":null,"Sn":0.0,"Suitable_For":"Al99,0 Al.99,5 Al.99,7 E-Al., 99,5, 3.0205, 3.0255, 3.0275, 3.0257, EN AW 1200, EN AW 1050A, EN AW 1070A, EN AW 1350","V":0.0,"conformances":null,"ind":null,"url":"http:\/\/www.ceweld.nl\/en\/product\/al-995"}}

File: data/combined_data/jsons/1072 1000 S.json
{"1072":{"category":3.0,"name":"1000 S","Applications":"Trucks, trailers, wagons, shipbuilding, yacht building, root runs in pipe welding, repair welding etc.","As":null,"C":0.08,"Cr":0.0,"Cu":0.0,"Diffusible Hydrogen":null,"Mn":0.65,"Mn + Ni + Cr + Mo + V":null,"Mo":0.0,"N":0.0,"Nb":0.0,"Ni":0.0,"Ni+Mn":null,"P":0.0,"P S":null,"S":0.0,"S Ni":null,"SN":null,"Si":0.45,"Si P":null,"Sn":0.0,"Suitable_For":"\n\nDIN:Unalloyed steels:Boiler plates: Pipe steels:-Shipbilding plates:Steel castings: Thin sheets:\n\n-St 33 to St 52.3HI, HII, 17 Mn4St 35 to St 52.4StE 210.7 to StE 360.7A, B, DGS-38 to GS-521623\/1\n\n\nW.Nr.:1.0035 to 1.05701.0345, 1.0425, 1.04811.0308 to 1.05811.0307 to 1.05821.0440, 1.0472, 1.04751.0416 to 1.0551\n\n\n\n\u00a0","V":0.0,"conformances":null,"ind":null,"url":"http:\/\/www.ceweld.nl\/en\/product\/1000-s"}}

File: data/combined_data/jsons/1073 308H Tig.json
{"1073":{"category":2.0,"name":"308H Tig","Applications":"Welding stainless steel types with an alloy content between 16 to 21% Cr and 8 to 13 % Ni, with high carbon content. ","As":null,"C":0.06,"Cr":20.75,"Cu":0.75,"Diffusible Hydrogen":null,"Mn":1.75,"Mn + Ni + Cr + Mo + V":null,"Mo":0.5,"N":0.0,"Nb":0.0,"Ni":10.0,"Ni+Mn":null,"P":0.03,"P S":null,"S":0.03,"S Ni":null,"SN":null,"Si":0.475,"Si P":null,"Sn":0.0,"Suitable_For":"\n\nUNS S30409UNS S32109UNS S34709--\nAISI :304H\u00a0AISI :321HAISI :347H--\u00a0\nW.Nr : 1.4948W.Nr : 1.4941W.Nr : 1.4961W.Nr : 1.4948W.Nr : 1.4850\n\n\nX6CrNiNb 18-10, 18-11, X12CrNiTi 18-9","V":0.0,"conformances":null,"ind":null,"url":"http:\/\/www.ceweld.nl\/en\/product\/308h-tig"}}

File: data/combined_data/jsons/1074 Al 99,5 Ti.json
{"1074":{"category":2.0,"name":"Al 99,5 Ti","Applications":null,"As":null,"C":0.0,"Cr":0.0,"Cu":0.0,"Diffusible Hydrogen":null,"Mn":0.0,"Mn + Ni + Cr + Mo + V":null,"Mo":0.0,"N":0.0,"Nb":0.0,"Ni":0.0,"Ni+Mn":null,"P":0.0,"P S":null,"S":0.0,"S Ni":null,"SN":null,"Si":0.0,"Si P":null,"Sn":0.0,"Suitable_For":"Cast aluminium special repairs, Al99,0 Al.99,5 Al.99,7 E-Al","V":0.0,"conformances":null,"ind":null,"url":"http:\/\/www.ceweld.nl\/en\/product\/al-995-ti"}}

File: data/combined_data/jsons/1075 Al 99,5 Tig.json
{"1075":{"category":2.0,"name":"Al 99,5 Tig","Applications":"Aluminium wire for welding mostly pure aluminium (maximum 0,5% of alloyed elements). Applications in chemistry, electronics, construction and food industries.\n","As":null,"C":0.0,"Cr":0.0,"Cu":0.0,"Diffusible Hydrogen":null,"Mn":0.0,"Mn + Ni + Cr + Mo + V":null,"Mo":0.0,"N":0.0,"Nb":0.0,"Ni":0.0,"Ni+Mn":null,"P":0.0,"P S":null,"S":0.0,"S Ni":null,"SN":null,"Si":0.0,"Si P":null,"Sn":0.0,"Suitable_For":"Al99,0 Al.99,5 Al.99,7 E-Al., 99,5, 3.0205, 3.0255, 3.0275, 3.0257, EN AW 1200, EN AW 1050A, EN AW 1070A, EN AW 1350","V":0.0,"conformances":null,"ind":null,"url":"http:\/\/www.ceweld.nl\/en\/product\/al-995-tig"}}

File: data/combined_data/jsons/1076 AlCu6 Laser welding wire.json
{"1076":{"category":1.0,"name":"AlCu6 Laser welding wire","Applications":"Joining high strength aluminum alloys of the same kind as found in Aircraft industry.","As":null,"C":0.0,"Cr":0.0,"Cu":6.2,"Diffusible Hydrogen":null,"Mn":0.3,"Mn + Ni + Cr + Mo + V":null,"Mo":0.0,"N":0.0,"Nb":0.0,"Ni":0.0,"Ni+Mn":null,"P":0.0,"P S":null,"S":0.0,"S Ni":null,"SN":null,"Si":0.15,"Si P":null,"Sn":0.0,"Suitable_For":"AL 2219, AL 2014; AlCu-cast-alloys, not suitable for 5xxx -AL alloys","V":0.1,"conformances":null,"ind":null,"url":"http:\/\/www.ceweld.nl\/en\/product\/alcu6-laser-welding-wire"}}

File: data/combined_data/jsons/1077 Alloy 230 Tig (Haynes).json
{"1077":{"category":2.0,"name":"Alloy 230 Tig (Haynes)","Applications":"Alloy 230 combines properties which make it ideally suited for a wide variety of component applications in the aerospace and power industries. It is used for combustion cans, transition ducts, flame holders, thermocouple sheaths, and other important gas turbine components. In the chemical process industry, 230 alloy is used for catalyst grid supports in ammonia burners, high-strength thermocouple protection tubes, high-temperature heat exchangers, ducts, high-temperature bellows, and various other key process internals. In the industrial heating industry, applications for 230 alloy include furnace retorts, chains and fixtures, burner flame shrouds, recuperator internals, dampers, nitriding furnace internals, heat-treating baskets, grates, trays, sparger tubes, thermocouple protection tubes, cyclone internals, and many more.","As":null,"C":0.1,"Cr":22.0,"Cu":0.0,"Diffusible Hydrogen":null,"Mn":0.5,"Mn + Ni + Cr + Mo + V":null,"Mo":2.0,"N":0.0,"Nb":0.5,"Ni":57.0,"Ni+Mn":null,"P":0.0,"P S":null,"S":0.0,"S Ni":null,"SN":null,"Si":0.4,"Si P":null,"Sn":0.0,"Suitable_For":"Haynes Alloy 230","V":0.0,"conformances":null,"ind":null,"url":"http:\/\/www.ceweld.nl\/en\/product\/alloy-230-tig-haynes"}}

File: data/combined_data/jsons/1078 Alloy 33.json
{"1078":{"category":2.0,"name":"Alloy 33","Applications":"Allloy 33 is a high-chromium austenitic alloy. This alloy combines ease of fabrication with outstanding resistance to highly oxidizing media","As":null,"C":0.015,"Cr":33.0,"Cu":0.75,"Diffusible Hydrogen":null,"Mn":2.0,"Mn + Ni + Cr + Mo + V":null,"Mo":1.25,"N":0.475,"Nb":0.0,"Ni":31.5,"Ni+Mn":null,"P":0.02,"P S":null,"S":0.01,"S Ni":null,"SN":null,"Si":0.5,"Si P":null,"Sn":0.0,"Suitable_For":null,"V":0.0,"conformances":null,"ind":null,"url":"http:\/\/www.ceweld.nl\/en\/product\/alloy-33"}}

File: data/combined_data/jsons/1079 Alloy 740H.json
{"1079":{"category":2.0,"name":"Alloy 740H","Applications":"A Superalloy Specifically Designed For Advanced Ultra Supercritical Power Generation. Potential applications include advanced power production boiler tubes and diesel engine exhaust valves.","As":null,"C":0.0425,"Cr":24.5,"Cu":0.5,"Diffusible Hydrogen":null,"Mn":1.0,"Mn + Ni + Cr + Mo + V":null,"Mo":2.0,"N":0.0,"Nb":1.5,"Ni":45.3542,"Ni+Mn":null,"P":0.0,"P S":null,"S":0.0,"S Ni":null,"SN":null,"Si":1.0,"Si P":null,"Sn":0.0,"Suitable_For":"Inconel alloy 740H","V":0.0,"conformances":null,"ind":null,"url":"http:\/\/www.ceweld.nl\/en\/product\/alloy-740h"}}

File: data/combined_data/jsons/108 Products_Consumable_StickElectrodes-MildandLowAlloySteels-Excalibur-Excalibur9018-B3MR(LincolnElectric).json
{"108":{"category":"stainless-high-alloy","name":"Products_Consumable_StickElectrodes-MildandLowAlloySteels-Excalibur-Excalibur9018-B3MR(LincolnElectric)","Applications":"conformances\naws-a5.5\/a5.5m:-2006-e9018-b3-h4r\nasme-sfa-a5.5:-e9018-b3-h4r\ncwb\/csa-w48-06:-e6218-b3\nwelding-positions\nall,-except-vertical-down","As":null,"C":0.085,"Cr":2.25,"Cu":null,"Diffusible Hydrogen":4.0,"Mn":0.9,"Mn + Ni + Cr + Mo + V":null,"Mo":1.05,"N":null,"Nb":null,"Ni":null,"Ni+Mn":null,"P":0.03,"P S":null,"S":0.03,"S Ni":null,"SN":null,"Si":0.8,"Si P":null,"Sn":null,"Suitable_For":"typical-applications\n(cid:23)(cid:3)2.25%-chromium,-(cid:23)(cid:3)petrochemical\n1%-molybdenum-steels\n(cid:23)(cid:3)pressure-vessels\n(cid:23)(cid:3)power-generation\n(cid:23)(cid:3)process-piping","V":null,"conformances":"diameters-\/-packaging\ndiameter-length-8-lb-(3.6-kg)-easy-open-can\ns-e9018-b3-h4r-\u2022-low-alloy,-low-hydrogen","ind":60.0,"url":"https:\/\/www.lincolnelectric.com\/en-us\/Consumables\/Pages\/product.aspx?product=Products_Consumable_StickElectrodes-MildandLowAlloySteels-Excalibur-Excalibur9018-B3MR(LincolnElectric)"}}
