Repository: PrasannS/WeldingAnalysis

# Analyzing Weld Composite Material and Mechanial properties using statistical / machine learning approaches

## Webscraping

### The data for this projects was obtained via webscraping welding materials data from the following sites

- [Certilas Welding Products Dataset](https://certilas.nl/en/catalogue)
- [Lincoln Electric Welding Products Dataset](https://www.lincolnelectric.com/en-us/consumables/Pages/consumables.aspx)
- [Citrination Weld Composites Dataset](https://citrination.com/datasets/114194/show_search?searchMatchOption=fuzzyMatch)

This scraping was done through the combination of webscraping and data preprocessing using BeautifulSoup and Pandas. See

File: data/combined_data/jsons/1120 CuAl 8.json
{"1120":{"category":2.0,"name":"CuAl 8","Applications":"Rebuilding brass ship propellers and cladding surfaces against wear and corrosion attack. Welding galvanized plates or stainless steel sheets and suitable for cladding cast iron and un- and low alloyed steels. ","As":null,"C":0.0,"Cr":0.0,"Cu":91.75,"Diffusible Hydrogen":null,"Mn":0.2,"Mn + Ni + Cr + Mo + V":null,"Mo":0.0,"N":0.0,"Nb":0.0,"Ni":0.3,"Ni+Mn":null,"P":0.0,"P S":null,"S":0.0,"S Ni":null,"SN":null,"Si":0.0,"Si P":null,"Sn":0.0,"Suitable_For":"Brass, copper, steel, CuZn alloys, Ship propeller, AISI 304, sliding Surface, shafts, bearings etc.","V":0.0,"conformances":null,"ind":null,"url":"http:\/\/www.ceweld.nl\/en\/product\/cual-8"}}

File: data/combined_data/jsons/1121 CuAl5Ni2.json
{"1121":{"category":2.0,"name":"CuAl5Ni2","Applications":"Low alloyed aluminum bronze, particularly suitable for joint welds on ferritic and austenitic steels. Good flowing properties with good cover groove, also suitable for joint welds on steels and copper. \nFor multiplayer welding on steels, pulsed arc welding is recommended. Amazing results are obtained on stainless steel sheet metal due to less heat input, higher travel speed and less cleaning hours. \nContainers, valve control chambers, exhaust parts, thin sheet welding (steel and specially stainless steel) Ship propellers, shipbuilding, pump building, shafts, guide grooves etc.\n\n\n","As":null,"C":0.0,"Cr":0.0,"Cu":93.15,"Diffusible Hydrogen":null,"Mn":0.3,"Mn + Ni + Cr + Mo + V":null,"Mo":0.0,"N":0.0,"Nb":0.0,"Ni":1.8,"Ni+Mn":null,"P":0.0,"P S":null,"S":0.0,"S Ni":null,"SN":null,"Si":0.0,"Si P":null,"Sn":0.0,"Suitable_For":null,"V":0.0,"conformances":null,"ind":null,"url":"http:\/\/www.ceweld.nl\/en\/product\/cual5ni2"}}

File: data/combined_data/jsons/1122 CuAl8Ni2.json
{"1122":{"category":2.0,"name":"CuAl8Ni2","Applications":"Joint welds or building up of aluminum bronze. Cladding components undergoing metal to metal wear under high pressure. Especially suited for marine environments. The addition of nickel improves corrosion resistance in heat and rough seawater. ","As":null,"C":0.0,"Cr":0.0,"Cu":86.0,"Diffusible Hydrogen":null,"Mn":2.0,"Mn + Ni + Cr + Mo + V":null,"Mo":0.0,"N":0.0,"Nb":0.0,"Ni":2.0,"Ni+Mn":null,"P":0.0,"P S":null,"S":0.0,"S Ni":null,"SN":null,"Si":0.0,"Si P":null,"Sn":0.0,"Suitable_For":"This filler metal\u00a0with increased strenght and corrosion properties is verry wel suited for Ship propellers, shipbuilding, pump building, shafts, guide grooves etc. W.Nrs: 2.0916,2.0920, 2.0928, 2.0932, 2.0936, 2.0940, 2.0960, 2.0962, 2.0966, 2.0970, 2.0978, 2.0980.","V":0.0,"conformances":null,"ind":null,"url":"http:\/\/www.ceweld.nl\/en\/product\/cual8ni2"}}

File: data/combined_data/jsons/1123 CuAl8Ni2 Tig.json
{"1123":{"category":2.0,"name":"CuAl8Ni2 Tig","Applications":"Joint welds or building up of aluminum bronze. Cladding components undergoing metal to metal wear under high pressure. Especially suited for marine environments. The addition of nickel improves corrosion resistance in heat and rough seawater. ","As":null,"C":0.0,"Cr":0.0,"Cu":86.0,"Diffusible Hydrogen":null,"Mn":2.0,"Mn + Ni + Cr + Mo + V":null,"Mo":0.0,"N":0.0,"Nb":0.0,"Ni":2.0,"Ni+Mn":null,"P":0.0,"P S":null,"S":0.0,"S Ni":null,"SN":null,"Si":0.0,"Si P":null,"Sn":0.0,"Suitable_For":"This filler metal\u00a0with increased strenght and corrosion properties is verry wel suited for Ship propellers, shipbuilding, pump building, shafts, guide grooves etc. W.Nrs: 2.0916,2.0920, 2.0928, 2.0932, 2.0936, 2.0940, 2.0960, 2.0962, 2.0966, 2.0970, 2.0978, 2.0980.","V":0.0,"conformances":null,"ind":null,"url":"http:\/\/www.ceweld.nl\/en\/product\/cual8ni2-tig"}}

File: data/combined_data/jsons/1124 CuAl8Ni6.json
{"1124":{"category":2.0,"name":"CuAl8Ni6","Applications":"Desalting installations, CuNiAl ship propellers, cladding against corrosion, cladding against wear, gliding surfaces, shipbuilding, pump building, shafts, guide grooves, tube systems etc","As":null,"C":0.0,"Cr":0.0,"Cu":82.8,"Diffusible Hydrogen":null,"Mn":1.5,"Mn + Ni + Cr + Mo + V":null,"Mo":0.0,"N":0.0,"Nb":0.0,"Ni":4.5,"Ni+Mn":null,"P":0.0,"P S":null,"S":0.0,"S Ni":null,"SN":null,"Si":0.0,"Si P":null,"Sn":0.0,"Suitable_For":"CuNiAl, CuAlNi, aluminum bronze, ship propellers, 2.0923, UNS C63000, C630AlBz,\u00a0Joint welds or building up of aluminum bronze. Cladding (steel) components undergoing metal to metal wear under high pressure. Especially suited for marine environments. The addition of nickel improves corrosion resistance in heat and rough seawater.","V":0.0,"conformances":null,"ind":null,"url":"http:\/\/www.ceweld.nl\/en\/product\/cual8ni6"}}

File: data/combined_data/jsons/1125 CuAl8Ni6 Tig.json
{"1125":{"category":2.0,"name":"CuAl8Ni6 Tig","Applications":"Desalting installations, CuNiAl ship propellers, cladding against corrosion, cladding against wear, gliding surfaces, shipbuilding, pump building, shafts, guide grooves, tube systems etc.","As":null,"C":0.0,"Cr":0.0,"Cu":82.8,"Diffusible Hydrogen":null,"Mn":1.5,"Mn + Ni + Cr + Mo + V":null,"Mo":0.0,"N":0.0,"Nb":0.0,"Ni":4.5,"Ni+Mn":null,"P":0.0,"P S":null,"S":0.0,"S Ni":null,"SN":null,"Si":0.0,"Si P":null,"Sn":0.0,"Suitable_For":"CuNiAl, CuAlNi, aluminium bronze, ship propellers, 2.0923, Joint welds or building up of aluminum bronze. Cladding (steel) components undergoing metal to metal wear under high pressure. Especially suited for marine environments. The addition of nickel improves corrosion resistance in heated and rough seawater.","V":0.0,"conformances":null,"ind":null,"url":"http:\/\/www.ceweld.nl\/en\/product\/cual8ni6-tig"}}

File: data/combined_data/jsons/1126 CuAl9Fe.json
{"1126":{"category":2.0,"name":"CuAl9Fe","Applications":"Joint welds or building up of aluminum bronze. Cladding components undergoing metal to metal wear. Joining steel to copper alloys, cast iron and or bronze. ","As":null,"C":0.0,"Cr":0.0,"Cu":88.6,"Diffusible Hydrogen":null,"Mn":1.0,"Mn + Ni + Cr + Mo + V":null,"Mo":0.0,"N":0.0,"Nb":0.0,"Ni":0.0,"Ni+Mn":null,"P":0.0,"P S":null,"S":0.0,"S Ni":null,"SN":null,"Si":0.0,"Si P":null,"Sn":0.0,"Suitable_For":"Suitable for seawater resistant applications. Joining steel to copper alloys, cast iron and or bronze. Excellent for metal spraying. Ship propellers, shipbuilding, pump building, shafts, guide grooves etc, UNS : C 60600 - C 61600 - C 68700, DIN : Cu Al5 - Cu Al8 - CuZn20Al2, Werkstoff Nr : 2.0916 - 2.0920 - 2.0960","V":0.0,"conformances":null,"ind":null,"url":"http:\/\/www.ceweld.nl\/en\/product\/cual9fe"}}

File: data/combined_data/jsons/1127 CuNi10Fe.json
{"1127":{"category":2.0,"name":"CuNi10Fe","Applications":"This Copper-Nickel weld metal is suitable for welding and cladding CuNi-materials of DIN 17664 and seawater resistant CuZn alloys of DIN 17660 table 3.\nAnd also suitable for surfacing on low alloyed and unalloyed steels and grey cast iron.","As":null,"C":0.0,"Cr":0.0,"Cu":0.4,"Diffusible Hydrogen":null,"Mn":0.7,"Mn + Ni + Cr + Mo + V":null,"Mo":0.0,"N":0.0,"Nb":0.0,"Ni":10.5,"Ni+Mn":null,"P":0.0,"P S":null,"S":0.0,"S Ni":null,"SN":null,"Si":87.4,"Si P":null,"Sn":0.0,"Suitable_For":"Cunifer 10, cuni10fe, seawater resistant, marine applications, tubes, pump building, offshore etc.","V":0.0,"conformances":null,"ind":null,"url":"http:\/\/www.ceweld.nl\/en\/product\/cuni10fe"}}

File: data/combined_data/jsons/1128 309LSi.json
{"1128":{"category":2.0,"name":"309LSi","Applications":"Buffer layers before hard facing, dissimilar joints between ferritic and austenitic steels and or difficult to weld steels. ","As":null,"C":0.03,"Cr":24.0,"Cu":0.0,"Diffusible Hydrogen":null,"Mn":2.0,"Mn + Ni + Cr + Mo + V":null,"Mo":0.0,"N":0.0,"Nb":0.0,"Ni":13.0,"Ni+Mn":null,"P":0.0,"P S":null,"S":0.0,"S Ni":null,"SN":null,"Si":0.9,"Si P":null,"Sn":0.0,"Suitable_For":"Buffer layers before hard facing, dissimilar joints between ferritic and austenitic steels and or difficult to weld steels such as: 42CrMo4, C45, 42MnV7, tool steels etc.","V":0.0,"conformances":null,"ind":null,"url":"http:\/\/www.ceweld.nl\/en\/product\/309lsi"}}

File: data/combined_data/jsons/1129 CuNi10Fe TIG.json
{"1129":{"category":2.0,"name":"CuNi10Fe TIG","Applications":"This Copper-Nickel weld metal is suitable for welding and cladding CuNi-materials of DIN 17664 and seawater resistant CuZn alloys of DIN 17660 table 3.\nAnd also suitable for surfacing on low alloyed and unalloyed steels and grey cast iron.","As":null,"C":0.0,"Cr":0.0,"Cu":0.0,"Diffusible Hydrogen":null,"Mn":0.7,"Mn + Ni + Cr + Mo + V":null,"Mo":0.0,"N":0.0,"Nb":0.0,"Ni":10.5,"Ni+Mn":null,"P":0.0,"P S":null,"S":0.0,"S Ni":null,"SN":null,"Si":87.8,"Si P":null,"Sn":0.0,"Suitable_For":"Cunifer 10, cuni10fe, seawater resistant, marine applications, tubes, pump building, offshore etc.","V":0.0,"conformances":null,"ind":null,"url":"http:\/\/www.ceweld.nl\/en\/product\/cuni10fe-tig"}}

File: data/combined_data/jsons/113 Products_Consumable_StickElectrodes-MildandLowAlloySteels-Pipeliner-Pipeliner6PPlus(LincolnElectric).json
{"113":{"category":"stainless-high-alloy","name":"Products_Consumable_StickElectrodes-MildandLowAlloySteels-Pipeliner-Pipeliner6PPlus(LincolnElectric)","Applications":"(cid:23)(cid:3)cross-country-and-in-plant-pipe-welding\n(cid:23)(cid:3)root-pass-on-up-to-x80-grade-pipe\n(cid:23)(cid:3)hot,-fill-and-cap-pass-on-up-to-x60-grade-pipe","As":null,"C":0.155,"Cr":0.025,"Cu":null,"Diffusible Hydrogen":null,"Mn":0.64,"Mn + Ni + Cr + Mo + V":null,"Mo":0.015,"N":null,"Nb":null,"Ni":0.025,"Ni+Mn":null,"P":0.011,"P S":null,"S":null,"S Ni":null,"SN":null,"Si":0.235,"Si P":null,"Sn":null,"Suitable_For":"(cid:23)(cid:3)high-operator-appeal-and-control\n(cid:23)(cid:3)easy-slag-removal\n(cid:23)(cid:3)q2-lot\u00ae-certificate-showing-actual-deposit-\nchemistry-available-online\n(cid:23)(cid:3)standard-in-the-pipe-welding-industry","V":null,"conformances":"diameters-\/-packaging\ndiameter-length-10-lb-(4.5-kg)-easy-open-ca","ind":62.0,"url":"https:\/\/www.lincolnelectric.com\/en-us\/Consumables\/Pages\/product.aspx?product=Products_Consumable_StickElectrodes-MildandLowAlloySteels-Pipeliner-Pipeliner6PPlus(LincolnElectric)"}}

File: data/combined_data/jsons/1130 CuNi10Zn42.json
{"1130":{"category":5.0,"name":"CuNi10Zn42","Applications":"Joining: Steels, Galvanized steel, Tempered Cast Iron, Cast iron, Nickel alloys etc\u2026 This alloy is mainly used in the furniture and the bicycle industry for high strength joining of steels, also is this alloy recommended for rebuilding cock wheels due to the good sliding properties. ","As":null,"C":0.0,"Cr":0.0,"Cu":48.0,"Diffusible Hydrogen":null,"Mn":0.0,"Mn + Ni + Cr + Mo + V":null,"Mo":0.0,"N":0.0,"Nb":0.0,"Ni":10.0,"Ni+Mn":null,"P":0.0,"P S":null,"S":0.0,"S Ni":null,"SN":null,"Si":0.2,"Si P":null,"Sn":0.0,"Suitable_For":null,"V":0.0,"conformances":null,"ind":null,"url":"http:\/\/www.ceweld.nl\/en\/product\/cuni10zn42"}}

File: data/combined_data/jsons/1131 CuNi10ZnF.json
{"1131":{"category":5.0,"name":"CuNi10ZnF","Applications":"Joining: Steels, Galvanized steel, Tempered Cast Iron, Cast iron, Nickel alloys etc\u2026 This alloy is mainly used in the furniture and the bicycle industry for high strength joining of steels, also is this alloy recommended for rebuilding cock wheels due to the good sliding properties. \n","As":null,"C":0.0,"Cr":0.0,"Cu":48.0,"Diffusible Hydrogen":null,"Mn":0.0,"Mn + Ni + Cr + Mo + V":null,"Mo":0.0,"N":0.0,"Nb":0.0,"Ni":10.0,"Ni+Mn":null,"P":0.0,"P S":null,"S":0.0,"S Ni":null,"SN":null,"Si":0.2,"Si P":null,"Sn":0.0,"Suitable_For":null,"V":0.0,"conformances":null,"ind":null,"url":"http:\/\/www.ceweld.nl\/en\/product\/cuni10znf"}}

File: data/combined_data/jsons/1132 CuNi30Fe.json
{"1132":{"category":2.0,"name":"CuNi30Fe","Applications":"This Copper-Nickel weld metal is widely used for marine and desalination applications. Dissimilar-welding applications for this alloy are joints between Monel alloys or Nickel 200 and Copper-Nickel alloys. \nOften used for surfacing on steel by using Ceweld NiTi-3 as a barrier layer.  Shipbuilding, seawater evaporation plants, tubes, pump building, offshore, desalting equipment and parts etc.","As":null,"C":0.04,"Cr":0.0,"Cu":67.31,"Diffusible Hydrogen":null,"Mn":1.0,"Mn + Ni + Cr + Mo + V":null,"Mo":0.0,"N":0.0,"Nb":0.0,"Ni":30.5,"Ni+Mn":null,"P":0.0,"P S":null,"S":0.0,"S Ni":null,"SN":null,"Si":0.25,"Si P":null,"Sn":0.0,"Suitable_For":"(Monel 67): Wrougt and cast alloys of 70-30, 80-20 and 90-10 copper nickel alloys, Monel 450, (alloy 450),\u00a0 Nickel 200, CuNi10Fe, CuNi20Fe (2.0878), CuNi30Fe (2.0882).","V":0.0,"conformances":null,"ind":null,"url":"http:\/\/www.ceweld.nl\/en\/product\/cuni30fe"}}

File: data/combined_data/jsons/1133 CuNi30Fe Tig.json
{"1133":{"category":2.0,"name":"CuNi30Fe Tig","Applications":"This Copper-Nickel weld metal is widely used for marine and desalination applications. Dissimilar welding applications for this alloy are joints between Monel alloys or Nickel 200 and Copper-Nickel alloys. \nOften used for surfacing on steel by using Ceweld NiTi-3 as a barrier layer.  Shipbuilding, seawater evaporation plants, tubes, pump building, offshore, desalting equipment and parts etc.","As":null,"C":0.04,"Cr":0.0,"Cu":67.31,"Diffusible Hydrogen":null,"Mn":1.0,"Mn + Ni + Cr + Mo + V":null,"Mo":0.0,"N":0.0,"Nb":0.0,"Ni":30.5,"Ni+Mn":null,"P":0.0,"P S":null,"S":0.0,"S Ni":null,"SN":null,"Si":0.25,"Si P":null,"Sn":0.0,"Suitable_For":"(Monel 67): Wrougt and cast alloys of 70-30, 80-20 and 90-10 copper nickel alloys, Monel alloy 450, Nickel 200, CuNi10Fe, CuNi20Fe (2.0878), CuNi30Fe (2.0882).","V":0.0,"conformances":null,"ind":null,"url":"http:\/\/www.ceweld.nl\/en\/product\/cuni30fe-tig"}}

File: data/combined_data/jsons/1134 CuNi9Sn2.json
{"1134":{"category":2.0,"name":"CuNi9Sn2","Applications":"Circuit breaker components, Springs for relays and switches, Bellows, Bridles","As":null,"C":0.0,"Cr":0.0,"Cu":87.69,"Diffusible Hydrogen":null,"Mn":0.28,"Mn + Ni + Cr + Mo + V":null,"Mo":0.0,"N":0.0,"Nb":0.0,"Ni":9.35,"Ni+Mn":null,"P":0.0,"P S":null,"S":0.0,"S Ni":null,"SN":null,"Si":0.0,"Si P":null,"Sn":2.3,"Suitable_For":null,"V":0.0,"conformances":null,"ind":null,"url":"http:\/\/www.ceweld.nl\/en\/product\/cuni9sn2"}}

File: data/combined_data/jsons/1135 CuP Tig.json
{"1135":{"category":2.0,"name":"CuP Tig","Applications":"Welding pure copper, copper to steel, grey cast iron and Nickel alloys with 3 mm wall thickness and more.","As":null,"C":0.0,"Cr":0.0,"Cu":99.94,"Diffusible Hydrogen":null,"Mn":0.0,"Mn + Ni + Cr + Mo + V":null,"Mo":0.0,"N":0.0,"Nb":0.0,"Ni":0.0,"Ni+Mn":null,"P":0.06,"P S":null,"S":0.0,"S Ni":null,"SN":null,"Si":0.0,"Si P":null,"Sn":0.0,"Suitable_For":"Copper, copper to steel.","V":0.0,"conformances":null,"ind":null,"url":"http:\/\/www.ceweld.nl\/en\/product\/cup-tig"}}

File: data/combined_data/jsons/1136 CuSi 3.json
{"1136":{"category":2.0,"name":"CuSi 3","Applications":"Welding thin plates and or galvanized plates in the car industry and also for cladding CuMn, CuSiMn and CuZn alloys. Suitable for cladding cast iron and un- and low alloyed steels. Examples: \nAutomobile industry, art work, cladding on steel, cast iron and copper alloys etc. \n","As":null,"C":0.0,"Cr":0.0,"Cu":96.275,"Diffusible Hydrogen":null,"Mn":0.85,"Mn + Ni + Cr + Mo + V":null,"Mo":0.0,"N":0.0,"Nb":0.0,"Ni":0.0,"Ni+Mn":null,"P":0.0,"P S":null,"S":0.0,"S Ni":null,"SN":null,"Si":2.875,"Si P":null,"Sn":0.0,"Suitable_For":"Welding thin steel plates and or galvanized plates in the car industry and also for cladding CuMn, CuSiMn and CuZn alloys. Suitable for cladding cast iron and un- and low alloyed steels.","V":0.0,"conformances":null,"ind":null,"url":"http:\/\/www.ceweld.nl\/en\/product\/cusi-3"}}

File: data/combined_data/jsons/1137 CuSi 3 Tig.json
{"1137":{"category":2.0,"name":"CuSi 3 Tig","Applications":"Welding thin plates and or galvanized plates in the car industry and also for cladding CuMn, CuSiMn and CuZn alloys. Suitable for cladding cast iron and un- and low alloyed steels. Examples: \nAutomobile industry, art work, cladding on steel, cast iron and copper alloys etc. \n","As":null,"C":0.0,"Cr":0.0,"Cu":96.275,"Diffusible Hydrogen":null,"Mn":0.85,"Mn + Ni + Cr + Mo + V":null,"Mo":0.0,"N":0.0,"Nb":0.0,"Ni":0.0,"Ni+Mn":null,"P":0.0,"P S":null,"S":0.0,"S Ni":null,"SN":null,"Si":2.875,"Si P":null,"Sn":0.0,"Suitable_For":"Welding thin steel plates and or galvanized plates in the car industry and also for cladding CuMn, CuSiMn and CuZn alloys. Suitable for cladding cast iron and un- and low alloyed steels.","V":0.0,"conformances":null,"ind":null,"url":"http:\/\/www.ceweld.nl\/en\/product\/cusi-3-tig"}}

File: data/combined_data/jsons/1138 CuSiMn Tig.json
{"1138":{"category":2.0,"name":"CuSiMn Tig","Applications":"Welding CuMn, CuSiMn, pure copper and copper alloys. \n","As":null,"C":0.0,"Cr":0.0,"Cu":99.385,"Diffusible Hydrogen":null,"Mn":0.25,"Mn + Ni + Cr + Mo + V":null,"Mo":0.0,"N":0.0,"Nb":0.0,"Ni":0.0,"Ni+Mn":null,"P":0.015,"P S":null,"S":0.0,"S Ni":null,"SN":null,"Si":0.25,"Si P":null,"Sn":0.1,"Suitable_For":"Welding thin steel plates and or galvanized plates in the car industry and also for cladding CuMn, CuSiMn and CuZn alloys. Suitable for cladding cast iron and un- and low alloyed steels.","V":0.0,"conformances":null,"ind":null,"url":"http:\/\/www.ceweld.nl\/en\/product\/cusimn-tig"}}

File: data/combined_data/jsons/1139 310.json
{"1139":{"category":2.0,"name":"310","Applications":"Common applications include industrial furnaces, annealing chambers, fused salt treatment installations and boiler parts, as well as heat exchangers.","As":null,"C":0.1,"Cr":26.0,"Cu":0.3,"Diffusible Hydrogen":null,"Mn":1.8,"Mn + Ni + Cr + Mo + V":null,"Mo":0.3,"N":0.0,"Nb":0.0,"Ni":21.0,"Ni+Mn":null,"P":0.0,"P S":null,"S":0.0,"S Ni":null,"SN":null,"Si":0.5,"Si P":null,"Sn":0.0,"Suitable_For":"Heat resistant stainless steels: 1.4823, 1.4826, 1.4828, 1.4832, 1.4835, 1.4840, 1.4841, 1.4846, 1.4848, 1.4837, 1.4710, 1.4713, 1.4724, 1.4726, 1.4742, 1.4745, 1.4762, 1.4845, 1.4849, 253MA,X15CrNiSi 25 20, G-X40CrNiSi 25 12, G-X15CrNi 25 20","V":0.0,"conformances":null,"ind":null,"url":"http:\/\/www.ceweld.nl\/en\/product\/310"}}

File: data/combined_data/jsons/114 Products_Consumable_StickElectrodes-MildandLowAlloySteels-Pipeliner-Pipeliner7PPlus(LincolnElectric).json
{"114":{"category":"stainless-high-alloy","name":"Products_Consumable_StickElectrodes-MildandLowAlloySteels-Pipeliner-Pipeliner7PPlus(LincolnElectric)","Applications":"conformances\naws-a5.5\/a5.5m:-2006-e7010-p1\nasme-sfa-a5.5:-e7010-p1\nabs:-e7010-p1","As":null,"C":0.2,"Cr":0.3,"Cu":null,"Diffusible Hydrogen":null,"Mn":1.2,"Mn + Ni + Cr + Mo + V":null,"Mo":0.5,"N":null,"Nb":null,"Ni":1.0,"Ni+Mn":null,"P":0.03,"P S":null,"S":null,"S Ni":null,"SN":null,"Si":0.6,"Si P":null,"Sn":null,"Suitable_For":"typical-applications\n(cid:23)(cid:3)root-pass-welding-of-up-to-x80-grade-pipe\n(cid:23)(cid:3)hot,-fill-and-cap-pass-of-up-to-x65-grade-pipe\n(cid:23)(cid:3)vertical-down-welding","V":0.1,"conformances":"diameters-\/-packaging","ind":63.0,"url":"https:\/\/www.lincolnelectric.com\/en-us\/Consumables\/Pages\/product.aspx?product=Products_Consumable_StickElectrodes-MildandLowAlloySteels-Pipeliner-Pipeliner7PPlus(LincolnElectric)"}}

File: data/combined_data/jsons/1140 CuSn.json
{"1140":{"category":2.0,"name":"CuSn","Applications":"Boilers and tubes out of copper or copper alloys, oven soldering etc..","As":null,"C":0.0,"Cr":0.0,"Cu":98.6,"Diffusible Hydrogen":null,"Mn":0.3,"Mn + Ni + Cr + Mo + V":null,"Mo":0.0,"N":0.0,"Nb":0.0,"Ni":0.0,"Ni+Mn":null,"P":0.0,"P S":null,"S":0.0,"S Ni":null,"SN":null,"Si":0.3,"Si P":null,"Sn":0.8,"Suitable_For":"Bronze alloy with minimally 0.8 tin for virtually all welding procedures. Very good deoxidisation. Surfacing and joining of Cu and copper- alloys. Widely used in oven soldering.","V":0.0,"conformances":null,"ind":null,"url":"http:\/\/www.ceweld.nl\/en\/product\/cusn"}}

File: data/combined_data/jsons/1141 CuSn 12.json
{"1141":{"category":2.0,"name":"CuSn 12","Applications":null,"As":null,"C":0.0,"Cr":0.0,"Cu":87.3,"Diffusible Hydrogen":null,"Mn":0.0,"Mn + Ni + Cr + Mo + V":null,"Mo":0.0,"N":0.0,"Nb":0.0,"Ni":0.0,"Ni+Mn":null,"P":0.2,"P S":null,"S":0.0,"S Ni":null,"SN":null,"Si":0.0,"Si P":null,"Sn":12.5,"Suitable_For":"Tin bronze alloy with high percentage of tin for virtually all welding procedures. Very good deoxidisation and high hardness similar to cast bronzes. Surfacing and joining of Copper and CuSn-alloys. Widely used and recommended for oven soldering.","V":0.0,"conformances":null,"ind":null,"url":"http:\/\/www.ceweld.nl\/en\/product\/cusn-12"}}

File: data/combined_data/jsons/1142 CuSn 12 Tig.json
{"1142":{"category":2.0,"name":"CuSn 12 Tig","Applications":null,"As":null,"C":0.0,"Cr":0.0,"Cu":87.3,"Diffusible Hydrogen":null,"Mn":0.0,"Mn + Ni + Cr + Mo + V":null,"Mo":0.0,"N":0.0,"Nb":0.0,"Ni":0.0,"Ni+Mn":null,"P":0.2,"P S":null,"S":0.0,"S Ni":null,"SN":null,"Si":0.0,"Si P":null,"Sn":12.5,"Suitable_For":"Tin bronze alloy with high percentage of tin for virtually all welding procedures. Very good deoxidisation and high hardness similar to cast bronzes. Surfacing and joining of Copper and CuSn-alloys. Widely used and recommended for oven soldering.","V":0.0,"conformances":null,"ind":null,"url":"http:\/\/www.ceweld.nl\/en\/product\/cusn-12-tig"}}

File: data/combined_data/jsons/1143 CuSn 6.json
{"1143":{"category":2.0,"name":"CuSn 6","Applications":null,"As":null,"C":0.0,"Cr":0.0,"Cu":93.5,"Diffusible Hydrogen":null,"Mn":0.0,"Mn + Ni + Cr + Mo + V":null,"Mo":0.0,"N":0.0,"Nb":0.0,"Ni":0.0,"Ni+Mn":null,"P":0.2,"P S":null,"S":0.0,"S Ni":null,"SN":null,"Si":0.0,"Si P":null,"Sn":6.3,"Suitable_For":"Tin bronze alloy of minimally 6% tin for virtually all welding procedures. Very good deoxidisation. Surfacing and joining of Copper and CuSn-alloys. Widely used in oven soldering.","V":0.0,"conformances":null,"ind":null,"url":"http:\/\/www.ceweld.nl\/en\/product\/cusn-6"}}

File: data/combined_data/jsons/1144 CuSn 6 Tig.json
{"1144":{"category":2.0,"name":"CuSn 6 Tig","Applications":null,"As":null,"C":0.0,"Cr":0.0,"Cu":93.5,"Diffusible Hydrogen":null,"Mn":0.0,"Mn + Ni + Cr + Mo + V":null,"Mo":0.0,"N":0.0,"Nb":0.0,"Ni":0.0,"Ni+Mn":null,"P":0.2,"P S":null,"S":0.0,"S Ni":null,"SN":null,"Si":0.0,"Si P":null,"Sn":6.3,"Suitable_For":"Tin bronze alloy of minimally 6% tin for virtually all welding procedures. Very good deoxidisation. Surfacing and joining of Copper and CuSn-alloys. Widely used in oven soldering.","V":0.0,"conformances":null,"ind":null,"url":"http:\/\/www.ceweld.nl\/en\/product\/cusn-6-tig"}}

File: data/combined_data/jsons/1145 CuSn Tig.json
{"1145":{"category":2.0,"name":"CuSn Tig","Applications":"Boilers and tubes out of copper or copper alloys, oven soldering etc..","As":null,"C":0.0,"Cr":0.0,"Cu":98.6,"Diffusible Hydrogen":null,"Mn":0.3,"Mn + Ni + Cr + Mo + V":null,"Mo":0.0,"N":0.0,"Nb":0.0,"Ni":0.0,"Ni+Mn":null,"P":0.0,"P S":null,"S":0.0,"S Ni":null,"SN":null,"Si":0.3,"Si P":null,"Sn":0.8,"Suitable_For":"Bronze alloy with minimally 0.8 tin for virtually all welding procedures. Very good deoxidisation. Surfacing and joining of Cu and copper- alloys. Widely used in oven soldering.","V":0.0,"conformances":null,"ind":null,"url":"http:\/\/www.ceweld.nl\/en\/product\/cusn-tig"}}

File: data/combined_data/jsons/1146 CuZn39Sn.json
{"1146":{"category":5.0,"name":"CuZn39Sn","Applications":"Brazing: Steels, Copper, Cast iron, Copper alloys, Nickel and for welding Brass and Bronze. This alloy is mainly used in the furniture and the bicycle industry for joining steels, also this alloy can be used for rebuilding Brass- ship propellers by flame welding.","As":null,"C":0.0,"Cr":0.0,"Cu":58.0,"Diffusible Hydrogen":null,"Mn":0.255,"Mn + Ni + Cr + Mo + V":null,"Mo":0.0,"N":0.0,"Nb":0.0,"Ni":0.0,"Ni+Mn":null,"P":0.0,"P S":null,"S":0.0,"S Ni":null,"SN":null,"Si":0.095,"Si P":null,"Sn":0.95,"Suitable_For":"Brass, Copper, Steels, Manganese bronze, Cast iron\u00a0etc..","V":0.0,"conformances":null,"ind":null,"url":"http:\/\/www.ceweld.nl\/en\/product\/cuzn39sn"}}

File: data/combined_data/jsons/1147 CuZn40F.json
{"1147":{"category":5.0,"name":"CuZn40F","Applications":"Mainly used in the furniture and the bicycle industry","As":null,"C":0.0,"Cr":0.0,"Cu":59.0,"Diffusible Hydrogen":null,"Mn":0.0,"Mn + Ni + Cr + Mo + V":null,"Mo":0.0,"N":0.0,"Nb":0.0,"Ni":0.0,"Ni+Mn":null,"P":0.0,"P S":null,"S":0.0,"S Ni":null,"SN":null,"Si":0.0,"Si P":null,"Sn":0.625,"Suitable_For":"Brazing: Steels, Copper, Cast iron, Copper alloys, Nickel and for welding Brass and Bronze. This alloy is mainly used in the furniture and the bicycle industry for joining steels, also this alloy can be used for rebuilding Brass- ship propellers by flame welding.","V":0.0,"conformances":null,"ind":null,"url":"http:\/\/www.ceweld.nl\/en\/product\/cuzn40f"}}

File: data/combined_data/jsons/1148 CuZn40G.json
{"1148":{"category":5.0,"name":"CuZn40G","Applications":"Brazing: Steels, Copper, Cast iron, Copper alloys, Nickel and for welding Brass and Bronze. This alloy is mainly used in the furniture and the bicycle industry for joining steels, also this alloy can be used for rebuilding Brass- ship propellers by flame welding.","As":null,"C":0.0,"Cr":0.0,"Cu":59.0,"Diffusible Hydrogen":null,"Mn":0.0,"Mn + Ni + Cr + Mo + V":null,"Mo":0.0,"N":0.0,"Nb":0.0,"Ni":0.0,"Ni+Mn":null,"P":0.0,"P S":null,"S":0.0,"S Ni":null,"SN":null,"Si":0.0,"Si P":null,"Sn":0.625,"Suitable_For":"Brass, Copper, Steels, Manganese bronze, Nickel alloys, Cast iron\u00a0etc..","V":0.0,"conformances":null,"ind":null,"url":"http:\/\/www.ceweld.nl\/en\/product\/cuzn40g"}}

File: data/combined_data/jsons/1149 DUR 1.json
{"1149":{"category":4.0,"name":"DUR 1","Applications":"Pump sleeves, expeller srews, plastic recycling, mixer blades for rubber, valves, seats etc.. \n","As":null,"C":2.5,"Cr":32.0,"Cu":0.0,"Diffusible Hydrogen":null,"Mn":1.0,"Mn + Ni + Cr + Mo + V":null,"Mo":0.0,"N":0.0,"Nb":0.0,"Ni":2.5,"Ni+Mn":null,"P":0.0,"P S":null,"S":0.0,"S Ni":null,"SN":null,"Si":1.0,"Si P":null,"Sn":0.0,"Suitable_For":"Thermal shock resistant, abrasion, erosion, corrosion, cavitation at high temperature, bearing surfaces, chemical industry, hot shear blades, valves","V":0.0,"conformances":null,"ind":null,"url":"http:\/\/www.ceweld.nl\/en\/product\/dur-1"}}

File: data/combined_data/jsons/115 Products_Consumable_StickElectrodes-MildandLowAlloySteels-Pipeliner-Pipeliner7PPlus(LincolnElectric).json
{"115":{"category":"stainless-high-alloy","name":"Products_Consumable_StickElectrodes-MildandLowAlloySteels-Pipeliner-Pipeliner7PPlus(LincolnElectric)","Applications":"conformances\naws-a5.5\/a5.5m:-2006-e7010-p1\nasme-sfa-a5.5:-e7010-p1\nabs:-e7010-p1","As":null,"C":0.145,"Cr":0.035,"Cu":null,"Diffusible Hydrogen":null,"Mn":0.635,"Mn + Ni + Cr + Mo + V":null,"Mo":0.125,"N":null,"Nb":null,"Ni":0.74,"Ni+Mn":null,"P":0.015,"P S":null,"S":null,"S Ni":null,"SN":null,"Si":0.185,"Si P":null,"Sn":null,"Suitable_For":"typical-applications\n(cid:23)(cid:3)root-pass-welding-of-up-to-x80-grade-pipe\n(cid:23)(cid:3)hot,-fill-and-cap-pass-of-up-to-x65-grade-pipe\n(cid:23)(cid:3)vertical-down-welding","V":null,"conformances":"diameters-\/-packaging","ind":63.0,"url":"https:\/\/www.lincolnelectric.com\/en-us\/Consumables\/Pages\/product.aspx?product=Products_Consumable_StickElectrodes-MildandLowAlloySteels-Pipeliner-Pipeliner7PPlus(LincolnElectric)"}}

File: data/combined_data/jsons/1150 310 LMo Tig.json
{"1150":{"category":2.0,"name":"310 LMo Tig","Applications":"The weld deposit has excellent low temperature toughness that makes it suitable for joining stainless steels for cryogenic service","As":null,"C":4.5,"Cr":0.0,"Cu":0.0,"Diffusible Hydrogen":null,"Mn":22.0,"Mn + Ni + Cr + Mo + V":null,"Mo":0.0,"N":0.0,"Nb":0.0,"Ni":0.0,"Ni+Mn":null,"P":2.1,"P S":null,"S":0.13,"S Ni":null,"SN":null,"Si":25.0,"Si P":null,"Sn":0.0,"Suitable_For":"Heat resistant stainless steels, UNS S31050, 1.4466, UNS S31603, 1.4435","V":0.0,"conformances":null,"ind":null,"url":"http:\/\/www.ceweld.nl\/en\/product\/310-lmo-tig"}}

File: data/combined_data/jsons/1151 DUR 1 TIG.json
{"1151":{"category":2.0,"name":"DUR 1 TIG","Applications":null,"As":null,"C":0.0,"Cr":0.0,"Cu":0.0,"Diffusible Hydrogen":null,"Mn":0.0,"Mn + Ni + Cr + Mo + V":null,"Mo":0.0,"N":0.0,"Nb":0.0,"Ni":0.0,"Ni+Mn":null,"P":0.0,"P S":null,"S":0.0,"S Ni":null,"SN":null,"Si":0.0,"Si P":null,"Sn":0.0,"Suitable_For":"Stellite 1 alloy for cladding, Pump sleeves, expeller srews, impellors, plastic recycling, mixer blades for rubber, valves, seats\u00a0etc.","V":0.0,"conformances":null,"ind":null,"url":"http:\/\/www.ceweld.nl\/en\/product\/dur-1-tig"}}

File: data/combined_data/jsons/1152 DUR 12.json
{"1152":{"category":4.0,"name":"DUR 12","Applications":"Steam-valves, high temperature liquid pumps, hot cutting tools, cutting tools for plastic, wood and paper as well as high stressed sealings and sliding surfaces.","As":null,"C":1.75,"Cr":29.0,"Cu":0.0,"Diffusible Hydrogen":null,"Mn":0.0,"Mn + Ni + Cr + Mo + V":null,"Mo":0.0,"N":0.0,"Nb":0.0,"Ni":2.5,"Ni+Mn":null,"P":0.0,"P S":null,"S":0.0,"S Ni":null,"SN":null,"Si":1.2,"Si P":null,"Sn":0.0,"Suitable_For":"46-48 HRc, stellite 12 alloy with high temperature and abrasion resistance, thermo shock resistant and impact resistant, hardfacing valves, seats, pumps, knives, plastic recycling crushers\u00a0etc.\n\u00a0","V":0.0,"conformances":null,"ind":null,"url":"http:\/\/www.ceweld.nl\/en\/product\/dur-12"}}

File: data/combined_data/jsons/1153 Dur 12 PTA Powder.json
{"1153":{"category":7.0,"name":"Dur 12 PTA Powder","Applications":"Steam-valves, high temperature liquid pumps, hot cutting tools, cutting tools for plastic, wood and paper as well as high stressed sealings and sliding surfaces.","As":null,"C":1.4,"Cr":29.0,"Cu":0.0,"Diffusible Hydrogen":null,"Mn":0.0,"Mn + Ni + Cr + Mo + V":null,"Mo":0.0,"N":0.0,"Nb":0.0,"Ni":0.0,"Ni+Mn":null,"P":0.0,"P S":null,"S":0.0,"S Ni":null,"SN":null,"Si":1.5,"Si P":null,"Sn":0.0,"Suitable_For":"Dur 12 PTA Powder is typically used for cutting tools that need to withstand abrasion, heat and corrosion. Examples include industrial knives for cutting carpets, plastics, paper and synthetic fibres; and saw tips in the timber industry. It is also used for control plates in the beverage industry, pump vanes, bearing bushes and narrowneck glass mold plungers; and for hardfacing of engine valves, pinch rollers in the metal-processing industries, and rotor blade edges.","V":0.0,"conformances":null,"ind":null,"url":"http:\/\/www.ceweld.nl\/en\/product\/dur-12-pta-powder"}}

File: data/combined_data/jsons/1154 DUR 12 TIG.json
{"1154":{"category":2.0,"name":"DUR 12 TIG","Applications":"Steam-valves, high temperature liquid pumps, hot cutting tools, cutting tools for plastic, wood and paper as well as high stressed sealings and sliding surfaces.","As":null,"C":0.0,"Cr":0.0,"Cu":0.0,"Diffusible Hydrogen":null,"Mn":0.0,"Mn + Ni + Cr + Mo + V":null,"Mo":0.0,"N":0.0,"Nb":0.0,"Ni":0.0,"Ni+Mn":null,"P":0.0,"P S":null,"S":0.0,"S Ni":null,"SN":null,"Si":0.0,"Si P":null,"Sn":0.0,"Suitable_For":"Stellite 12 alloy for hardfacing steam-valves, high temperature liquid pumps, hot cutting tools, cutting, tools for plastic, wood and paper as well as high stressed sealings and, sliding surfaces.","V":0.0,"conformances":null,"ind":null,"url":"http:\/\/www.ceweld.nl\/en\/product\/dur-12-tig"}}

File: data/combined_data/jsons/1155 Dur 12U.json
{"1155":{"category":3.0,"name":"Dur 12U","Applications":"Steam-valves, high temperature liquid pumps, hot cutting tools, cutting tools for plastic, wood and paper as well as high stressed sealings and sliding surfaces. \n","As":null,"C":1.8,"Cr":29.0,"Cu":0.0,"Diffusible Hydrogen":null,"Mn":0.0,"Mn + Ni + Cr + Mo + V":null,"Mo":0.0,"N":0.0,"Nb":0.0,"Ni":2.5,"Ni+Mn":null,"P":0.0,"P S":null,"S":0.0,"S Ni":null,"SN":null,"Si":1.0,"Si P":null,"Sn":0.0,"Suitable_For":"46-48 HRc, stellite 12 alloy with high temperature and abrasion resistance, thermo shock resistant and impact resistant, hardfacing valves, seats, pumps, knives, plastic recycling crushers\u00a0etc.","V":0.0,"conformances":null,"ind":null,"url":"http:\/\/www.ceweld.nl\/en\/product\/dur-12u"}}

File: data/combined_data/jsons/1156 Dur 1U.json
{"1156":{"category":3.0,"name":"Dur 1U","Applications":"Steam-valves, high temperature liquid  pumps, Hot cutting blades, exhaust valves.","As":null,"C":2.3,"Cr":32.0,"Cu":0.0,"Diffusible Hydrogen":null,"Mn":0.0,"Mn + Ni + Cr + Mo + V":null,"Mo":0.0,"N":0.0,"Nb":0.0,"Ni":0.0,"Ni+Mn":null,"P":0.0,"P S":null,"S":0.0,"S Ni":null,"SN":null,"Si":0.0,"Si P":null,"Sn":0.0,"Suitable_For":"53-55 HRc, Stellite 1 alloy with high resistance to abrasion, oxidation and erosion, metal to metal friction and wear, heat resistant, high hardness at high temperatures, completely tempering resistant","V":0.0,"conformances":null,"ind":null,"url":"http:\/\/www.ceweld.nl\/en\/product\/dur-1u"}}

File: data/combined_data/jsons/1157 DUR 21.json
{"1157":{"category":4.0,"name":"DUR 21","Applications":"Solving wear problems against chemicals, erosion, corosion, high temperatures, abrasion and combinations of those.","As":null,"C":0.27,"Cr":28.0,"Cu":0.0,"Diffusible Hydrogen":null,"Mn":1.0,"Mn + Ni + Cr + Mo + V":null,"Mo":5.0,"N":0.0,"Nb":0.0,"Ni":2.75,"Ni+Mn":null,"P":0.0,"P S":null,"S":0.0,"S Ni":null,"SN":null,"Si":1.25,"Si P":null,"Sn":0.0,"Suitable_For":"Cladding seats and valves in chemical industry, hot sharing blades, extrusion parts, coke hammers, turbine injectors, gas and steam turbine parts.","V":0.0,"conformances":null,"ind":null,"url":"http:\/\/www.ceweld.nl\/en\/product\/dur-21"}}

File: data/combined_data/jsons/1158 DUR 21 TIG.json
{"1158":{"category":2.0,"name":"DUR 21 TIG","Applications":null,"As":null,"C":0.0,"Cr":0.0,"Cu":0.0,"Diffusible Hydrogen":null,"Mn":0.0,"Mn + Ni + Cr + Mo + V":null,"Mo":0.0,"N":0.0,"Nb":0.0,"Ni":0.0,"Ni+Mn":null,"P":0.0,"P S":null,"S":0.0,"S Ni":null,"SN":null,"Si":0.0,"Si P":null,"Sn":0.0,"Suitable_For":"Stellite 21 alloy Forging tools, hot cutting and trimming tools, valve seats etc","V":0.0,"conformances":null,"ind":null,"url":"http:\/\/www.ceweld.nl\/en\/product\/dur-21-tig"}}

File: data/combined_data/jsons/1159 DUR 21U.json
{"1159":{"category":3.0,"name":"DUR 21U","Applications":null,"As":null,"C":0.0,"Cr":0.0,"Cu":0.0,"Diffusible Hydrogen":null,"Mn":0.0,"Mn + Ni + Cr + Mo + V":null,"Mo":0.0,"N":0.0,"Nb":0.0,"Ni":0.0,"Ni+Mn":null,"P":0.0,"P S":null,"S":0.0,"S Ni":null,"SN":null,"Si":0.0,"Si P":null,"Sn":0.0,"Suitable_For":"Stellite 21 alloy for cladding seats and valves etc. low friction due to high cobalt content","V":0.0,"conformances":null,"ind":null,"url":"http:\/\/www.ceweld.nl\/en\/product\/dur-21u"}}

File: data/combined_data/jsons/116 Products_Consumable_StickElectrodes-MildandLowAlloySteels-Pipeliner-Pipeliner8PPlus(LincolnElectric).json
{"116":{"category":"stainless-high-alloy","name":"Products_Consumable_StickElectrodes-MildandLowAlloySteels-Pipeliner-Pipeliner8PPlus(LincolnElectric)","Applications":"diameters-\/-packaging","As":null,"C":0.2,"Cr":0.3,"Cu":null,"Diffusible Hydrogen":null,"Mn":1.2,"Mn + Ni + Cr + Mo + V":null,"Mo":0.5,"N":null,"Nb":null,"Ni":1.0,"Ni+Mn":null,"P":0.03,"P S":null,"S":null,"S Ni":null,"SN":null,"Si":0.6,"Si P":null,"Sn":null,"Suitable_For":"(cid:23)(cid:3)high-productivity-in-vertical-down-and-\nout-of-position-pipe-welding-\n(cid:23)(cid:3)deep-penetration-\n(cid:23)(cid:3)q2-lot\u00ae-certificate-showing-actual-deposit-\nchemistry-available-online-\n(cid:23)(cid:3)clean,-visible-weld-puddle-\n(cid:23)(cid:3)superior-puddle-control\nwelding-positions\nall","V":0.1,"conformances":"typical-applications\n(cid:23)(cid:3)root-pass-welding-of-up-to-x80-grade-pipe\n(cid:23)(cid:3)hot,-fill-and-cap-pass-of-up-to-x70-grade-pipe","ind":64.0,"url":"https:\/\/www.lincolnelectric.com\/en-us\/Consumables\/Pages\/product.aspx?product=Products_Consumable_StickElectrodes-MildandLowAlloySteels-Pipeliner-Pipeliner8PPlus(LincolnElectric)"}}

File: data/combined_data/jsons/1160 Dur 25 Tig.json
{"1160":{"category":2.0,"name":"Dur 25 Tig","Applications":"Dur 25 combines properties which make it suitable for a number of component applications in the aerospace industry, including parts in established military and commercial gas turbine engines. In modern engines, it has largely been replaced by newer materials such as 188 alloy, and, most recently, 230\u00ae alloy, which possess improved properties. Another area of significant usage for Dur 25 is as a bearing material, for both balls and races.","As":null,"C":0.1,"Cr":20.0,"Cu":0.0,"Diffusible Hydrogen":null,"Mn":1.5,"Mn + Ni + Cr + Mo + V":null,"Mo":1.0,"N":0.0,"Nb":0.0,"Ni":10.0,"Ni+Mn":null,"P":0.0,"P S":null,"S":0.0,"S Ni":null,"SN":null,"Si":0.4,"Si P":null,"Sn":0.0,"Suitable_For":"Wear problems at high temperatures in case high strength is required.","V":0.0,"conformances":null,"ind":null,"url":"http:\/\/www.ceweld.nl\/en\/product\/dur-25-tig"}}

File: data/combined_data/jsons/1161 310 Mo.json
{"1161":{"category":3.0,"name":"310 Mo","Applications":"Ceweld 310Mo electrodes are primarily intended for welding the clad side of 316, 316L and 317 clad steels as well as other grades of molybdenum bearing stainless steels. Ceweld 310Mo electrodes are used for the resurfacing of digesters in the paper industry","As":null,"C":0.1,"Cr":23.0,"Cu":0.0,"Diffusible Hydrogen":null,"Mn":1.75,"Mn + Ni + Cr + Mo + V":null,"Mo":2.5,"N":0.0,"Nb":0.0,"Ni":20.0,"Ni+Mn":null,"P":0.0,"P S":null,"S":0.0,"S Ni":null,"SN":null,"Si":0.5,"Si P":null,"Sn":0.0,"Suitable_For":"1.4832, 1.4837, 1.4841, 1.4845, 1.4846, 1.4849, 1.4848, 1.4828, 1.4713, 1.4726, 1.4710, 1.4745, 1.4823 heat resisting stainless steel.","V":0.0,"conformances":null,"ind":null,"url":"http:\/\/www.ceweld.nl\/en\/product\/310-mo"}}

File: data/combined_data/jsons/1162 Dur 25U.json
{"1162":{"category":3.0,"name":"Dur 25U","Applications":null,"As":null,"C":0.0,"Cr":0.0,"Cu":0.0,"Diffusible Hydrogen":null,"Mn":0.0,"Mn + Ni + Cr + Mo + V":null,"Mo":0.0,"N":0.0,"Nb":0.0,"Ni":0.0,"Ni+Mn":null,"P":0.0,"P S":null,"S":0.0,"S Ni":null,"SN":null,"Si":0.0,"Si P":null,"Sn":0.0,"Suitable_For":"Valves in chemical and steam plants, gas turbine components, tong bits, share blades, hot forging and stamping tools, hot dies, aerospace industry, turbo charger buckets, hot liquid pumps etc.\n","V":0.0,"conformances":null,"ind":null,"url":"http:\/\/www.ceweld.nl\/en\/product\/dur-25u"}}

File: data/combined_data/jsons/1163 Dur 49.json
{"1163":{"category":3.0,"name":"Dur 49","Applications":"Hardfacing of forging presses, hot piercing dies, stretching rolls, pinch rolls, hot strip mill table rolls and back-up rolls","As":null,"C":0.15,"Cr":14.0,"Cu":0.0,"Diffusible Hydrogen":null,"Mn":0.6,"Mn + Ni + Cr + Mo + V":null,"Mo":2.3,"N":0.0,"Nb":0.0,"Ni":0.0,"Ni+Mn":null,"P":0.0,"P S":null,"S":0.0,"S Ni":null,"SN":null,"Si":0.6,"Si P":null,"Sn":0.0,"Suitable_For":"1.2311 40CrMnMo 71.2343 X38CrMoV 5 11.2344 X40CrMoV 5 11.2365 X32CrMoV 3 31.2367 X38CrMoV 5 31.2606 X37CrMoW 5 11.2713 55NiCrMoV 61.2714 56NiCrMoV 7","V":0.0,"conformances":null,"ind":null,"url":"http:\/\/www.ceweld.nl\/en\/product\/dur-49"}}

File: data/combined_data/jsons/1164 Dur 55.json
{"1164":{"category":3.0,"name":"Dur 55","Applications":"Pomp bodies, mixer blades, agitator arms, concrete pumps","As":null,"C":4.5,"Cr":0.0,"Cu":0.0,"Diffusible Hydrogen":null,"Mn":1.0,"Mn + Ni + Cr + Mo + V":null,"Mo":0.0,"N":0.0,"Nb":0.0,"Ni":0.0,"Ni+Mn":null,"P":0.0,"P S":null,"S":0.0,"S Ni":null,"SN":null,"Si":28.0,"Si P":null,"Sn":0.0,"Suitable_For":"54-62 HRc, hardfacing loaders, buckets, pumps, cement crushing equipment, screws, mixers blades etc., excelent abrasion resistance and high wear resistance","V":0.0,"conformances":null,"ind":null,"url":"http:\/\/www.ceweld.nl\/en\/product\/dur-55"}}
