Repository: PrasannS/WeldingAnalysis

# Analyzing Weld Composite Material and Mechanial properties using statistical / machine learning approaches

## Webscraping

### The data for this projects was obtained via webscraping welding materials data from the following sites

- [Certilas Welding Products Dataset](https://certilas.nl/en/catalogue)
- [Lincoln Electric Welding Products Dataset](https://www.lincolnelectric.com/en-us/consumables/Pages/consumables.aspx)
- [Citrination Weld Composites Dataset](https://citrination.com/datasets/114194/show_search?searchMatchOption=fuzzyMatch)

This scraping was done through the combination of webscraping and data preprocessing using BeautifulSoup and Pandas. See

File: data/combined_data/jsons/1165 DUR 6.json
{"1165":{"category":4.0,"name":"DUR 6","Applications":null,"As":null,"C":1.1,"Cr":28.0,"Cu":0.0,"Diffusible Hydrogen":null,"Mn":0.6,"Mn + Ni + Cr + Mo + V":null,"Mo":0.0,"N":0.0,"Nb":0.0,"Ni":0.0,"Ni+Mn":null,"P":0.0,"P S":null,"S":0.0,"S Ni":null,"SN":null,"Si":1.0,"Si P":null,"Sn":0.0,"Suitable_For":"Cladding valves, Steam-valves, high temperature liquid pumps, hot cutting tools, exhaust valves, seats, cutting knives, metal to metal wear,\u00a0bearing surfaces, chemical industry, hot shear blades etc.","V":0.0,"conformances":null,"ind":null,"url":"http:\/\/www.ceweld.nl\/en\/product\/dur-6"}}

File: data/combined_data/jsons/1166 Dur 6 Mo (Powder alloy F75).json
{"1166":{"category":7.0,"name":"Dur 6 Mo (Powder alloy F75)","Applications":"PTA and or laser overlay welding on wear parts that need to outlast new parts where high temperatures combined with corrosion and wear resistance is required. 3D printing of parts for medical applications as prostatic implants such as replacement hips and knee condyles.","As":null,"C":0.135,"Cr":28.25,"Cu":0.0,"Diffusible Hydrogen":null,"Mn":1.0,"Mn + Ni + Cr + Mo + V":null,"Mo":5.75,"N":0.2,"Nb":0.0,"Ni":1.0,"Ni+Mn":null,"P":0.0,"P S":null,"S":0.01,"S Ni":null,"SN":null,"Si":1.0,"Si P":null,"Sn":0.0,"Suitable_For":"Replacement hips, knee parts, condyles, Gas turbine parts, fuel nozzles, orthopedic implants.","V":0.0,"conformances":null,"ind":null,"url":"http:\/\/www.ceweld.nl\/en\/product\/dur-6-mo-powder-alloy-f75"}}

File: data/combined_data/jsons/1167 Dur 6 MoW.json
{"1167":{"category":7.0,"name":"Dur 6 MoW","Applications":"Overlay welding on wear parts that need to outlast new parts where high temperatures combined with corrosion and wear resistance is required. 3D printing of parts for medical applications according class IIa medical device in accordance with annex IX rule 8 of the MDD 93\/42\/EEC. Composition corresponds to \u201ctype 4\u201d CoCr dental material according to EN ISO 22674.","As":null,"C":0.0,"Cr":0.0,"Cu":0.0,"Diffusible Hydrogen":null,"Mn":0.0,"Mn + Ni + Cr + Mo + V":null,"Mo":0.0,"N":0.0,"Nb":0.0,"Ni":0.0,"Ni+Mn":null,"P":0.0,"P S":null,"S":0.0,"S Ni":null,"SN":null,"Si":0.0,"Si P":null,"Sn":0.0,"Suitable_For":null,"V":0.0,"conformances":null,"ind":null,"url":"http:\/\/www.ceweld.nl\/en\/product\/dur-6-mo"}}

File: data/combined_data/jsons/1168 Dur 6 PTA Powder.json
{"1168":{"category":7.0,"name":"Dur 6 PTA Powder","Applications":"Outstanding alloy against abrasion, thermo-shock and corrosion combined with high temperatures. Dur 6 PTA Powder is the most widely used of the wear resistant cobalt based alloys and exhibits good all-round performance. It is regarded as the industry standard for general-purpose wear resistance applications.","As":null,"C":1.1,"Cr":28.0,"Cu":0.0,"Diffusible Hydrogen":null,"Mn":0.0,"Mn + Ni + Cr + Mo + V":null,"Mo":0.0,"N":0.0,"Nb":0.0,"Ni":0.0,"Ni+Mn":null,"P":0.0,"P S":null,"S":0.0,"S Ni":null,"SN":null,"Si":1.2,"Si P":null,"Sn":0.0,"Suitable_For":"Examples include valve seats and gates; pump shafts and bearings, erosion shields and rolling couples. It is often used self-mated.","V":0.0,"conformances":null,"ind":null,"url":"http:\/\/www.ceweld.nl\/en\/product\/dur-6-pta-powder"}}

File: data/combined_data/jsons/1169 DUR 6 TIG.json
{"1169":{"category":2.0,"name":"DUR 6 TIG","Applications":"Steam-valves, high temperature liquid pumps, hot cutting tools, exhaust valves. \n","As":null,"C":1.1,"Cr":28.0,"Cu":0.0,"Diffusible Hydrogen":null,"Mn":0.6,"Mn + Ni + Cr + Mo + V":null,"Mo":0.0,"N":0.0,"Nb":0.0,"Ni":0.0,"Ni+Mn":null,"P":0.0,"P S":null,"S":0.0,"S Ni":null,"SN":null,"Si":1.0,"Si P":null,"Sn":0.0,"Suitable_For":"Stellite 6 alloy for, Steam-valves, high temperature liquid pumps, hot cutting tools, exhaust valves and seats","V":0.0,"conformances":null,"ind":null,"url":"http:\/\/www.ceweld.nl\/en\/product\/dur-6-tig"}}

File: data/combined_data/jsons/117 Products_Consumable_StickElectrodes-MildandLowAlloySteels-Pipeliner-Pipeliner8PPlus(LincolnElectric).json
{"117":{"category":"stainless-high-alloy","name":"Products_Consumable_StickElectrodes-MildandLowAlloySteels-Pipeliner-Pipeliner8PPlus(LincolnElectric)","Applications":"diameters-\/-packaging","As":null,"C":0.145,"Cr":0.035,"Cu":null,"Diffusible Hydrogen":null,"Mn":0.765,"Mn + Ni + Cr + Mo + V":null,"Mo":0.175,"N":null,"Nb":null,"Ni":0.865,"Ni+Mn":null,"P":0.015,"P S":null,"S":null,"S Ni":null,"SN":null,"Si":0.17,"Si P":null,"Sn":null,"Suitable_For":"(cid:23)(cid:3)high-productivity-in-vertical-down-and-\nout-of-position-pipe-welding-\n(cid:23)(cid:3)deep-penetration-\n(cid:23)(cid:3)q2-lot\u00ae-certificate-showing-actual-deposit-\nchemistry-available-online-\n(cid:23)(cid:3)clean,-visible-weld-puddle-\n(cid:23)(cid:3)superior-puddle-control\nwelding-positions\nall","V":0.01,"conformances":"typical-applications\n(cid:23)(cid:3)root-pass-welding-of-up-to-x80-grade-pipe\n(cid:23)(cid:3)hot,-fill-and-cap-pass-of-up-to-x70-grade-pipe","ind":64.0,"url":"https:\/\/www.lincolnelectric.com\/en-us\/Consumables\/Pages\/product.aspx?product=Products_Consumable_StickElectrodes-MildandLowAlloySteels-Pipeliner-Pipeliner8PPlus(LincolnElectric)"}}

File: data/combined_data/jsons/1170 Dur 60.json
{"1170":{"category":3.0,"name":"Dur 60","Applications":"57-61 HRc, for wear resistant hardfacing layers that are subject to high abrasion and medium impact.","As":null,"C":3.85,"Cr":30.0,"Cu":0.0,"Diffusible Hydrogen":null,"Mn":0.0,"Mn + Ni + Cr + Mo + V":null,"Mo":0.0,"N":0.0,"Nb":0.0,"Ni":0.0,"Ni+Mn":null,"P":0.0,"P S":null,"S":0.0,"S Ni":null,"SN":null,"Si":0.0,"Si P":null,"Sn":0.0,"Suitable_For":"Slag crushers, Sugar cane knives, hammers, Mixer blades, Digger teeth, Guides, Coal mining, Cement mixers etc..","V":0.0,"conformances":null,"ind":null,"url":"http:\/\/www.ceweld.nl\/en\/product\/dur-60"}}

File: data/combined_data/jsons/1171 Dur 600.json
{"1171":{"category":3.0,"name":"Dur 600","Applications":"Suitable for deposits on mild steel, steel castings and manganese steel","As":null,"C":0.6,"Cr":9.0,"Cu":0.0,"Diffusible Hydrogen":null,"Mn":0.4,"Mn + Ni + Cr + Mo + V":null,"Mo":0.0,"N":0.0,"Nb":0.0,"Ni":0.0,"Ni+Mn":null,"P":0.0,"P S":null,"S":0.0,"S Ni":null,"SN":null,"Si":1.7,"Si P":null,"Sn":0.0,"Suitable_For":"Rollers, dredger chains, conveyors, hammers, dredger equipment, mining and earth-moving equipment","V":0.0,"conformances":null,"ind":null,"url":"http:\/\/www.ceweld.nl\/en\/product\/dur-600"}}

File: data/combined_data/jsons/1172 310 Tig.json
{"1172":{"category":2.0,"name":"310 Tig","Applications":"Common applications include industrial furnaces, annealing chambers, fused salt treatment installations and boiler parts, as well as heat exchangers.","As":null,"C":0.1,"Cr":26.0,"Cu":0.3,"Diffusible Hydrogen":null,"Mn":1.8,"Mn + Ni + Cr + Mo + V":null,"Mo":0.3,"N":0.0,"Nb":0.0,"Ni":21.0,"Ni+Mn":null,"P":0.0,"P S":null,"S":0.0,"S Ni":null,"SN":null,"Si":0.5,"Si P":null,"Sn":0.0,"Suitable_For":"Heat resistant stainless steels: 1.4823, 1.4826, 1.4828, 1.4832, 1.4835, 1.4840, 1.4841, 1.4846, 1.4848, 1.4837, 1.4710, 1.4713, 1.4724, 1.4726, 1.4742, 1.4745, 1.4762, 1.4845, 1.4849, 253MAX15CrNiSi 25 20, G-X40CrNiSi 25 12, G-X15CrNi 25 20","V":0.0,"conformances":null,"ind":null,"url":"http:\/\/www.ceweld.nl\/en\/product\/310-tig"}}

File: data/combined_data/jsons/1173 Dur 62 S.json
{"1173":{"category":3.0,"name":"Dur 62 S","Applications":"Extreme abrasion resistant hardfacing alloy offering excellent wear resistance with medium impact. To be used for applications where release cracks are needed for good bonding. ","As":null,"C":4.5,"Cr":32.0,"Cu":0.0,"Diffusible Hydrogen":null,"Mn":0.0,"Mn + Ni + Cr + Mo + V":null,"Mo":0.0,"N":0.0,"Nb":0.0,"Ni":0.0,"Ni+Mn":null,"P":0.0,"P S":null,"S":0.0,"S Ni":null,"SN":null,"Si":0.0,"Si P":null,"Sn":0.0,"Suitable_For":"Slag crushers, Mixer blades, Digger teeth, Guides, Coal mining,\u00a0buckets, pumps, screws, loaders, sand winning, cement industry, wear plates, loaders etc.","V":0.0,"conformances":null,"ind":null,"url":"http:\/\/www.ceweld.nl\/en\/product\/dur-62-s"}}

File: data/combined_data/jsons/1174 Dur 63 Nb.json
{"1174":{"category":3.0,"name":"Dur 63 Nb","Applications":"This electrode with a recovery of 190% can be used for overlays with extremely abrasive and sliding wear resistance, but with low impact. For use till 450\u00b0C. ","As":null,"C":5.75,"Cr":24.0,"Cu":0.0,"Diffusible Hydrogen":null,"Mn":0.0,"Mn + Ni + Cr + Mo + V":null,"Mo":0.0,"N":0.0,"Nb":6.0,"Ni":0.0,"Ni+Mn":null,"P":0.0,"P S":null,"S":0.0,"S Ni":null,"SN":null,"Si":0.0,"Si P":null,"Sn":0.0,"Suitable_For":"Sugar mill knives and hammers, cement mixers, clinker crushers, sintering lines, fire gratings, mixer blades, gravel washing equipment, ceramic mixer blades, extruders, crushing tables and rollers for lime stone etc.","V":0.0,"conformances":null,"ind":null,"url":"http:\/\/www.ceweld.nl\/en\/product\/dur-63-nb"}}

File: data/combined_data/jsons/1175 Dur 64.json
{"1175":{"category":3.0,"name":"Dur 64","Applications":"This electrode with a recovery of 190% can be used for overlays with extremely abrasive and sliding wear resistance, but with middle impact.\n","As":null,"C":5.0,"Cr":23.5,"Cu":0.0,"Diffusible Hydrogen":null,"Mn":0.0,"Mn + Ni + Cr + Mo + V":null,"Mo":6.0,"N":0.0,"Nb":6.0,"Ni":0.0,"Ni+Mn":null,"P":0.0,"P S":null,"S":0.0,"S Ni":null,"SN":null,"Si":0.0,"Si P":null,"Sn":0.0,"Suitable_For":"Sugar mill knives and hammers, clinker crushers, sintering lines, fire gratings, mixer blades, gravel washing equipment, ceramic mixer blades, mill rollers, stone crushers, extruders etc\u2026.","V":1.0,"conformances":null,"ind":null,"url":"http:\/\/www.ceweld.nl\/en\/product\/dur-64"}}

File: data/combined_data/jsons/1176 Dur 68 T.json
{"1176":{"category":3.0,"name":"Dur 68 T","Applications":null,"As":null,"C":4.0,"Cr":28.0,"Cu":0.0,"Diffusible Hydrogen":null,"Mn":0.0,"Mn + Ni + Cr + Mo + V":null,"Mo":0.0,"N":0.0,"Nb":0.0,"Ni":0.0,"Ni+Mn":null,"P":0.0,"P S":null,"S":0.0,"S Ni":null,"SN":null,"Si":2.0,"Si P":null,"Sn":0.0,"Suitable_For":"Sugar mill knives and hammers, clinker crushers, sintering lines, fire gratings, mixer blades, gravel washing equipment, ceramic mixer blades, extruders etc\u2026.","V":0.0,"conformances":null,"ind":null,"url":"http:\/\/www.ceweld.nl\/en\/product\/dur-68-t"}}

File: data/combined_data/jsons/1177 Dur 6U.json
{"1177":{"category":3.0,"name":"Dur 6U","Applications":"43-45 HRc, stellite 6 alloy with outstanding properties against abrasion, thermo-shock and corrosion combined with high temperatures.","As":null,"C":1.1,"Cr":28.0,"Cu":0.0,"Diffusible Hydrogen":null,"Mn":0.6,"Mn + Ni + Cr + Mo + V":null,"Mo":0.0,"N":0.0,"Nb":0.0,"Ni":0.0,"Ni+Mn":null,"P":0.0,"P S":null,"S":0.0,"S Ni":null,"SN":null,"Si":0.0,"Si P":null,"Sn":0.0,"Suitable_For":"Steam-valves, high temperature liquid pumps, hot cutting tools, exhaust valves, pumps, plastic recycling etc.","V":0.0,"conformances":null,"ind":null,"url":"http:\/\/www.ceweld.nl\/en\/product\/dur-6u"}}

File: data/combined_data/jsons/1178 Dur 71.json
{"1178":{"category":3.0,"name":"Dur 71","Applications":"For extreme wear resistance, elements as Niobium and Chromium carbides are also added to obtain a complex carbide structure. Specially used for applications subject to abrasive wear such as sand or other minerals with little impact. Recommended for the brick and clay industry or extreme high temperature applications in power plant industries.","As":null,"C":0.0,"Cr":0.0,"Cu":0.0,"Diffusible Hydrogen":null,"Mn":0.0,"Mn + Ni + Cr + Mo + V":null,"Mo":0.0,"N":0.0,"Nb":4.0,"Ni":0.0,"Ni+Mn":null,"P":0.0,"P S":null,"S":0.0,"S Ni":null,"SN":null,"Si":0.0,"Si P":null,"Sn":0.0,"Suitable_For":"For extreme heavy abrasion and wear applications such as, mixers and screws in the brick and clay industry, electricity powerplant srews (ash), mining, drilling etc","V":0.0,"conformances":null,"ind":null,"url":"http:\/\/www.ceweld.nl\/en\/product\/dur-71"}}

File: data/combined_data/jsons/1179 Dur CE-Tube 62.json
{"1179":{"category":3.0,"name":"Dur CE-Tube 62","Applications":"This electrode with his extreme recovery offers excellent wear resistance in high velocity, fine particle applications in which erosive wear is a major problem. Further to be used against high general wear and medium impact.        ","As":null,"C":4.0,"Cr":25.0,"Cu":0.0,"Diffusible Hydrogen":null,"Mn":0.0,"Mn + Ni + Cr + Mo + V":null,"Mo":2.0,"N":0.0,"Nb":0.0,"Ni":0.0,"Ni+Mn":null,"P":0.0,"P S":null,"S":0.0,"S Ni":null,"SN":null,"Si":0.0,"Si P":null,"Sn":0.0,"Suitable_For":"Tubular hardfacing alloy for Sugar mill knives and hammers, clinker crushers, liner plates, ripper tines, mixer blades, gravel washing equipment, ceramic mixer blades, paddles, extruders.","V":0.6,"conformances":null,"ind":null,"url":"http:\/\/www.ceweld.nl\/en\/product\/dur-ce-tube-62"}}

File: data/combined_data/jsons/118 Products_Consumable_StickElectrodes-MildandLowAlloySteels-Pipeliner-PipelinerArc80(LincolnElectric).json
{"118":{"category":"stainless-high-alloy","name":"Products_Consumable_StickElectrodes-MildandLowAlloySteels-Pipeliner-PipelinerArc80(LincolnElectric)","Applications":"conformances\naws-a5.5\/a5.5m:-e8010\u2010p1,-e8010\u2010g\nasme-sfa\u2010a5.5:-e8010\u2010p1,-e8010\u2010g\ncsa\/cwb-w48-06:-e5510-p1,-e5510-g","As":null,"C":0.2,"Cr":0.3,"Cu":null,"Diffusible Hydrogen":null,"Mn":1.2,"Mn + Ni + Cr + Mo + V":null,"Mo":0.5,"N":null,"Nb":null,"Ni":1.0,"Ni+Mn":null,"P":0.3,"P S":null,"S":0.03,"S Ni":null,"SN":null,"Si":0.6,"Si P":null,"Sn":null,"Suitable_For":"\u2022-excellent-impact-properties-without-the-intentional-\naddition-of-boron\n\u2022-high-productivity-in-vertical-down-and-out\u2010of\u2010position-\npipe-welding\n\u2022-deep-penetration\n\u2022-q2-lot\u00ae-control-and-tested-\u2013-certificate-showing-\nactual-deposit-chemistry-per-lot-available-online.\n\u2022-clean,-visible-weld-puddle\n\u2022-superior-puddle-control","V":null,"conformances":"typical-applications-------------\n\u2022-root-pass-welding-of-up-to-x80-grade-pipe\n\u2022-hot,-fill-and-cap-pass-welding-on-up-to-x70-\ngrade-pipe\nwelding-positions------------\nall","ind":65.0,"url":"https:\/\/www.lincolnelectric.com\/en-us\/Consumables\/Pages\/product.aspx?product=Products_Consumable_StickElectrodes-MildandLowAlloySteels-Pipeliner-PipelinerArc80(LincolnElectric)"}}

File: data/combined_data/jsons/1180 Dur CE-Tube WC2.json
{"1180":{"category":3.0,"name":"Dur CE-Tube WC2","Applications":"This electrode offers a extreme recovery and can be used for overlays with extremely abrasive wear resistance, but with low impact. 3 layers should be considdered as maximum.","As":null,"C":0.0,"Cr":0.0,"Cu":0.0,"Diffusible Hydrogen":null,"Mn":0.0,"Mn + Ni + Cr + Mo + V":null,"Mo":0.0,"N":0.0,"Nb":0.0,"Ni":0.0,"Ni+Mn":null,"P":0.0,"P S":null,"S":0.0,"S Ni":null,"SN":null,"Si":0.0,"Si P":null,"Sn":0.0,"Suitable_For":"Sinter plant parts, Swing hammers, Drilling surfaces, Stone crushers, Fan blades, Coke pusher shoes and crushers segments, Shovel, Cement mill parts, Earthmoving equipment, etc.","V":0.0,"conformances":null,"ind":null,"url":"http:\/\/www.ceweld.nl\/en\/product\/dur-ce-tube-wc2"}}

File: data/combined_data/jsons/1181 Dur CS.json
{"1181":{"category":5.0,"name":"Dur CS","Applications":"The area to be hardfaced should be free of rust, scale, grease or other dirt. Slowly preheat the area to a maximum of 500\u00b0C (932\u00b0F). Sprinkle the surface with Ceweld Universal\u2013Flux to prevent oxides from forming in the molten matrix during application.Once the area is properly heated,start brazing with L-CuNi10ZnF tinning rods (about 1 mm layer). Now apply DUR-CS. To make brazing easier dip the end in the brazing flux. NOTE: Do not overheat the hardfaced area. Particles can be pushed in correct position and dense configuration by using the end of the tinning Rod. Slow cooling is advised. Never cool area with water!","As":null,"C":0.0,"Cr":0.0,"Cu":48.0,"Diffusible Hydrogen":null,"Mn":0.0,"Mn + Ni + Cr + Mo + V":null,"Mo":0.0,"N":0.0,"Nb":0.0,"Ni":10.0,"Ni+Mn":null,"P":0.0,"P S":null,"S":0.0,"S Ni":null,"SN":null,"Si":0.0,"Si P":null,"Sn":0.0,"Suitable_For":"Downhole reamers, openers, fishing tools (spears), coring tools, reamers, milling tools, overshots, stabilizers, steel sawing, concrete drilling.","V":0.0,"conformances":null,"ind":null,"url":"http:\/\/www.ceweld.nl\/en\/product\/dur-cs"}}

File: data/combined_data/jsons/1182 Dur E 300 Kb.json
{"1182":{"category":3.0,"name":"Dur E 300 Kb","Applications":"hardfacing, rebuilding, overlays, machine parts, wheels, buffer layers, rails, crossings etc.","As":null,"C":0.125,"Cr":2.75,"Cu":0.0,"Diffusible Hydrogen":null,"Mn":1.25,"Mn + Ni + Cr + Mo + V":null,"Mo":0.0,"N":0.0,"Nb":0.0,"Ni":0.0,"Ni+Mn":null,"P":0.0,"P S":null,"S":0.0,"S Ni":null,"SN":null,"Si":0.0,"Si P":null,"Sn":0.0,"Suitable_For":"Rebuilding worn machine parts, rails, crossings, Stone crushers, Hammers, Gears, Cams, bearings, rope winches etc...","V":0.0,"conformances":null,"ind":null,"url":"http:\/\/www.ceweld.nl\/en\/product\/dur-e-300-kb"}}

File: data/combined_data/jsons/1183 10018-D2.json
{"1183":{"category":3.0,"name":"10018-D2","Applications":"Recommended for welding high yield strength steel (>600N\/mm2) in case high impact values are required at sub zero temperatures. The ideal electrode for welding MUD pipes in offshore. (Meets NACE requirements) Pipeline according API standard ranging from X65 upto X80.","As":null,"C":0.09,"Cr":0.0,"Cu":0.0,"Diffusible Hydrogen":null,"Mn":1.9,"Mn + Ni + Cr + Mo + V":null,"Mo":0.4,"N":0.0,"Nb":0.0,"Ni":0.0,"Ni+Mn":null,"P":0.025,"P S":null,"S":0.02,"S Ni":null,"SN":null,"Si":0.5,"Si P":null,"Sn":0.0,"Suitable_For":"Designed for welding steels with yield strength >600N\/mm2 in offshore as S550QL1, OPTIM 500ML, API: X70, X80, PAS 65 us, PAS 70 us, Dilimax 500, Dilimax 550, AISI 4130, 4140, 8630 and ASTM grades A182 Grade F22.\u00a0","V":0.0,"conformances":null,"ind":null,"url":"http:\/\/www.ceweld.nl\/en\/product\/10018-d2"}}

File: data/combined_data/jsons/1184 310L.json
{"1184":{"category":2.0,"name":"310L","Applications":"Common applications include heavily oxidizing media such as pipes in preheaters, coolers and condensers in the chemical industry.","As":null,"C":0.2,"Cr":0.0,"Cu":0.0,"Diffusible Hydrogen":null,"Mn":24.0,"Mn + Ni + Cr + Mo + V":null,"Mo":0.0,"N":0.0,"Nb":0.0,"Ni":0.0,"Ni+Mn":null,"P":20.0,"P S":null,"S":0.0,"S Ni":null,"SN":null,"Si":1.6,"Si P":null,"Sn":0.0,"Suitable_For":"Heat resistant stainless steels","V":0.0,"conformances":null,"ind":null,"url":"http:\/\/www.ceweld.nl\/en\/product\/310l"}}

File: data/combined_data/jsons/1185 Dur E 350 Kb.json
{"1185":{"category":3.0,"name":"Dur E 350 Kb","Applications":"Hardfacing and rebuilding machine parts that faces high impact and wear. The alloy is also excelent for buffer layers prior to hardfacing.\n","As":null,"C":0.15,"Cr":3.0,"Cu":0.0,"Diffusible Hydrogen":null,"Mn":1.0,"Mn + Ni + Cr + Mo + V":null,"Mo":0.0,"N":0.0,"Nb":0.0,"Ni":0.0,"Ni+Mn":null,"P":0.0,"P S":null,"S":0.0,"S Ni":null,"SN":null,"Si":0.0,"Si P":null,"Sn":0.0,"Suitable_For":"Rebuilding worn machine parts such as, rails, crossings, wheels, dredging parts, Stone crushers, Hammers, Gears, Cams, bearings, rope winches etc.","V":0.0,"conformances":null,"ind":null,"url":"http:\/\/www.ceweld.nl\/en\/product\/dur-e-350-kb"}}

File: data/combined_data/jsons/1186 DUR E 400 CrMo.json
{"1186":{"category":3.0,"name":"DUR E 400 CrMo","Applications":"Hardfacing, rebuilding, overlays, machine parts, wheels, conveyors, crossings, bufferlayers prior to hardfacing etc","As":null,"C":0.1,"Cr":6.5,"Cu":0.0,"Diffusible Hydrogen":null,"Mn":0.6,"Mn + Ni + Cr + Mo + V":null,"Mo":3.25,"N":0.0,"Nb":0.0,"Ni":0.0,"Ni+Mn":null,"P":0.0,"P S":null,"S":0.0,"S Ni":null,"SN":null,"Si":0.4,"Si P":null,"Sn":0.0,"Suitable_For":"Rebuilding worn machine parts, Stone crushers, Hammers, Gears, Cams, rails, crossings etc.","V":0.0,"conformances":null,"ind":null,"url":"http:\/\/www.ceweld.nl\/en\/product\/dur-e-400-crmo"}}

File: data/combined_data/jsons/1187 DUR E 400 KB.json
{"1187":{"category":3.0,"name":"DUR E 400 KB","Applications":"Hardfacing, rebuilding, overlays, machine parts, wheels, buffer layers, etc","As":null,"C":0.15,"Cr":3.0,"Cu":0.0,"Diffusible Hydrogen":null,"Mn":1.0,"Mn + Ni + Cr + Mo + V":null,"Mo":0.0,"N":0.0,"Nb":0.0,"Ni":0.0,"Ni+Mn":null,"P":0.0,"P S":null,"S":0.0,"S Ni":null,"SN":null,"Si":0.0,"Si P":null,"Sn":0.0,"Suitable_For":"Rebuilding worn machine parts, Stone crushers, Hammers, Gears, Cams etc.","V":0.0,"conformances":null,"ind":null,"url":"http:\/\/www.ceweld.nl\/en\/product\/dur-e-400-kb"}}

File: data/combined_data/jsons/1188 Dur E 60 Kb.json
{"1188":{"category":3.0,"name":"Dur E 60 Kb","Applications":"Hardfacing against high impact combined with strong abrasion wear.\n","As":null,"C":0.65,"Cr":8.5,"Cu":0.0,"Diffusible Hydrogen":null,"Mn":0.6,"Mn + Ni + Cr + Mo + V":null,"Mo":0.75,"N":0.0,"Nb":0.0,"Ni":0.0,"Ni+Mn":null,"P":0.0,"P S":null,"S":0.0,"S Ni":null,"SN":null,"Si":0.0,"Si P":null,"Sn":0.0,"Suitable_For":"Mixing arms, cold cutting tools, hammers, rolls, loaders, buckets, pumps, hardfacing on austenitic manganese steel, rebuilding knives","V":1.1,"conformances":null,"ind":null,"url":"http:\/\/www.ceweld.nl\/en\/product\/dur-e-60-kb"}}

File: data/combined_data/jsons/1189 DUR E 600 KB.json
{"1189":{"category":3.0,"name":"DUR E 600 KB","Applications":"Hardfacing, rebuilding, overlays on machine parts and wear parts in mining, agriculture etc.","As":null,"C":0.6,"Cr":8.7,"Cu":0.0,"Diffusible Hydrogen":null,"Mn":0.0,"Mn + Ni + Cr + Mo + V":null,"Mo":0.5,"N":0.0,"Nb":0.0,"Ni":0.0,"Ni+Mn":null,"P":0.0,"P S":null,"S":0.0,"S Ni":null,"SN":null,"Si":0.0,"Si P":null,"Sn":0.0,"Suitable_For":"Rebuilding worn machine parts, Stone crushers, Hammers, Gears, Cams, metal scrap and car recycling hammers, cold cutting tools, slurry pumps etc.\n\u00a0","V":1.4,"conformances":null,"ind":null,"url":"http:\/\/www.ceweld.nl\/en\/product\/dur-e-600-kb"}}

File: data/combined_data/jsons/119 Products_Consumable_StickElectrodes-MildandLowAlloySteels-Pipeliner-PipelinerArc80(LincolnElectric).json
{"119":{"category":"stainless-high-alloy","name":"Products_Consumable_StickElectrodes-MildandLowAlloySteels-Pipeliner-PipelinerArc80(LincolnElectric)","Applications":"conformances\naws-a5.5\/a5.5m:-e8010\u2010p1,-e8010\u2010g\nasme-sfa\u2010a5.5:-e8010\u2010p1,-e8010\u2010g\ncsa\/cwb-w48-06:-e5510-p1,-e5510-g","As":null,"C":0.145,"Cr":0.035,"Cu":null,"Diffusible Hydrogen":null,"Mn":0.765,"Mn + Ni + Cr + Mo + V":null,"Mo":0.175,"N":null,"Nb":null,"Ni":0.865,"Ni+Mn":null,"P":0.015,"P S":null,"S":0.015,"S Ni":null,"SN":null,"Si":0.17,"Si P":null,"Sn":null,"Suitable_For":"\u2022-excellent-impact-properties-without-the-intentional-\naddition-of-boron\n\u2022-high-productivity-in-vertical-down-and-out\u2010of\u2010position-\npipe-welding\n\u2022-deep-penetration\n\u2022-q2-lot\u00ae-control-and-tested-\u2013-certificate-showing-\nactual-deposit-chemistry-per-lot-available-online.\n\u2022-clean,-visible-weld-puddle\n\u2022-superior-puddle-control","V":null,"conformances":"typical-applications-------------\n\u2022-root-pass-welding-of-up-to-x80-grade-pipe\n\u2022-hot,-fill-and-cap-pass-welding-on-up-to-x70-\ngrade-pipe\nwelding-positions------------\nall","ind":65.0,"url":"https:\/\/www.lincolnelectric.com\/en-us\/Consumables\/Pages\/product.aspx?product=Products_Consumable_StickElectrodes-MildandLowAlloySteels-Pipeliner-PipelinerArc80(LincolnElectric)"}}

File: data/combined_data/jsons/1190 Dur Mn14.json
{"1190":{"category":3.0,"name":"Dur Mn14","Applications":"This electrode with a recovery of 140% can be used forjoining and overlay on manganese steels that are worn out and need to be rebuild. Heat input should be low.\n ","As":null,"C":0.8,"Cr":0.0,"Cu":0.0,"Diffusible Hydrogen":null,"Mn":13.0,"Mn + Ni + Cr + Mo + V":null,"Mo":0.0,"N":0.0,"Nb":0.0,"Ni":3.0,"Ni+Mn":null,"P":0.0,"P S":null,"S":0.0,"S Ni":null,"SN":null,"Si":0.0,"Si P":null,"Sn":0.0,"Suitable_For":"austenitic manganese steel, high impact loads, hammers, crushers, rebuilding, hardfacing, rails, crossings, Breaker teeth, etc..","V":0.0,"conformances":null,"ind":null,"url":"http:\/\/www.ceweld.nl\/en\/product\/dur-mn14"}}

File: data/combined_data/jsons/1191 Dur MnCr.json
{"1191":{"category":3.0,"name":"Dur MnCr","Applications":"Basic electrode for rebuilding and joining cold straining Mn steels or rebuilding parts that are subject to high impact and rolling wear. \n\n","As":null,"C":0.55,"Cr":14.0,"Cu":0.0,"Diffusible Hydrogen":null,"Mn":17.0,"Mn + Ni + Cr + Mo + V":null,"Mo":0.0,"N":0.0,"Nb":0.0,"Ni":0.0,"Ni+Mn":null,"P":0.0,"P S":null,"S":0.0,"S Ni":null,"SN":null,"Si":0.0,"Si P":null,"Sn":0.0,"Suitable_For":"rebuilding and joining cold straining Mn steels or rebuilding parts that are subject to high impact and rolling wear. Breaker teeth, crushers, hammers, crossings, rails.\n\u00a0","V":0.0,"conformances":null,"ind":null,"url":"http:\/\/www.ceweld.nl\/en\/product\/dur-mncr"}}

File: data/combined_data/jsons/1192 DUR NiCrBSi + WC12Co.json
{"1192":{"category":7.0,"name":"DUR NiCrBSi + WC12Co","Applications":"Mixer blades, cutters, hoppers, sand pumps, friction parts etc.","As":null,"C":0.0,"Cr":0.0,"Cu":0.0,"Diffusible Hydrogen":null,"Mn":0.0,"Mn + Ni + Cr + Mo + V":null,"Mo":0.0,"N":0.0,"Nb":0.0,"Ni":0.0,"Ni+Mn":null,"P":0.0,"P S":null,"S":0.0,"S Ni":null,"SN":null,"Si":0.0,"Si P":null,"Sn":0.0,"Suitable_For":null,"V":0.0,"conformances":null,"ind":null,"url":"http:\/\/www.ceweld.nl\/en\/product\/dur-nicrbsi-wc12co"}}

File: data/combined_data/jsons/1193 Dur R.json
{"1193":{"category":5.0,"name":"Dur R","Applications":null,"As":null,"C":0.0,"Cr":0.0,"Cu":0.0,"Diffusible Hydrogen":null,"Mn":0.0,"Mn + Ni + Cr + Mo + V":null,"Mo":0.0,"N":0.0,"Nb":0.0,"Ni":0.0,"Ni+Mn":null,"P":0.0,"P S":null,"S":0.0,"S Ni":null,"SN":null,"Si":0.0,"Si P":null,"Sn":0.0,"Suitable_For":"Hardfacing drill points, augers, impellors, mixer blades, stone crushing equipment, deep drilling,","V":0.0,"conformances":null,"ind":null,"url":"http:\/\/www.ceweld.nl\/en\/product\/dur-r"}}

File: data/combined_data/jsons/1194 Dur R (Ni).json
{"1194":{"category":5.0,"name":"Dur R (Ni)","Applications":"Dur R (Ni) offers the highest available wear resistance of all hardfacing alloys in most applications.  The deposit offers excellent corrosion resistance combined with tungsten carbides for long life span in extreme applications.","As":null,"C":0.0,"Cr":0.0,"Cu":0.0,"Diffusible Hydrogen":null,"Mn":0.0,"Mn + Ni + Cr + Mo + V":null,"Mo":0.0,"N":0.0,"Nb":0.0,"Ni":0.0,"Ni+Mn":null,"P":0.0,"P S":null,"S":0.0,"S Ni":null,"SN":null,"Si":0.0,"Si P":null,"Sn":0.0,"Suitable_For":"Dur R (Ni) can be applied on all sorts of steels except on cast iron or Mn-steel. The main applications are hardfacing and rebuilding of stabilisers and other oilfield tools where maximum protection is required. Also for augers, impellers, mixer plates in the brick and clay industry and on decanter screws in the food and chemical industry where corrosion resistance is needed.","V":0.0,"conformances":null,"ind":null,"url":"http:\/\/www.ceweld.nl\/en\/product\/dur-r-ni"}}

File: data/combined_data/jsons/1195 312.json
{"1195":{"category":2.0,"name":"312","Applications":"Buffer layers before hardfacing, armor plate, exhaust systems, high, Manganese austenitic steel, heterogeneous welding, difficult to weld and unknown steels.","As":null,"C":0.15,"Cr":30.0,"Cu":0.75,"Diffusible Hydrogen":null,"Mn":1.75,"Mn + Ni + Cr + Mo + V":null,"Mo":0.75,"N":0.0,"Nb":0.0,"Ni":9.25,"Ni+Mn":null,"P":0.03,"P S":null,"S":0.03,"S Ni":null,"SN":null,"Si":0.475,"Si P":null,"Sn":0.0,"Suitable_For":"Buffer layers, armor plate,\u00a0409, 304,\u00a0difficult to weld steels such as:, 25CrMo4, 42CrMo4, 50CrMo4,\u00a042MnV7, 1.7218, 1.7225, 1.7228, 1.7223, AISI: 4130, 4140, 4150, C45, C60, tool steel repairs etc..","V":0.0,"conformances":null,"ind":null,"url":"http:\/\/www.ceweld.nl\/en\/product\/312"}}

File: data/combined_data/jsons/1196 Dur RU.json
{"1196":{"category":3.0,"name":"Dur RU","Applications":"To be aplied on-armour-platings of tools and machine parts in the mining, road construction, well digging, special civil engineering, depression drilling technology, where strongest abrasion by minerals may occur.","As":null,"C":0.0,"Cr":0.0,"Cu":0.0,"Diffusible Hydrogen":null,"Mn":0.0,"Mn + Ni + Cr + Mo + V":null,"Mo":0.0,"N":0.0,"Nb":0.0,"Ni":0.0,"Ni+Mn":null,"P":0.0,"P S":null,"S":0.0,"S Ni":null,"SN":null,"Si":0.0,"Si P":null,"Sn":0.0,"Suitable_For":"Scratchers, mixers, deep drilling, mining, bentonit mixers, cement mixers, stabilisers, impellers, augers etc.","V":0.0,"conformances":null,"ind":null,"url":"http:\/\/www.ceweld.nl\/en\/product\/dur-ru"}}

File: data/combined_data/jsons/1197 Dur RU (Ni).json
{"1197":{"category":3.0,"name":"Dur RU (Ni)","Applications":"The main applications are hardfacing and rebuilding of stabilisers and other oilfield tools where maximum protection is required. Also for augers, impellers, mixer plates in the brick and clay industry and on decanter screws in the food and chemical industry where corrosion resistance is needed. DUR RU (Ni) can be applied on all sorts of steels except on cast iron or Mn-steel. This alloy is the most wear resistant type in most hardfacing applications. In case of very fine dust abrasion It might happen that the matrix will be washed out and looses the imbedded Tungsten carbides, in this case another hardfacing product should be considdered..","As":null,"C":0.0,"Cr":0.0,"Cu":0.0,"Diffusible Hydrogen":null,"Mn":0.0,"Mn + Ni + Cr + Mo + V":null,"Mo":0.0,"N":0.0,"Nb":0.0,"Ni":0.0,"Ni+Mn":null,"P":0.0,"P S":null,"S":0.0,"S Ni":null,"SN":null,"Si":0.0,"Si P":null,"Sn":0.0,"Suitable_For":"Scratchers, mixers, deep drilling, bentonit mixers, cement mixers, stabilisers, impellers, augers etc.","V":0.0,"conformances":null,"ind":null,"url":"http:\/\/www.ceweld.nl\/en\/product\/dur-ru-ni"}}

File: data/combined_data/jsons/1198 DUR SS 60 Ti.json
{"1198":{"category":3.0,"name":"DUR SS 60 Ti","Applications":"Developed for wear resistant overlays that faces high working temperatures and excellent for rebuilding cutting edges of knives and other cutting equipment.\n","As":null,"C":0.9,"Cr":4.5,"Cu":0.0,"Diffusible Hydrogen":null,"Mn":1.5,"Mn + Ni + Cr + Mo + V":null,"Mo":8.0,"N":0.0,"Nb":0.0,"Ni":0.0,"Ni+Mn":null,"P":0.0,"P S":null,"S":0.0,"S Ni":null,"SN":null,"Si":0.0,"Si P":null,"Sn":0.0,"Suitable_For":"Cutting tools, Shear blades, Milling cutters, Drills, Hot work tools, wood knives etc. High speed Tool steel deposit.","V":1.5,"conformances":null,"ind":null,"url":"http:\/\/www.ceweld.nl\/en\/product\/dur-ss-60-ti"}}

File: data/combined_data/jsons/1199 Dur WC 3000.json
{"1199":{"category":8.0,"name":"Dur WC 3000","Applications":"Dur WC 3000 is used in combination with the MAG proces to develope a sharp and rough surface on cutting tools for steel and or concrete sawing and or crushing applications. These particles can be used in combination with medium hard, extra hard and corrosion resistant filler metals that fits the application. \n","As":null,"C":5.5,"Cr":0.0,"Cu":0.0,"Diffusible Hydrogen":null,"Mn":0.0,"Mn + Ni + Cr + Mo + V":null,"Mo":0.0,"N":0.0,"Nb":0.0,"Ni":0.0,"Ni+Mn":null,"P":0.0,"P S":null,"S":0.0,"S Ni":null,"SN":null,"Si":0.0,"Si P":null,"Sn":0.0,"Suitable_For":"concrete drilling, earth moving tools, recycling bars and hammers, cutting applications, sawing steel and concrete, deepsea wrack sawing, mixing paddles, scraper blades, mining etc....","V":0.0,"conformances":null,"ind":null,"url":"http:\/\/www.ceweld.nl\/en\/product\/dur-wc-3000"}}

File: data/combined_data/jsons/12 Products_Consumable_StickElectrodes-MildandLowAlloySteels-Lincoln-Lincoln7018AC(LincolnElectric).json
{"12":{"category":"hardfacing","name":"Products_Consumable_StickElectrodes-MildandLowAlloySteels-Lincoln-Lincoln7018AC(LincolnElectric)","Applications":"conformances\naws-a5.5\/a5.5m:-2006-e8018-b2-h4r\nasme-sfa-a5.5:-e8018-b2-h4r\ncwb\/csa-w48-06:-e5518-b2\nwelding-positions\nall,-except-vertical-down","As":null,"C":0.085,"Cr":1.25,"Cu":null,"Diffusible Hydrogen":4.0,"Mn":0.9,"Mn + Ni + Cr + Mo + V":null,"Mo":0.525,"N":null,"Nb":null,"Ni":null,"Ni+Mn":null,"P":0.03,"P S":null,"S":0.03,"S Ni":null,"SN":null,"Si":0.8,"Si P":null,"Sn":null,"Suitable_For":"typical-applications\n(cid:23)(cid:3)power-generation-(cid:23)(cid:3)pressure-vessels\n(cid:23)(cid:3)petrochemical-(cid:23)(cid:3)process-piping","V":null,"conformances":"diameters-\/-packaging\ndiameter-length-8-lb-(3.6-kg)-easy-open-can\ns-e8018-b2-h4r-\u2022-low-alloy,-low-hydrogen","ind":6.0,"url":"https:\/\/www.lincolnelectric.com\/en-us\/Consumables\/Pages\/product.aspx?product=Products_Consumable_StickElectrodes-MildandLowAlloySteels-Lincoln-Lincoln7018AC(LincolnElectric)"}}

File: data/combined_data/jsons/120 Products_Consumable_StickElectrodes-MildandLowAlloySteels-Pipeliner-Pipeliner16P(LincolnElectric).json
{"120":{"category":"stainless-high-alloy","name":"Products_Consumable_StickElectrodes-MildandLowAlloySteels-Pipeliner-Pipeliner16P(LincolnElectric)","Applications":"conformances\naws-a5.1:-e7016-1-h4\nasme-sfa-a5.1:-e7016-1-h4","As":null,"C":0.15,"Cr":0.3,"Cu":null,"Diffusible Hydrogen":null,"Mn":1.6,"Mn + Ni + Cr + Mo + V":null,"Mo":0.08,"N":null,"Nb":null,"Ni":null,"Ni+Mn":null,"P":0.035,"P S":null,"S":0.035,"S Ni":null,"SN":null,"Si":0.75,"Si P":null,"Sn":null,"Suitable_For":"\u2022-hot,-fill-and-cap-pass-welding-up-to-x60\n\u2022-low-hydrogen,-vertical-up-capability-on-x60-grade-pipe-\n\u2022-q2-lot\u00ae-certificates-showing-actual-deposit-chemistry-\nand-mechanical-properties-available-online\n\u2022-dc-(dcen)-is-the-recommended-polarity-for-root-pass-\nwelding-on-pipe","V":1.75,"conformances":"typical-applications\n\u2022-root-pass-welding-of-up-to-x100-grade-pipe\nwelding-positions\nall","ind":66.0,"url":"https:\/\/www.lincolnelectric.com\/en-us\/Consumables\/Pages\/product.aspx?product=Products_Consumable_StickElectrodes-MildandLowAlloySteels-Pipeliner-Pipeliner16P(LincolnElectric)"}}

File: data/combined_data/jsons/1200 E 410 NiMo.json
{"1200":{"category":3.0,"name":"E 410 NiMo","Applications":"Welding and overlay cladding from 13%Cr and 13%Cr(Ni) steels","As":null,"C":0.1,"Cr":13.0,"Cu":0.0,"Diffusible Hydrogen":null,"Mn":0.7,"Mn + Ni + Cr + Mo + V":null,"Mo":0.75,"N":0.0,"Nb":0.0,"Ni":4.0,"Ni+Mn":null,"P":0.0,"P S":null,"S":0.0,"S Ni":null,"SN":null,"Si":0.0,"Si P":null,"Sn":0.0,"Suitable_For":"1.4313, 1.4000, 1.4001, 1.40021.4351, 1.4414, G-X5CrNi 13 4, X3CrNiMo 13 4 , X3CrNiMo 13 4, grade CA 6 NM, X4CrNiMo 13 4, water turbines, valves, steam resistant..","V":0.0,"conformances":null,"ind":null,"url":"http:\/\/www.ceweld.nl\/en\/product\/e-410-nimo"}}

File: data/combined_data/jsons/1201 E Al 99,8.json
{"1201":{"category":3.0,"name":"E Al 99,8","Applications":"Joining pure aluminum and alloys with maximum 0,5 % alloying elements in construction and or in maintenance, also ideal for cladding or rebuilding parts. \nCan be used for flame welding as well.  \n","As":null,"C":0.0,"Cr":0.0,"Cu":0.0,"Diffusible Hydrogen":null,"Mn":0.0,"Mn + Ni + Cr + Mo + V":null,"Mo":0.0,"N":0.0,"Nb":0.0,"Ni":0.0,"Ni+Mn":null,"P":0.0,"P S":null,"S":0.0,"S Ni":null,"SN":null,"Si":0.0,"Si P":null,"Sn":0.0,"Suitable_For":"aluminium, pure","V":0.0,"conformances":null,"ind":null,"url":"http:\/\/www.ceweld.nl\/en\/product\/e-al-998"}}

File: data/combined_data/jsons/1202 E Alloy B3.json
{"1202":{"category":3.0,"name":"E Alloy B3","Applications":null,"As":null,"C":0.02,"Cr":2.15,"Cu":0.5,"Diffusible Hydrogen":null,"Mn":2.0,"Mn + Ni + Cr + Mo + V":null,"Mo":29.5,"N":0.0,"Nb":0.0,"Ni":57.06,"Ni+Mn":null,"P":0.04,"P S":null,"S":0.03,"S Ni":null,"SN":null,"Si":0.2,"Si P":null,"Sn":0.0,"Suitable_For":"Hastelloy B2, Hastelloy B3, dissimilar welding Hasteloy to nickel- of iron-based corrosion alloys, for weld overlay cladding","V":0.0,"conformances":null,"ind":null,"url":"http:\/\/www.ceweld.nl\/en\/product\/e-alloy-b3"}}

File: data/combined_data/jsons/1203 E Alloy C-276.json
{"1203":{"category":3.0,"name":"E Alloy C-276","Applications":"Ceweld E alloy C276 is used for welding materials of similar composition. This low carbon nickel-chromium-molybdenum filler metal can also be used for  \ndissimilar welding between nickel base alloys and stainless steels, as well as for surfacing and cladding on low alloyed steels.   ","As":null,"C":0.012,"Cr":15.5,"Cu":0.0,"Diffusible Hydrogen":null,"Mn":0.4,"Mn + Ni + Cr + Mo + V":null,"Mo":16.1,"N":0.0,"Nb":0.0,"Ni":59.1,"Ni+Mn":null,"P":0.012,"P S":null,"S":0.004,"S Ni":null,"SN":null,"Si":0.14,"Si P":null,"Sn":0.0,"Suitable_For":"Hasteloy C-276, NiCrMo alloys, aggresive media, against pitting and crevice corrosion, dissimilar joint of nickel alloys and stainless steels,","V":0.0,"conformances":null,"ind":null,"url":"http:\/\/www.ceweld.nl\/en\/product\/e-alloy-c-276"}}

File: data/combined_data/jsons/1204 E Alloy HX.json
{"1204":{"category":3.0,"name":"E Alloy HX","Applications":null,"As":null,"C":0.0,"Cr":0.0,"Cu":0.0,"Diffusible Hydrogen":null,"Mn":0.0,"Mn + Ni + Cr + Mo + V":null,"Mo":0.0,"N":0.0,"Nb":0.0,"Ni":0.0,"Ni+Mn":null,"P":0.0,"P S":null,"S":0.0,"S Ni":null,"SN":null,"Si":0.0,"Si P":null,"Sn":0.0,"Suitable_For":"Hasteloy X, and simmilar NiCrMo alloys, dissimilar welding of Nickel alloys, stainless steel, carbon steel and low alloyed steels.\nExcelent oxidation resistance at high temperatures upto 1200 degrees Celsius.\n","V":0.0,"conformances":null,"ind":null,"url":"http:\/\/www.ceweld.nl\/en\/product\/e-alloy-hx"}}

File: data/combined_data/jsons/1205 E AlMn1.json
{"1205":{"category":3.0,"name":"E AlMn1","Applications":"Joining aluminum alloys such as broken parts and or other casting parts, also ideal for cladding or rebuilding parts. \n\u2022 Aluminum alloyed with Manganese, copper, silicon, and magnesium. \n\u2022 Also excellent for welding dissimilar grades of Aluminum. \n\u2022 Storage tanks, truck and trailer parts, chemical tanks, food equipment. \n\n","As":null,"C":0.0,"Cr":0.0,"Cu":0.1,"Diffusible Hydrogen":null,"Mn":1.2,"Mn + Ni + Cr + Mo + V":null,"Mo":0.0,"N":0.0,"Nb":0.0,"Ni":0.0,"Ni+Mn":null,"P":0.0,"P S":null,"S":0.0,"S Ni":null,"SN":null,"Si":0.3,"Si P":null,"Sn":0.0,"Suitable_For":"Seawater resistant aluminium, AlMn, AlMg alloys with max. 3% magnesium,\u00a0\u2022 AlMn0,6, AlMn1, AlMg1Mg0,5, AlMn1Mg1, AlMg3\u00a0","V":0.0,"conformances":null,"ind":null,"url":"http:\/\/www.ceweld.nl\/en\/product\/e-almn1"}}

File: data/combined_data/jsons/1207 E AlSi 12.json
{"1207":{"category":3.0,"name":"E AlSi 12","Applications":"Joining aluminum alloys such as broken gear parts and or other casting parts, also ideal for cladding or rebuilding wornout parts.","As":null,"C":0.0,"Cr":0.0,"Cu":0.23,"Diffusible Hydrogen":null,"Mn":0.04,"Mn + Ni + Cr + Mo + V":null,"Mo":0.0,"N":0.0,"Nb":0.0,"Ni":0.0,"Ni+Mn":null,"P":0.0,"P S":null,"S":0.0,"S Ni":null,"SN":null,"Si":11.8,"Si P":null,"Sn":0.0,"Suitable_For":"cast aluminium with more than 7% silicium, 3.2581, 3.2583, 3.2381, 3.2383, 3.2373, G-AlSi 12, G-AlSi 12 (Cu), G-AlSi 10 Mg, G-AlSi 10 Mg (Cu), G-AlSi 9 Mg,","V":0.0,"conformances":null,"ind":null,"url":"http:\/\/www.ceweld.nl\/en\/product\/e-alsi-12"}}

File: data/combined_data/jsons/1208 E AlSi 5.json
{"1208":{"category":3.0,"name":"E AlSi 5","Applications":"Stick electrode for welding Aluminium alloys with maximum 2% alloying elements and for aluminium alloys containing up to 7% Si.","As":null,"C":0.0,"Cr":0.0,"Cu":0.23,"Diffusible Hydrogen":null,"Mn":0.04,"Mn + Ni + Cr + Mo + V":null,"Mo":0.0,"N":0.0,"Nb":0.0,"Ni":0.0,"Ni+Mn":null,"P":0.0,"P S":null,"S":0.0,"S Ni":null,"SN":null,"Si":5.25,"Si P":null,"Sn":0.0,"Suitable_For":"AlSi alloys with max. 7% Silicium, AlMg alloys with max. 3% Magnesium, 3.3206, 3.3210, 3.2315, 3.3211, 3.2371, 3.2341, 3.2151, AlMgSi 0.5, AlMgSi 0.7, AlMgSi 1, AlMg 1SiCu, G.AlSI 7 Mg, G.AlSI 5 Mg, G.AlSI 6 CU 4,","V":0.0,"conformances":null,"ind":null,"url":"http:\/\/www.ceweld.nl\/en\/product\/e-alsi-5"}}
