Repository: PrasannS/WeldingAnalysis

# Analyzing Weld Composite Material and Mechanial properties using statistical / machine learning approaches

## Webscraping

### The data for this projects was obtained via webscraping welding materials data from the following sites

- [Certilas Welding Products Dataset](https://certilas.nl/en/catalogue)
- [Lincoln Electric Welding Products Dataset](https://www.lincolnelectric.com/en-us/consumables/Pages/consumables.aspx)
- [Citrination Weld Composites Dataset](https://citrination.com/datasets/114194/show_search?searchMatchOption=fuzzyMatch)

This scraping was done through the combination of webscraping and data preprocessing using BeautifulSoup and Pandas. See

File: data/combined_data/jsons/1374 OA 300.json
{"1374":{"category":4.0,"name":"OA 300","Applications":"280-325 HB, hardfacing and rebuilding alloy for wornout wheels, rails, tracks, tires, conveyors, crossings, bufferlayers prior to hardfacing. Excelent wear and abrasion resistance against heavy impact and shock, good machinable with carbide tools\n","As":null,"C":0.12,"Cr":1.5,"Cu":0.0,"Diffusible Hydrogen":null,"Mn":2.0,"Mn + Ni + Cr + Mo + V":null,"Mo":0.4,"N":0.0,"Nb":0.0,"Ni":0.0,"Ni+Mn":null,"P":0.0,"P S":null,"S":0.0,"S Ni":null,"SN":null,"Si":0.5,"Si P":null,"Sn":0.0,"Suitable_For":"Rails repair, crossings, concrete bars, crane, railway and tram\u00a0tracks, conveyors and transport surfaces, tires, bucket and loader teeth, cruscher jaws, bufferlayers etc.","V":0.0,"conformances":null,"ind":null,"url":"http:\/\/www.ceweld.nl\/en\/product\/oa-300"}}

File: data/combined_data/jsons/1375 OA 350.json
{"1375":{"category":4.0,"name":"OA 350","Applications":"320-390 HB, hardfacing and rebuilding alloy for wornout wheels, rails, tracks, tires, conveyors, crossings, bufferlayers prior to hardfacing. Excelent wear and abrasion resistance against heavy impact and shock, good machinable with carbide tools\n","As":null,"C":0.12,"Cr":1.2,"Cu":0.0,"Diffusible Hydrogen":null,"Mn":1.5,"Mn + Ni + Cr + Mo + V":null,"Mo":0.4,"N":0.0,"Nb":0.0,"Ni":2.4,"Ni+Mn":null,"P":0.0,"P S":null,"S":0.0,"S Ni":null,"SN":null,"Si":0.4,"Si P":null,"Sn":0.0,"Suitable_For":"Rails repair, crossings, concrete bars, crane, railway and tram\u00a0tracks, conveyors and transport surfaces, tires, bucket and loader teeth, cruscher jaws, bufferlayers etc.","V":0.0,"conformances":null,"ind":null,"url":"http:\/\/www.ceweld.nl\/en\/product\/oa-350"}}

File: data/combined_data/jsons/1376 OA 400.json
{"1376":{"category":4.0,"name":"OA 400","Applications":"385-415 HB, rebuilding and hardfacing alloy for extreme critical applications where extreme impact loads and surface pressure  causes deformation and cracks that need to be solved.","As":null,"C":0.15,"Cr":2.05,"Cu":0.0,"Diffusible Hydrogen":null,"Mn":1.5,"Mn + Ni + Cr + Mo + V":null,"Mo":3.25,"N":0.0,"Nb":0.0,"Ni":0.65,"Ni+Mn":null,"P":0.0,"P S":null,"S":0.0,"S Ni":null,"SN":null,"Si":0.4,"Si P":null,"Sn":0.0,"Suitable_For":"Rebuilding wornout wheels, hammers, lime stone crushing rollers, crossings, concrete bars, crane, railway and tram\u00a0tracks, conveyors and transport surfaces, kiln tire support rollers, bucket and loader teeth, crusher jaws, buffer layers prior to hard facing.","V":0.4,"conformances":null,"ind":null,"url":"http:\/\/www.ceweld.nl\/en\/product\/oa-400"}}

File: data/combined_data/jsons/1377 OA 4028.json
{"1377":{"category":4.0,"name":"OA 4028","Applications":"Rebuilding parts that faces wear combined with corrosion and impact.","As":null,"C":0.3,"Cr":14.0,"Cu":0.0,"Diffusible Hydrogen":null,"Mn":0.8,"Mn + Ni + Cr + Mo + V":null,"Mo":0.0,"N":0.0,"Nb":0.0,"Ni":0.4,"Ni+Mn":null,"P":0.0,"P S":null,"S":0.0,"S Ni":null,"SN":null,"Si":0.6,"Si P":null,"Sn":0.0,"Suitable_For":"Bridge bearings, sealing surfaces, corrosion slide ring sealing, roller bearings, centrifuges, valves, pumps, shafts etc.","V":0.0,"conformances":null,"ind":null,"url":"http:\/\/www.ceweld.nl\/en\/product\/oa-4028"}}

File: data/combined_data/jsons/1378 OA 410 NiMo.json
{"1378":{"category":4.0,"name":"OA 410 NiMo","Applications":"Bridge bearings, sealing surfaces, corrosion, slide ring sealing, centrifuge, continuos casting rolls","As":null,"C":0.05,"Cr":14.0,"Cu":0.0,"Diffusible Hydrogen":null,"Mn":1.0,"Mn + Ni + Cr + Mo + V":null,"Mo":0.75,"N":0.0,"Nb":0.0,"Ni":4.5,"Ni+Mn":null,"P":0.0,"P S":null,"S":0.0,"S Ni":null,"SN":null,"Si":0.9,"Si P":null,"Sn":0.0,"Suitable_For":"Water and steam turbine parts of the same kind, thermoshock and high heat resistant. 1.4313, 1.4002, (G)X5CrNi(Mo) 13 4, X6CrAl 13, Grade CA 6 NM.","V":0.0,"conformances":null,"ind":null,"url":"http:\/\/www.ceweld.nl\/en\/product\/oa-410-nimo"}}

File: data/combined_data/jsons/1379 OA 4370.json
{"1379":{"category":4.0,"name":"OA 4370","Applications":"Repair jobs where high strength and toughness is required. \nJoining austenitic manganese steels with themselves or with other steels. \nBuffer layer before hardfacing and maintenance on hard-to-weld steels.\nArmour plate and Joining 14% manganese steels. ","As":null,"C":0.03,"Cr":19.5,"Cu":0.0,"Diffusible Hydrogen":null,"Mn":6.8,"Mn + Ni + Cr + Mo + V":null,"Mo":0.0,"N":0.0,"Nb":0.0,"Ni":8.5,"Ni+Mn":null,"P":0.0,"P S":null,"S":0.0,"S Ni":null,"SN":null,"Si":0.8,"Si P":null,"Sn":0.0,"Suitable_For":"Tools steels* Low alloyed steels * Austenitic steels with Mn : type Z 120 M 12 Spring steels : 45S7*, 51S7*; 56SC7*, 45C4*, ...dissimilar welding","V":0.0,"conformances":null,"ind":null,"url":"http:\/\/www.ceweld.nl\/en\/product\/oa-4370"}}

File: data/combined_data/jsons/138 Products_Consumable_StickElectrodes-MildandLowAlloySteels-Fleetweld-Fleetweld5P-Plus(LincolnElectric).json
{"138":{"category":"stainless-high-alloy","name":"Products_Consumable_StickElectrodes-MildandLowAlloySteels-Fleetweld-Fleetweld5P-Plus(LincolnElectric)","Applications":"\u2022-steel-with-moderate-surface-contants\n\u2022-cross-country-and-in-plant-pipe-welding\n\u2022-square-edge-butt-welds\n\u2022-welding-on-galvanized-and-specially-coated-steels","As":null,"C":0.13,"Cr":0.03,"Cu":null,"Diffusible Hydrogen":null,"Mn":0.515,"Mn + Ni + Cr + Mo + V":null,"Mo":0.03,"N":null,"Nb":null,"Ni":0.03,"Ni+Mn":null,"P":0.011,"P S":null,"S":0.0095,"S Ni":null,"SN":null,"Si":0.26,"Si P":null,"Sn":null,"Suitable_For":"\u2022-deep-arc-penetration\n\u2022-light-slag-with-mal-arc-interference\n\u2022-excellent-vertical-and-overhead-capability","V":0.01,"conformances":"diameters-\/-packaging","ind":75.0,"url":"https:\/\/www.lincolnelectric.com\/en-us\/Consumables\/Pages\/product.aspx?product=Products_Consumable_StickElectrodes-MildandLowAlloySteels-Fleetweld-Fleetweld5P-Plus(LincolnElectric)"}}

File: data/combined_data/jsons/1380 OA 54 L.json
{"1380":{"category":4.0,"name":"OA 54 L","Applications":"Rebuilding and or protecting wear parts against extreme abrasion in combination with corrosion, with low impact.","As":null,"C":3.7,"Cr":32.0,"Cu":0.0,"Diffusible Hydrogen":null,"Mn":0.2,"Mn + Ni + Cr + Mo + V":null,"Mo":0.0,"N":0.0,"Nb":0.0,"Ni":0.0,"Ni+Mn":null,"P":0.0,"P S":null,"S":0.0,"S Ni":null,"SN":null,"Si":1.2,"Si P":null,"Sn":0.0,"Suitable_For":"56-59 HRc hardfacing alloy,\u00a0Mixing peddles, Press screws, Kneading machine,\u00a0screw conveyors, pumps\u00a0etc.","V":0.0,"conformances":null,"ind":null,"url":"http:\/\/www.ceweld.nl\/en\/product\/oa-54-l"}}

File: data/combined_data/jsons/1381 OA 55 TC.json
{"1381":{"category":4.0,"name":"OA 55 TC","Applications":"Rebuilding and or protecting wear parts that faces severe impact combined with heavy abrasion.\n","As":null,"C":1.8,"Cr":6.0,"Cu":0.0,"Diffusible Hydrogen":null,"Mn":1.45,"Mn + Ni + Cr + Mo + V":null,"Mo":1.25,"N":0.0,"Nb":0.0,"Ni":0.0,"Ni+Mn":null,"P":0.0,"P S":null,"S":0.0,"S Ni":null,"SN":null,"Si":1.6,"Si P":null,"Sn":0.0,"Suitable_For":"HRc 54-56, hardfacing alloy for Cement crusher rollers, Mineral and brick industry, Hammers, Screw conveyers, gravel pumps, bucket collars, dredger teeth etc.","V":0.0,"conformances":null,"ind":null,"url":"http:\/\/www.ceweld.nl\/en\/product\/oa-55-tc"}}

File: data/combined_data/jsons/1382 OA 550-VW.json
{"1382":{"category":4.0,"name":"OA 550-VW","Applications":"Recommended for parts subject to strong mineral abrasion and erosion, . \n","As":null,"C":0.5,"Cr":6.0,"Cu":0.0,"Diffusible Hydrogen":null,"Mn":3.0,"Mn + Ni + Cr + Mo + V":null,"Mo":1.5,"N":0.0,"Nb":0.0,"Ni":0.0,"Ni+Mn":null,"P":0.0,"P S":null,"S":0.0,"S Ni":null,"SN":null,"Si":1.0,"Si P":null,"Sn":0.0,"Suitable_For":"HRc 55-58, Cement pumps, crusher bars, hammer and blooming table rolls, mineral and brick industry.","V":0.0,"conformances":null,"ind":null,"url":"http:\/\/www.ceweld.nl\/en\/product\/oa-550-vw"}}

File: data/combined_data/jsons/1383 347 Si.json
{"1383":{"category":2.0,"name":"347 Si","Applications":"For welding stainless austenitic steels that are exposed to working temperatures up to 400\u00b0C.","As":null,"C":0.04,"Cr":19.5,"Cu":0.0,"Diffusible Hydrogen":null,"Mn":1.9,"Mn + Ni + Cr + Mo + V":null,"Mo":0.0,"N":0.0,"Nb":0.0,"Ni":10.0,"Ni+Mn":null,"P":0.0,"P S":null,"S":0.0,"S Ni":null,"SN":null,"Si":0.7,"Si P":null,"Sn":0.0,"Suitable_For":"\n\n1.45411.45501.45521.43191.43061.4306\u00a0\nX 6 CrNiTi 18 10X 6 CrNiNb 18 10G-X 5 CrNiNb 18 9X 5 CrNi 18 7X 2 CrNi 19 11G-X 2 CrNi 18 9\u00a0\n1.43011.43031.43081.4310\u00a0\u00a01.4312-\nX 5 CrNi 18 10X 5 CrNi 18 12G-X 6 CrNi 18 9X 12 CrNi 17 7G-X 10 CrNi 18 8-\n\n\nAISI: 321, 347","V":0.0,"conformances":null,"ind":null,"url":"http:\/\/www.ceweld.nl\/en\/product\/347-si"}}

File: data/combined_data/jsons/1384 OA 56 Nb.json
{"1384":{"category":4.0,"name":"OA 56 Nb","Applications":"Rebuilding and hardfacing wornout parts that faces heavy shock and abrasion at the same time.","As":null,"C":1.4,"Cr":6.5,"Cu":0.0,"Diffusible Hydrogen":null,"Mn":0.2,"Mn + Ni + Cr + Mo + V":null,"Mo":0.0,"N":0.0,"Nb":8.0,"Ni":0.0,"Ni+Mn":null,"P":0.0,"P S":null,"S":0.0,"S Ni":null,"SN":null,"Si":0.7,"Si P":null,"Sn":0.0,"Suitable_For":"55-57 HRc hardfacing alloy against shocks and mineral wear, Cement rollers and crushers, Mineral and brick crushing\u00a0industry, Screw conveyers, carbidge recycling etc.","V":1.0,"conformances":null,"ind":null,"url":"http:\/\/www.ceweld.nl\/en\/product\/oa-56-nb"}}

File: data/combined_data/jsons/1385 OA 57.json
{"1385":{"category":4.0,"name":"OA 57","Applications":"Rebuilding and or protecting wear parts against extreme abrasion with low impact.","As":null,"C":5.5,"Cr":32.0,"Cu":0.0,"Diffusible Hydrogen":null,"Mn":0.1,"Mn + Ni + Cr + Mo + V":null,"Mo":0.0,"N":0.0,"Nb":0.0,"Ni":0.0,"Ni+Mn":null,"P":0.0,"P S":null,"S":0.0,"S Ni":null,"SN":null,"Si":1.0,"Si P":null,"Sn":0.0,"Suitable_For":"60-64 HRc hardfacing alloy, Cement, Mineral mixing peddles, coke wear plates, Fan blades, screw conveyors, pumps\u00a0etc.","V":0.0,"conformances":null,"ind":null,"url":"http:\/\/www.ceweld.nl\/en\/product\/oa-57"}}

File: data/combined_data/jsons/1386 OA 57-62 Nb.json
{"1386":{"category":4.0,"name":"OA 57-62 Nb","Applications":"OA 57-62 Nb is designed for multiple layer welding and offers excellent resistance against combinations of wear and shock.","As":null,"C":1.3,"Cr":6.5,"Cu":0.0,"Diffusible Hydrogen":null,"Mn":0.9,"Mn + Ni + Cr + Mo + V":null,"Mo":0.0,"N":0.0,"Nb":6.5,"Ni":0.0,"Ni+Mn":null,"P":0.0,"P S":null,"S":0.0,"S Ni":null,"SN":null,"Si":1.0,"Si P":null,"Sn":0.0,"Suitable_For":"Hardfacing alloy against heavy impact and shock for hammers, crushers, buckets, conveyors, crusher jaws, stone crushers, crushing rollers etc.","V":0.0,"conformances":null,"ind":null,"url":"http:\/\/www.ceweld.nl\/en\/product\/oa-57-62-nb"}}

File: data/combined_data/jsons/1387 OA 58.json
{"1387":{"category":4.0,"name":"OA 58","Applications":"Rebuilding and or protecting parts that faces extreme abrasion with medium impact and wear plate production.\n","As":null,"C":5.0,"Cr":27.0,"Cu":0.0,"Diffusible Hydrogen":null,"Mn":0.7,"Mn + Ni + Cr + Mo + V":null,"Mo":1.5,"N":0.0,"Nb":0.0,"Ni":0.0,"Ni+Mn":null,"P":0.0,"P S":null,"S":0.0,"S Ni":null,"SN":null,"Si":1.1,"Si P":null,"Sn":0.0,"Suitable_For":"Cement industry, pumps, mixer blades, earthmoving equipment, dredging equipment and parts, wear plates, crushing equipment, blast furnace parts etc...","V":0.0,"conformances":null,"ind":null,"url":"http:\/\/www.ceweld.nl\/en\/product\/oa-58"}}

File: data/combined_data/jsons/1388 OA 59.json
{"1388":{"category":4.0,"name":"OA 59","Applications":"Cladding and rebuilding parts that are subject to severe abrasion. ","As":null,"C":5.0,"Cr":22.0,"Cu":0.0,"Diffusible Hydrogen":null,"Mn":0.5,"Mn + Ni + Cr + Mo + V":null,"Mo":0.0,"N":0.0,"Nb":7.0,"Ni":0.0,"Ni+Mn":null,"P":0.0,"P S":null,"S":0.0,"S Ni":null,"SN":null,"Si":1.0,"Si P":null,"Sn":0.0,"Suitable_For":"Sand and earth moving equipment such as buckets and teeth, dredge buckets, coke hammers, crushing equipment, rockwool rolls and brick industry, cement rollers, tables, Nihard and Mohard parts without buffer layer, slurry pumps, loaders, wear plates etc.\nEquivalent in\u00a0SMAW: Dur 62S, Dur 63Nb","V":0.0,"conformances":null,"ind":null,"url":"http:\/\/www.ceweld.nl\/en\/product\/oa-59"}}

File: data/combined_data/jsons/1389 OA 59 H.json
{"1389":{"category":4.0,"name":"OA 59 H","Applications":"Rebuilding and hardfacing wornout parts that faces extreme abrasion with low impact properties.","As":null,"C":5.3,"Cr":22.0,"Cu":0.0,"Diffusible Hydrogen":null,"Mn":0.4,"Mn + Ni + Cr + Mo + V":null,"Mo":0.0,"N":0.0,"Nb":7.0,"Ni":0.0,"Ni+Mn":null,"P":0.0,"P S":null,"S":0.0,"S Ni":null,"SN":null,"Si":1.3,"Si P":null,"Sn":0.0,"Suitable_For":"64-66 HRc hardfacing alloy for Sand and earth moving equipment such as buckets and teeth, dredge buckets, coke hammers, crushing equipment, wear plates, rockwool rolls and brick industry","V":0.0,"conformances":null,"ind":null,"url":"http:\/\/www.ceweld.nl\/en\/product\/oa-59-h"}}

File: data/combined_data/jsons/139 Products_Consumable_StickElectrodes-MildandLowAlloySteels-Fleetweld-Fleetweld22(LincolnElectric).json
{"139":{"category":"stainless-high-alloy","name":"Products_Consumable_StickElectrodes-MildandLowAlloySteels-Fleetweld-Fleetweld22(LincolnElectric)","Applications":"conformances\naws-a5.1\/a5.1m:-e6010\nasme-sfa-a5.1:-e6010\nabs:-e6010\ncwb\/csa-w48-06:-e4310\ntuv:-en-iso-2560-a:-e-42-3-c25","As":null,"C":0.2,"Cr":0.2,"Cu":null,"Diffusible Hydrogen":null,"Mn":1.2,"Mn + Ni + Cr + Mo + V":null,"Mo":0.3,"N":null,"Nb":null,"Ni":0.3,"Ni+Mn":null,"P":null,"P S":null,"S":null,"S Ni":null,"SN":null,"Si":1.0,"Si P":null,"Sn":null,"Suitable_For":"\u2022-high-operator-appeal-and-control\n\u2022-easy-slag-removal\n\u2022-standard-in-the-pipe-welding-industry\nwelding-positions\nall","V":0.08,"conformances":"typical-applications\n\u2022-cross-country-and-in-plant-pipe-welding\n\u2022-steel-with-moderate-surface-contants\n\u2022-repair-welding","ind":76.0,"url":"https:\/\/www.lincolnelectric.com\/en-us\/Consumables\/Pages\/product.aspx?product=Products_Consumable_StickElectrodes-MildandLowAlloySteels-Fleetweld-Fleetweld22(LincolnElectric)"}}

File: data/combined_data/jsons/1390 OA 60 Mo.json
{"1390":{"category":4.0,"name":"OA 60 Mo","Applications":"Rebuilding and or protecting parts that faces extreme abrasion with medium impact.\n","As":null,"C":3.7,"Cr":30.5,"Cu":0.0,"Diffusible Hydrogen":null,"Mn":0.2,"Mn + Ni + Cr + Mo + V":null,"Mo":0.6,"N":0.0,"Nb":0.0,"Ni":0.0,"Ni+Mn":null,"P":0.0,"P S":null,"S":0.0,"S Ni":null,"SN":null,"Si":1.05,"Si P":null,"Sn":0.0,"Suitable_For":"Cement industry, pumps, mixer blades, earthmoving equipment, dredging equipment and parts, wear plates, crushing equipment, blast furnace parts etc...","V":0.0,"conformances":null,"ind":null,"url":"http:\/\/www.ceweld.nl\/en\/product\/oa-60-mo"}}

File: data/combined_data/jsons/1391 OA 60-68B.json
{"1391":{"category":4.0,"name":"OA 60-68B","Applications":"Chromium free hardfacing wire for extreme abrasion. \nSingle layer on mild steel reaches a hardnerss > 60HRc. ","As":null,"C":0.5,"Cr":0.3,"Cu":0.0,"Diffusible Hydrogen":null,"Mn":1.1,"Mn + Ni + Cr + Mo + V":null,"Mo":0.0,"N":0.0,"Nb":0.0,"Ni":1.5,"Ni+Mn":null,"P":0.0,"P S":null,"S":0.0,"S Ni":null,"SN":null,"Si":0.3,"Si P":null,"Sn":0.0,"Suitable_For":"Cr-free Hardfacing alloy against extreme abrasion like agricultural\u00a0equipment,\u00a0sand, snow scratchers, stone cutting tools and mining equipment, Highway construction equipment and conveyor chains, mixing paddles, cement pumps components, etc. 2 layer hardness : 61-68HRc.","V":0.0,"conformances":null,"ind":null,"url":"http:\/\/www.ceweld.nl\/en\/product\/oa-60-68b"}}

File: data/combined_data/jsons/1392 OA 60-70B.json
{"1392":{"category":4.0,"name":"OA 60-70B","Applications":"Rebuilding wornout parts or protecting new machine parts to increase life that suffer from extreme abrasive wear","As":null,"C":1.8,"Cr":8.2,"Cu":0.0,"Diffusible Hydrogen":null,"Mn":0.8,"Mn + Ni + Cr + Mo + V":null,"Mo":0.0,"N":0.0,"Nb":0.0,"Ni":0.0,"Ni+Mn":null,"P":0.0,"P S":null,"S":0.0,"S Ni":null,"SN":null,"Si":0.6,"Si P":null,"Sn":0.0,"Suitable_For":"60-70 HRc Hardfacing wire used in mining, agriculture and steel mills, conveyor chains, agriculture, construction, mixer blades, paddles, cement pumps with excelent abrasion and wear resistance against sand and minerals","V":0.0,"conformances":null,"ind":null,"url":"http:\/\/www.ceweld.nl\/en\/product\/oa-60-70b"}}

File: data/combined_data/jsons/1393 OA 600.json
{"1393":{"category":4.0,"name":"OA 600","Applications":"Rebuilding and hardfacing wornout parts that faces heavy shock and abrasion at the same time.","As":null,"C":0.5,"Cr":6.5,"Cu":0.0,"Diffusible Hydrogen":null,"Mn":3.0,"Mn + Ni + Cr + Mo + V":null,"Mo":0.7,"N":0.0,"Nb":0.0,"Ni":0.0,"Ni+Mn":null,"P":0.0,"P S":null,"S":0.0,"S Ni":null,"SN":null,"Si":0.9,"Si P":null,"Sn":0.0,"Suitable_For":"55-57 HRc hardfacing alloy against shocks and mineral wear, rollers and crushers, Mineral and brick crushing\u00a0industry, Screw conveyers, carbidge recycling etc.","V":0.0,"conformances":null,"ind":null,"url":"http:\/\/www.ceweld.nl\/en\/product\/oa-600"}}

File: data/combined_data/jsons/1394 347 Si Tig.json
{"1394":{"category":2.0,"name":"347 Si Tig","Applications":"For welding stainless austenitic steels that are exposed to working temperatures up to 400\u00b0C.","As":null,"C":0.04,"Cr":19.5,"Cu":0.0,"Diffusible Hydrogen":null,"Mn":1.9,"Mn + Ni + Cr + Mo + V":null,"Mo":0.0,"N":0.0,"Nb":0.0,"Ni":10.0,"Ni+Mn":null,"P":0.0,"P S":null,"S":0.0,"S Ni":null,"SN":null,"Si":0.7,"Si P":null,"Sn":0.0,"Suitable_For":"\n\n1.45411.45501.45521.43191.43061.4306 \nX 6 CrNiTi 18 10X 6 CrNiNb 18 10G-X 5 CrNiNb 18 9X 5 CrNi 18 7X 2 CrNi 19 11G-X 2 CrNi 18 9\n1.43011.43031.43081.4310\u00a0\u00a01.4312-\nX 5 CrNi 18 10X 5 CrNi 18 12G-X 6 CrNi 18 9X 12 CrNi 17 7G-X 10 CrNi 18 8-\n\n\nAISI: 321, 347","V":0.0,"conformances":null,"ind":null,"url":"http:\/\/www.ceweld.nl\/en\/product\/347-si-tig"}}

File: data/combined_data/jsons/1395 OA 61.json
{"1395":{"category":4.0,"name":"OA 61","Applications":"Rebuilding and or protecting wornout parts that faces extreme abrasion attack with medium impact. ","As":null,"C":4.0,"Cr":22.0,"Cu":0.0,"Diffusible Hydrogen":null,"Mn":0.0,"Mn + Ni + Cr + Mo + V":null,"Mo":0.0,"N":0.0,"Nb":0.0,"Ni":0.0,"Ni+Mn":null,"P":0.0,"P S":null,"S":0.0,"S Ni":null,"SN":null,"Si":0.0,"Si P":null,"Sn":0.0,"Suitable_For":"62 HRc hardfacing alloy for use in Cement, Mineral and brick industry: screws, decanters, eartmoving equipment, wear plates,\u00a0dredger teeth, pumps etc.\u00a0","V":0.8,"conformances":null,"ind":null,"url":"http:\/\/www.ceweld.nl\/en\/product\/oa-61"}}

File: data/combined_data/jsons/1396 OA 612.json
{"1396":{"category":4.0,"name":"OA 612","Applications":"Bucket teeth, conveyors, cruscher hammers, coal mine cutters, mixer blades, \nmixer blades etc. \n","As":null,"C":0.5,"Cr":12.5,"Cu":0.0,"Diffusible Hydrogen":null,"Mn":1.2,"Mn + Ni + Cr + Mo + V":null,"Mo":0.0,"N":0.0,"Nb":0.0,"Ni":0.0,"Ni+Mn":null,"P":0.0,"P S":null,"S":0.0,"S Ni":null,"SN":null,"Si":0.9,"Si P":null,"Sn":0.0,"Suitable_For":"54 HRc hardfacing alloy for wear resistant overlays, sand pumps, valve seats, dredger equipment, bucket teeth, stone crushing, hammers etc.","V":0.0,"conformances":null,"ind":null,"url":"http:\/\/www.ceweld.nl\/en\/product\/oa-612"}}

File: data/combined_data/jsons/1397 OA 615.json
{"1397":{"category":4.0,"name":"OA 615","Applications":"Rebuilding wornout parts that requires good resistance against wear and impact","As":null,"C":0.5,"Cr":6.5,"Cu":0.0,"Diffusible Hydrogen":null,"Mn":3.0,"Mn + Ni + Cr + Mo + V":null,"Mo":1.5,"N":0.0,"Nb":0.0,"Ni":0.0,"Ni+Mn":null,"P":0.0,"P S":null,"S":0.0,"S Ni":null,"SN":null,"Si":1.0,"Si P":null,"Sn":0.0,"Suitable_For":"58 HRc hardfacing alloy for Bucket teeth, conveyors, cruschers, mixer blades, cement rollers, mixers, loaders, mining, earthmoving equipment, carbidge recycling paddles\u00a0etc.","V":1.5,"conformances":null,"ind":null,"url":"http:\/\/www.ceweld.nl\/en\/product\/oa-615"}}

File: data/combined_data/jsons/1398 OA 62.json
{"1398":{"category":4.0,"name":"OA 62","Applications":"Rebuilding and or protecting wear parts against extreme abrasion with low impact.","As":null,"C":5.0,"Cr":38.0,"Cu":0.0,"Diffusible Hydrogen":null,"Mn":0.0,"Mn + Ni + Cr + Mo + V":null,"Mo":0.0,"N":0.0,"Nb":0.0,"Ni":0.0,"Ni+Mn":null,"P":0.0,"P S":null,"S":0.0,"S Ni":null,"SN":null,"Si":0.8,"Si P":null,"Sn":0.0,"Suitable_For":"64-68 HRc hardfacing alloy, Cement, Mineral mixing, hammers, coke wear plates etc.","V":0.0,"conformances":null,"ind":null,"url":"http:\/\/www.ceweld.nl\/en\/product\/oa-62"}}

File: data/combined_data/jsons/1399 OA 63.json
{"1399":{"category":4.0,"name":"OA 63","Applications":"Rebuilding and or protecting wear parts that faces extreme abrasion and medium to low impact. ","As":null,"C":5.4,"Cr":22.0,"Cu":0.0,"Diffusible Hydrogen":null,"Mn":0.0,"Mn + Ni + Cr + Mo + V":null,"Mo":0.0,"N":0.0,"Nb":7.0,"Ni":0.0,"Ni+Mn":null,"P":0.0,"P S":null,"S":0.0,"S Ni":null,"SN":null,"Si":0.8,"Si P":null,"Sn":0.0,"Suitable_For":"63-67 HRc hardfacing alloy ,Fan blades, Bucket lips, Mining, Cement, Mineral hammers, coke wear plates etc.","V":0.0,"conformances":null,"ind":null,"url":"http:\/\/www.ceweld.nl\/en\/product\/oa-63"}}

File: data/combined_data/jsons/14 Products_Consumable_StickElectrodes-MildandLowAlloySteels-Millennium-MillenniumArc7018-1(LincolnElectric).json
{"14":{"category":"hardfacing","name":"Products_Consumable_StickElectrodes-MildandLowAlloySteels-Millennium-MillenniumArc7018-1(LincolnElectric)","Applications":"conformances\naws-a5.5\/a5.5m:-e8018-c1-h4r\nasme-sfa-a5.5:-e8018-c1-h4r\ncwb\/csa-w48-06:-e5518-c1","As":null,"C":0.12,"Cr":null,"Cu":null,"Diffusible Hydrogen":null,"Mn":1.25,"Mn + Ni + Cr + Mo + V":null,"Mo":null,"N":null,"Nb":null,"Ni":null,"Ni+Mn":null,"P":null,"P S":null,"S":2.375,"S Ni":null,"SN":null,"Si":0.8,"Si P":null,"Sn":null,"Suitable_For":"\u2022-designed-to-produce-a-nol-2.25%-nickel-deposit\n\u2022-premium-arc-performance\n\u2022-square-coating-burn-off\n\u2022-easy-strike,-re-strike-and-slag-removal\nwelding-positions\nall,-except-vertical-down","V":null,"conformances":"typical-applications\n\u2022-low-temperature-applications\n\u2022-refrigerated-ammonia-tanks\n\u2022-liquefied-gas-storage,-piping-and-transportation\n\u2022-weathering-steels\n\u2022-applications-requiring-stress-relieved-conditions","ind":7.0,"url":"https:\/\/www.lincolnelectric.com\/en-us\/Consumables\/Pages\/product.aspx?product=Products_Consumable_StickElectrodes-MildandLowAlloySteels-Millennium-MillenniumArc7018-1(LincolnElectric)"}}

File: data/combined_data/jsons/140 Products_Consumable_StickElectrodes-MildandLowAlloySteels-Fleetweld-Fleetweld22(LincolnElectric).json
{"140":{"category":"stainless-high-alloy","name":"Products_Consumable_StickElectrodes-MildandLowAlloySteels-Fleetweld-Fleetweld22(LincolnElectric)","Applications":"conformances\naws-a5.1\/a5.1m:-e6010\nasme-sfa-a5.1:-e6010\nabs:-e6010\ncwb\/csa-w48-06:-e4310\ntuv:-en-iso-2560-a:-e-42-3-c25","As":null,"C":0.145,"Cr":0.04,"Cu":null,"Diffusible Hydrogen":null,"Mn":0.625,"Mn + Ni + Cr + Mo + V":null,"Mo":0.02,"N":null,"Nb":null,"Ni":0.04,"Ni+Mn":null,"P":0.011,"P S":null,"S":0.009,"S Ni":null,"SN":null,"Si":0.21,"Si P":null,"Sn":null,"Suitable_For":"\u2022-high-operator-appeal-and-control\n\u2022-easy-slag-removal\n\u2022-standard-in-the-pipe-welding-industry\nwelding-positions\nall","V":0.01,"conformances":"typical-applications\n\u2022-cross-country-and-in-plant-pipe-welding\n\u2022-steel-with-moderate-surface-contants\n\u2022-repair-welding","ind":76.0,"url":"https:\/\/www.lincolnelectric.com\/en-us\/Consumables\/Pages\/product.aspx?product=Products_Consumable_StickElectrodes-MildandLowAlloySteels-Fleetweld-Fleetweld22(LincolnElectric)"}}

File: data/combined_data/jsons/1400 OA 63 V.json
{"1400":{"category":4.0,"name":"OA 63 V","Applications":"Rebuilding and or protecting wear parts that faces severe abrasion and stress attack. ","As":null,"C":5.0,"Cr":22.0,"Cu":0.0,"Diffusible Hydrogen":null,"Mn":0.0,"Mn + Ni + Cr + Mo + V":null,"Mo":0.0,"N":0.0,"Nb":0.0,"Ni":0.0,"Ni+Mn":null,"P":0.0,"P S":null,"S":0.0,"S Ni":null,"SN":null,"Si":1.0,"Si P":null,"Sn":0.0,"Suitable_For":"64-67 HRc hardfacing alloy for Sand and earth moving equipment such as buckets and teeth, dredge buckets, coke hammers, crushing equipment, stone crushers and brick industry","V":10.0,"conformances":null,"ind":null,"url":"http:\/\/www.ceweld.nl\/en\/product\/oa-63-v"}}

File: data/combined_data/jsons/1401 OA 63 VWB.json
{"1401":{"category":4.0,"name":"OA 63 VWB","Applications":"Hardfacing and rebuilding parts that faces severe agressive abrasion in cement industry, mining and stone crushing.","As":null,"C":5.25,"Cr":24.5,"Cu":0.0,"Diffusible Hydrogen":null,"Mn":0.8,"Mn + Ni + Cr + Mo + V":null,"Mo":0.0,"N":0.0,"Nb":0.0,"Ni":0.0,"Ni+Mn":null,"P":0.0,"P S":null,"S":0.0,"S Ni":null,"SN":null,"Si":1.2,"Si P":null,"Sn":0.0,"Suitable_For":"Nihard IV segmented roller and parts without buffer layer, slurry pumps, loaders, sand and earth moving equipment such as buckets and teeth, dredge buckets, crushing equipment, rockwool rolls and brick industry, cement rollers, table segments, wear plates etc.","V":5.5,"conformances":null,"ind":null,"url":"http:\/\/www.ceweld.nl\/en\/product\/oa-63-vwb"}}

File: data/combined_data/jsons/1402 OA 64.json
{"1402":{"category":4.0,"name":"OA 64","Applications":"Rebuilding wornout parts or protecting new machine parts to increase life that suffer from grinding wear combined with increased temperatures.","As":null,"C":5.2,"Cr":21.0,"Cu":0.0,"Diffusible Hydrogen":null,"Mn":0.4,"Mn + Ni + Cr + Mo + V":null,"Mo":7.0,"N":0.0,"Nb":7.0,"Ni":0.0,"Ni+Mn":null,"P":0.0,"P S":null,"S":0.0,"S Ni":null,"SN":null,"Si":1.0,"Si P":null,"Sn":0.0,"Suitable_For":"For fire gratings, sintering plants, augers and blast furnace bells ,gravel washing equipment, sugar mill hammer and knives, clinker crushers, coal mill rollers, screw conveyors, sintering lines, mixer blades etc.","V":1.0,"conformances":null,"ind":null,"url":"http:\/\/www.ceweld.nl\/en\/product\/oa-64"}}

File: data/combined_data/jsons/1403 OA 67 NiBo.json
{"1403":{"category":4.0,"name":"OA 67 NiBo","Applications":"Hardfacing wire against heavy wear with excelent abrasion resistance against sand and minerals.\n\n","As":null,"C":0.5,"Cr":0.0,"Cu":0.0,"Diffusible Hydrogen":null,"Mn":1.5,"Mn + Ni + Cr + Mo + V":null,"Mo":0.0,"N":0.0,"Nb":0.0,"Ni":3.0,"Ni+Mn":null,"P":0.0,"P S":null,"S":0.0,"S Ni":null,"SN":null,"Si":1.2,"Si P":null,"Sn":0.0,"Suitable_For":"Mining and steel mills, conveyor chains, agriculture, construction, mixer blades, paddles, cement pumps, screw conveyers, sintering lines, earth moving equipment etc.\u00a0","V":0.0,"conformances":null,"ind":null,"url":"http:\/\/www.ceweld.nl\/en\/product\/oa-67-nibo"}}

File: data/combined_data/jsons/1404 OA 68 Nb.json
{"1404":{"category":4.0,"name":"OA 68 Nb","Applications":"Hardfacing wornout parts that requires maximum hardness in just 1 or 2 layers combined with highest wear resistance.","As":null,"C":4.0,"Cr":19.0,"Cu":0.0,"Diffusible Hydrogen":null,"Mn":0.6,"Mn + Ni + Cr + Mo + V":null,"Mo":0.3,"N":0.0,"Nb":13.0,"Ni":0.0,"Ni+Mn":null,"P":0.0,"P S":null,"S":0.0,"S Ni":null,"SN":null,"Si":1.1,"Si P":null,"Sn":0.0,"Suitable_For":"67-69 HRc hardfacing alloy, for fire gratings, sintering plants, augers and blast furnace bells ,gravel washing equipment, clinker crushers, stone recycling, screw conveyors, sintering lines, mixer blades, wear plates, earth moving equipment etc.","V":0.4,"conformances":null,"ind":null,"url":"http:\/\/www.ceweld.nl\/en\/product\/oa-68-nb"}}

File: data/combined_data/jsons/1405 11018-H.json
{"1405":{"category":3.0,"name":"11018-H","Applications":"Designed for welding steels with high yield strength >690N\/mm2 in offshore, crane building, heavy transport, lifting etc. ","As":null,"C":0.06,"Cr":0.35,"Cu":0.0,"Diffusible Hydrogen":null,"Mn":1.5,"Mn + Ni + Cr + Mo + V":null,"Mo":0.35,"N":0.0,"Nb":0.0,"Ni":2.05,"Ni+Mn":null,"P":0.025,"P S":null,"S":0.025,"S Ni":null,"SN":null,"Si":0.375,"Si P":null,"Sn":0.0,"Suitable_For":"Weldox 700, naxtra 70, S690, dilimax, S690QL1, S620, S550, Hardox, S620Ql1, S690QL1, S600MC, S700MC, Naxtra 63, Naxtra 70, Optim 700 mc plus, TStE620, TStE690, Weldox 500, Hardox, Domex 460 MC, Domex 500 MC, Domex 550 MC, Domex 600 MC, Domex 650 MC, Domex 700 MC, \u00a0L480 - L550, X65 - X80, Hardox 400, XAR 400, Dilidur 400, 20MnCr65, 28CrMn43.","V":0.25,"conformances":null,"ind":null,"url":"http:\/\/www.ceweld.nl\/en\/product\/11018-h"}}

File: data/combined_data/jsons/1406 35-45Nb.json
{"1406":{"category":2.0,"name":"35-45Nb","Applications":"Joining and cladding high heat resistant NiCr-steels of the same kind and Cast steels in a low sulphourus invironment.","As":null,"C":0.42,"Cr":35.0,"Cu":0.0,"Diffusible Hydrogen":null,"Mn":0.8,"Mn + Ni + Cr + Mo + V":null,"Mo":0.0,"N":0.0,"Nb":1.1,"Ni":45.0,"Ni+Mn":null,"P":0.0,"P S":null,"S":0.0,"S Ni":null,"SN":null,"Si":1.4,"Si P":null,"Sn":0.0,"Suitable_For":"(centrifugal- and mould cast parts), such as G X-45NiCrNbSiTi 45 35.","V":0.0,"conformances":null,"ind":null,"url":"http:\/\/www.ceweld.nl\/en\/product\/35-45nb"}}

File: data/combined_data/jsons/1407 OA E-71 T-11.json
{"1407":{"category":4.0,"name":"OA E-71 T-11","Applications":"Tanks, boilers, steel structural works (large thickness), earthworks and construction works.","As":null,"C":0.18,"Cr":0.0,"Cu":0.0,"Diffusible Hydrogen":null,"Mn":1.0,"Mn + Ni + Cr + Mo + V":null,"Mo":0.0,"N":0.0,"Nb":0.0,"Ni":0.0,"Ni+Mn":null,"P":0.0,"P S":null,"S":0.0,"S Ni":null,"SN":null,"Si":0.25,"Si P":null,"Sn":0.0,"Suitable_For":"\n\nASTM\nEN\n\n\nA 131 Gr A, B, DA 131 Gr AH32 to DH36API 5LX-\n10025 S185, S235, S275, S35510028-2 P235 G H, P265 G H, P295 G H, P355 G H10113-2 S275, S35510113-3 S275, S355\n\n\n\u00a0","V":0.0,"conformances":null,"ind":null,"url":"http:\/\/www.ceweld.nl\/en\/product\/oa-e-71-t-11"}}

File: data/combined_data/jsons/1408 OA Mn14.json
{"1408":{"category":4.0,"name":"OA Mn14","Applications":"Welding parts of manganesesteel that are exposed to impact and shock-like wear","As":null,"C":1.0,"Cr":4.0,"Cu":0.0,"Diffusible Hydrogen":null,"Mn":13.75,"Mn + Ni + Cr + Mo + V":null,"Mo":0.0,"N":0.0,"Nb":0.0,"Ni":0.55,"Ni+Mn":null,"P":0.0,"P S":null,"S":0.0,"S Ni":null,"SN":null,"Si":0.4,"Si P":null,"Sn":0.0,"Suitable_For":"Rebuilding, buffer layers before hardfacing on steels with high carbon content, heavy impact loads, manganese steels","V":0.0,"conformances":null,"ind":null,"url":"http:\/\/www.ceweld.nl\/en\/product\/oa-mn14"}}

File: data/combined_data/jsons/1409 OA Mn18Cr.json
{"1409":{"category":4.0,"name":"OA Mn18Cr","Applications":"Rebuilding, buffer layers, rails, rails crossings, dredger teeth, blast furnace mantles etc..","As":null,"C":1.0,"Cr":14.0,"Cu":0.0,"Diffusible Hydrogen":null,"Mn":0.2,"Mn + Ni + Cr + Mo + V":null,"Mo":0.2,"N":0.0,"Nb":0.0,"Ni":1.2,"Ni+Mn":null,"P":0.0,"P S":null,"S":0.0,"S Ni":null,"SN":null,"Si":0.5,"Si P":null,"Sn":0.0,"Suitable_For":"Rebuilding, buffer layers, rails, rails crossings, dredger teeth, blast furnace mantles etc.","V":0.0,"conformances":null,"ind":null,"url":"http:\/\/www.ceweld.nl\/en\/product\/oa-mn18cr"}}

File: data/combined_data/jsons/141 Products_Consumable_StickElectrodes-MildandLowAlloySteels-Fleetweld-Fleetweld47(LincolnElectric).json
{"141":{"category":"stainless-high-alloy","name":"Products_Consumable_StickElectrodes-MildandLowAlloySteels-Fleetweld-Fleetweld47(LincolnElectric)","Applications":"\u2022-sheet-metal\n\u2022-irregular-short-welds-that-change-positions\n\u2022-maintenance-or-repair-welding\n\u2022-for-use-with-small-ac-welders-with-low-ocv","As":null,"C":0.2,"Cr":0.3,"Cu":null,"Diffusible Hydrogen":null,"Mn":1.2,"Mn + Ni + Cr + Mo + V":null,"Mo":null,"N":null,"Nb":null,"Ni":0.2,"Ni+Mn":null,"P":null,"P S":null,"S":null,"S Ni":null,"SN":null,"Si":1.0,"Si P":null,"Sn":null,"Suitable_For":"\u2022-operable-with-low-amperages-on-sheet-metal\n\u2022-excellent-bead-appearance\n\u2022-slag-control-accommodates-vertical-down-welding","V":null,"conformances":"aws-a5.1\/a5.1m:-e6013\nasme-sfa-a5.1:-e6013\nabs:-e6013\nlloyd\u2019s-register:-3m\ndnv-grade:-1\ngl:-1\nbv-grade:-1\ncwb\/csa-w48-06:-e4313\nen-iso-2560-b:-e4313-a\nwelding-positions\nall","ind":78.0,"url":"https:\/\/www.lincolnelectric.com\/en-us\/Consumables\/Pages\/product.aspx?product=Products_Consumable_StickElectrodes-MildandLowAlloySteels-Fleetweld-Fleetweld47(LincolnElectric)"}}

File: data/combined_data/jsons/1410 OA MnCr.json
{"1410":{"category":4.0,"name":"OA MnCr","Applications":"Rebuilding heavy steel parts, buffer layers, rails, rails crossings, dredger teeth, blast furnace mantles etc..","As":null,"C":0.45,"Cr":14.75,"Cu":0.0,"Diffusible Hydrogen":null,"Mn":15.7,"Mn + Ni + Cr + Mo + V":null,"Mo":0.55,"N":0.0,"Nb":0.0,"Ni":1.25,"Ni+Mn":null,"P":0.0,"P S":null,"S":0.0,"S Ni":null,"SN":null,"Si":0.4,"Si P":null,"Sn":0.0,"Suitable_For":"Rebuilding, buffer layers, rails, rails crossings, dredger teeth, blast furnace mantles","V":0.25,"conformances":null,"ind":null,"url":"http:\/\/www.ceweld.nl\/en\/product\/oa-mncr"}}

File: data/combined_data/jsons/1411 OA S-70-T4R.json
{"1411":{"category":4.0,"name":"OA S-70-T4R","Applications":"Welding outside in case high speed welding is required and protective gas is not possible or difficult. Suitable for C-Mn steels such as rails, fabrication of machinery, steel framed buildings and or heavy equipment repair. Recommended for butt assembly of rails and crossings.","As":null,"C":0.2,"Cr":0.0,"Cu":0.0,"Diffusible Hydrogen":null,"Mn":0.55,"Mn + Ni + Cr + Mo + V":null,"Mo":0.0,"N":0.0,"Nb":0.0,"Ni":0.0,"Ni+Mn":null,"P":0.002,"P S":null,"S":0.002,"S Ni":null,"SN":null,"Si":0.2,"Si P":null,"Sn":0.0,"Suitable_For":"Rebuilding and joining\u00a0steel parts that requires good strenght and high productivity.","V":0.0,"conformances":null,"ind":null,"url":"http:\/\/www.ceweld.nl\/en\/product\/oa-s-70-t4r"}}

File: data/combined_data/jsons/1412 OA S-71-T8.json
{"1412":{"category":4.0,"name":"OA S-71-T8","Applications":"Welding outdoors without sheltering with high deposition rates with a high basic slag. Suitable for C-Mn steels such as structural steel erection, bridge construction, fabrication of machinery, steel framed buildings and or heavy equipment repair. ","As":null,"C":0.19,"Cr":0.0,"Cu":0.0,"Diffusible Hydrogen":null,"Mn":0.55,"Mn + Ni + Cr + Mo + V":null,"Mo":0.0,"N":0.0,"Nb":0.0,"Ni":0.0,"Ni+Mn":null,"P":0.009,"P S":null,"S":0.006,"S Ni":null,"SN":null,"Si":0.2,"Si P":null,"Sn":0.0,"Suitable_For":"Rebuilding and joining\u00a0steel parts that requires good strenght and high productivity.","V":0.0,"conformances":null,"ind":null,"url":"http:\/\/www.ceweld.nl\/en\/product\/oa-s-71-t8"}}

File: data/combined_data/jsons/1413 OA S-71-TGS.json
{"1413":{"category":4.0,"name":"OA S-71-TGS","Applications":"Welding outside in case high speed welding is required and protective gas is not easy to apply or possible.\n","As":null,"C":0.15,"Cr":0.0,"Cu":0.0,"Diffusible Hydrogen":null,"Mn":0.9,"Mn + Ni + Cr + Mo + V":null,"Mo":0.0,"N":0.0,"Nb":0.0,"Ni":0.0,"Ni+Mn":null,"P":0.0,"P S":null,"S":0.0,"S Ni":null,"SN":null,"Si":0.38,"Si P":null,"Sn":0.0,"Suitable_For":"\n\nASTM\nEN\n\n\nA 131 Gr A, B, DA 131 Gr AH32 to DH36API 5LX-\n10025 S185, S235, S275, S35510028-2 P235 G H, P265 G H, P295 G H, P355 G H10113-2 S275, S35510113-3 S275, S355\n\n\n\u00a0","V":0.0,"conformances":null,"ind":null,"url":"http:\/\/www.ceweld.nl\/en\/product\/oa-s-71-tgs"}}

File: data/combined_data/jsons/1414 OA SS 60.json
{"1414":{"category":4.0,"name":"OA SS 60","Applications":"Rebuilding wornout parts that faces wear and impact combined with increased working temperatures. (Excellent alloy for making cutting tools out of mild steel)","As":null,"C":0.8,"Cr":4.5,"Cu":0.0,"Diffusible Hydrogen":null,"Mn":0.4,"Mn + Ni + Cr + Mo + V":null,"Mo":8.0,"N":0.0,"Nb":0.0,"Ni":0.0,"Ni+Mn":null,"P":0.0,"P S":null,"S":0.0,"S Ni":null,"SN":null,"Si":0.6,"Si P":null,"Sn":0.0,"Suitable_For":"59-62 HRc hardfacing alloy for cutting edges, wood shredders, knives, recycling equipment, HSS, High speed tool steel alloy. Cutting edges on knives and share blades, pumps, mixer blades, wood shredders etc.. (Excellent alloy for making cutting tools out of mild steel)","V":1.5,"conformances":null,"ind":null,"url":"http:\/\/www.ceweld.nl\/en\/product\/oa-ss-60"}}

File: data/combined_data/jsons/1415 OA WC2 Ni.json
{"1415":{"category":4.0,"name":"OA WC2 Ni","Applications":"This Ni-based alloy provides an excellent corrosion resistance combined with extreme abrasion resistance. OA WC2 (Ni) can be applied on all sorts of steels except on cast iron or Mn-steel. This alloy is the most wear resistant type in most hardfacing applications. In case of very fine dust abrasion It might happen that the matrix will be washed out and looses the imbedded Tungsten carbides, in this case another hardfacing product should be considdered.","As":null,"C":0.0,"Cr":0.0,"Cu":0.0,"Diffusible Hydrogen":null,"Mn":0.0,"Mn + Ni + Cr + Mo + V":null,"Mo":0.0,"N":0.0,"Nb":0.0,"Ni":0.0,"Ni+Mn":null,"P":0.0,"P S":null,"S":0.0,"S Ni":null,"SN":null,"Si":0.0,"Si P":null,"Sn":0.0,"Suitable_For":"Rebuilding of stabilisers and other oilfield tools where maximum protection is required. Also for augers, impellers, mixer plates in the brick and clay industry and on decanter screws or hardfacing deep drilling equipment.","V":0.0,"conformances":null,"ind":null,"url":"http:\/\/www.ceweld.nl\/en\/product\/oa-wc2-ni"}}

File: data/combined_data/jsons/1416 OA WC2-Fe.json
{"1416":{"category":4.0,"name":"OA WC2-Fe","Applications":"This fused tungsten carbide based alloy provides an excellent resistance against extreme abrasion wear. OA WC2-Fe can be applied on most type of steels except on cast iron or Mn-steel. This alloy is the most wear resistant type in almost any hardfacing application. ","As":null,"C":0.0,"Cr":0.0,"Cu":0.0,"Diffusible Hydrogen":null,"Mn":0.0,"Mn + Ni + Cr + Mo + V":null,"Mo":0.0,"N":0.0,"Nb":0.0,"Ni":0.0,"Ni+Mn":null,"P":0.0,"P S":null,"S":0.0,"S Ni":null,"SN":null,"Si":0.0,"Si P":null,"Sn":0.0,"Suitable_For":"Rebuilding of stabilisers and other oilfield tools where maximum protection against abrasion is required. Also for augers, impellers, mixer plates in the brick and clay industry and on decanter screws or hardfacing deep drilling equipment.","V":0.0,"conformances":null,"ind":null,"url":"http:\/\/www.ceweld.nl\/en\/product\/oa-wc2-fe"}}

File: data/combined_data/jsons/1417 35-45Nb Tig.json
{"1417":{"category":2.0,"name":"35-45Nb Tig","Applications":"Joining and cladding high heat resistant NiCr-steels of the same kind and Cast steels in a low sulphourus invironment.","As":null,"C":0.42,"Cr":35.0,"Cu":0.0,"Diffusible Hydrogen":null,"Mn":0.8,"Mn + Ni + Cr + Mo + V":null,"Mo":0.0,"N":0.0,"Nb":1.1,"Ni":45.0,"Ni+Mn":null,"P":0.0,"P S":null,"S":0.0,"S Ni":null,"SN":null,"Si":1.4,"Si P":null,"Sn":0.0,"Suitable_For":"(centrifugal- and mould cast parts), such as G X-45NiCrNbSiTi 45 35.","V":0.0,"conformances":null,"ind":null,"url":"http:\/\/www.ceweld.nl\/en\/product\/35-45nb-tig"}}
