Repository: PrasannS/WeldingAnalysis

# Analyzing Weld Composite Material and Mechanial properties using statistical / machine learning approaches

## Webscraping

### The data for this projects was obtained via webscraping welding materials data from the following sites

- [Certilas Welding Products Dataset](https://certilas.nl/en/catalogue)
- [Lincoln Electric Welding Products Dataset](https://www.lincolnelectric.com/en-us/consumables/Pages/consumables.aspx)
- [Citrination Weld Composites Dataset](https://citrination.com/datasets/114194/show_search?searchMatchOption=fuzzyMatch)

This scraping was done through the combination of webscraping and data preprocessing using BeautifulSoup and Pandas. See

File: data/combined_data/jsons/1418 S-Sn97AG3.json
{"1418":{"category":5.0,"name":"S-Sn97AG3","Applications":"Soldering applications in cooling, automotive and electronic industry. Suitable for food applications due to the absence of Cadmium.  Suitable for working temperatures up to 100\u00baC.","As":null,"C":0.0,"Cr":0.0,"Cu":0.0,"Diffusible Hydrogen":null,"Mn":0.0,"Mn + Ni + Cr + Mo + V":null,"Mo":0.0,"N":0.0,"Nb":0.0,"Ni":0.0,"Ni+Mn":null,"P":0.0,"P S":null,"S":0.0,"S Ni":null,"SN":null,"Si":0.0,"Si P":null,"Sn":96.9,"Suitable_For":"Steel, stainless steel, brass, copper, galvanised steels, Sn plated steels etc.","V":0.0,"conformances":null,"ind":null,"url":"http:\/\/www.ceweld.nl\/en\/product\/s-sn97ag3"}}

File: data/combined_data/jsons/1419 S1.json
{"1419":{"category":9.0,"name":"S1","Applications":null,"As":null,"C":0.08,"Cr":0.15,"Cu":0.3,"Diffusible Hydrogen":null,"Mn":0.475,"Mn + Ni + Cr + Mo + V":null,"Mo":0.15,"N":0.0,"Nb":0.0,"Ni":0.15,"Ni+Mn":null,"P":0.025,"P S":null,"S":0.025,"S Ni":null,"SN":null,"Si":0.1,"Si P":null,"Sn":0.0,"Suitable_For":"Unalloyed steels: St 33 \u2013 St 52 Ship building: A, E, AH, EH Boiler steels: HI-HIII, 17Mn4, Pipe steels: St 37.0\/4 \u2013 St 52.0\/4 Fine-grain steels: StE 255 \u2013 StE 420","V":0.0,"conformances":null,"ind":null,"url":"http:\/\/www.ceweld.nl\/en\/product\/s1"}}

File: data/combined_data/jsons/142 Products_Consumable_StickElectrodes-MildandLowAlloySteels-Fleetweld-Fleetweld47(LincolnElectric).json
{"142":{"category":"stainless-high-alloy","name":"Products_Consumable_StickElectrodes-MildandLowAlloySteels-Fleetweld-Fleetweld47(LincolnElectric)","Applications":"\u2022-sheet-metal\n\u2022-irregular-short-welds-that-change-positions\n\u2022-maintenance-or-repair-welding\n\u2022-for-use-with-small-ac-welders-with-low-ocv","As":null,"C":0.055,"Cr":null,"Cu":null,"Diffusible Hydrogen":null,"Mn":0.385,"Mn + Ni + Cr + Mo + V":null,"Mo":null,"N":null,"Nb":null,"Ni":null,"Ni+Mn":null,"P":0.015,"P S":null,"S":null,"S Ni":null,"SN":null,"Si":0.2,"Si P":null,"Sn":null,"Suitable_For":"\u2022-operable-with-low-amperages-on-sheet-metal\n\u2022-excellent-bead-appearance\n\u2022-slag-control-accommodates-vertical-down-welding","V":null,"conformances":"aws-a5.1\/a5.1m:-e6013\nasme-sfa-a5.1:-e6013\nabs:-e6013\nlloyd\u2019s-register:-3m\ndnv-grade:-1\ngl:-1\nbv-grade:-1\ncwb\/csa-w48-06:-e4313\nen-iso-2560-b:-e4313-a\nwelding-positions\nall","ind":78.0,"url":"https:\/\/www.lincolnelectric.com\/en-us\/Consumables\/Pages\/product.aspx?product=Products_Consumable_StickElectrodes-MildandLowAlloySteels-Fleetweld-Fleetweld47(LincolnElectric)"}}

File: data/combined_data/jsons/1420 S1 CrMo5.json
{"1420":{"category":9.0,"name":"S1 CrMo5","Applications":null,"As":null,"C":0.08,"Cr":6.0,"Cu":0.0,"Diffusible Hydrogen":null,"Mn":0.5,"Mn + Ni + Cr + Mo + V":null,"Mo":0.0,"N":0.0,"Nb":0.0,"Ni":0.0,"Ni+Mn":null,"P":0.0,"P S":null,"S":0.0,"S Ni":null,"SN":null,"Si":0.3,"Si P":null,"Sn":0.0,"Suitable_For":"X12CrMo5, GX12CrMo5ASTM: A182\/A336 grade F5, A199\/A213 grade T5, A217 grade C5, A234 grade WP5, A335 grade P5, A387 grade 5","V":0.0,"conformances":null,"ind":null,"url":"http:\/\/www.ceweld.nl\/en\/product\/s1-crmo5"}}

File: data/combined_data/jsons/1421 S2.json
{"1421":{"category":9.0,"name":"S2","Applications":"Shipbuilding, piping, root welding, bridges, repair, construction, offshore, etc...","As":null,"C":0.11,"Cr":0.15,"Cu":0.3,"Diffusible Hydrogen":null,"Mn":1.1,"Mn + Ni + Cr + Mo + V":null,"Mo":0.15,"N":0.0,"Nb":0.0,"Ni":0.15,"Ni+Mn":null,"P":0.025,"P S":null,"S":0.025,"S Ni":null,"SN":null,"Si":0.125,"Si P":null,"Sn":0.0,"Suitable_For":"A, B, D, E, St 37 - St 52-3, DIN 17 100, H I, H II, 17Mn4, 16Mo5, DIN 17 155, StE 255 - StE 355, DIN 17 102, GS-38, GS-60, DIN 1681, St 35.8, St 45.8, DIN 17 175, St 37.0 - St 52.0, DIN 1626 \/ 1629, St 37.4 - St 52.4, DIN 1628 \/ 1630, StE 290.7 TM - StE 360.7 TM, DIN 17 172, X 52","V":0.0,"conformances":null,"ind":null,"url":"http:\/\/www.ceweld.nl\/en\/product\/s2"}}

File: data/combined_data/jsons/1422 S2 1NiCrMo.json
{"1422":{"category":9.0,"name":"S2 1NiCrMo","Applications":"Heavy construction, lifting, platforms, jackups, towers, crane building, machinery, riser pipes etc.","As":null,"C":0.12,"Cr":1.0,"Cu":0.0,"Diffusible Hydrogen":null,"Mn":1.0,"Mn + Ni + Cr + Mo + V":null,"Mo":0.57,"N":0.0,"Nb":0.0,"Ni":0.95,"Ni+Mn":null,"P":0.0,"P S":null,"S":0.0,"S Ni":null,"SN":null,"Si":0.27,"Si P":null,"Sn":0.0,"Suitable_For":"X80, AISI 4130, 8630, ASME: ASTM A302 Grade B, ASTM A336 Grade F30, ASTM A487 Class 1N, 1Q 2N, 2Q, 4130 EN: S(P)460-S(P)555","V":0.0,"conformances":null,"ind":null,"url":"http:\/\/www.ceweld.nl\/en\/product\/s2-1nicrmo"}}

File: data/combined_data/jsons/1423 S2 CrMo1.json
{"1423":{"category":9.0,"name":"S2 CrMo1","Applications":"Typical applications in power generation plant include steam piping, turbines and boilers; the alloy also finds applications in the chemical and petro-chemical industries.","As":null,"C":0.1,"Cr":1.2,"Cu":0.2,"Diffusible Hydrogen":null,"Mn":0.95,"Mn + Ni + Cr + Mo + V":null,"Mo":0.55,"N":0.0,"Nb":0.0,"Ni":0.0,"Ni+Mn":null,"P":0.0,"P S":null,"S":0.0,"S Ni":null,"SN":null,"Si":0.25,"Si P":null,"Sn":0.0,"Suitable_For":"heat and creep resistant steel,\u00a0, GS 22CrMo54, G17CrMo5-5, G22CrMo5-4, 13CrMo 4-5, 16CrMo 4-4, G-17CrMo 5-5, 24CrMo5, 25CrMo4, 21 CrMo 3,\u00a025 CrMo 4,\u00a017CrMo55ASTM: A182 grades F11\/F12, A199\/A200 grade T11, A217 grades WC6\/WC11, A234 grades WP11\/WP12, A335 grades P11\/P12, A387 grades 11\/12","V":0.0,"conformances":null,"ind":null,"url":"http:\/\/www.ceweld.nl\/en\/product\/s2-crmo1"}}

File: data/combined_data/jsons/1424 S2 CrMo2.json
{"1424":{"category":9.0,"name":"S2 CrMo2","Applications":"Typical applications in power generation plant include steam piping, turbines and boilers; the alloy also finds applications in the chemical and petro-chemical industries.","As":null,"C":0.1,"Cr":2.45,"Cu":0.0,"Diffusible Hydrogen":null,"Mn":0.95,"Mn + Ni + Cr + Mo + V":null,"Mo":1.0,"N":0.0,"Nb":0.0,"Ni":0.0,"Ni+Mn":null,"P":0.0,"P S":null,"S":0.0,"S Ni":null,"SN":null,"Si":0.25,"Si P":null,"Sn":0.0,"Suitable_For":"ASTM: A182 grade F22, A199\/A200 grades T21\/T22, A213 grade T22, A217 grade WC9, A234 grade WP22, A335 grade P22, A387 grades 21\/22 10CrMo 9-10, 10CrSiMoV 7, G-17CrMo 9-10","V":0.0,"conformances":null,"ind":null,"url":"http:\/\/www.ceweld.nl\/en\/product\/s2-crmo2"}}

File: data/combined_data/jsons/1425 S2 Mo.json
{"1425":{"category":9.0,"name":"S2 Mo","Applications":"Heat, creep-resistant and fine grain steel for working temperatures up to 500\u00b0C. Often used for pipe welding (X70). ","As":null,"C":0.11,"Cr":0.0,"Cu":0.0,"Diffusible Hydrogen":null,"Mn":1.15,"Mn + Ni + Cr + Mo + V":null,"Mo":0.55,"N":0.0,"Nb":0.0,"Ni":0.0,"Ni+Mn":null,"P":0.025,"P S":null,"S":0.025,"S Ni":null,"SN":null,"Si":0.2,"Si P":null,"Sn":0.0,"Suitable_For":"\u00a0\n\n\n\nMaterialsBoiler steels-Pipe steels-Fine grain steels\n\nDINHI, HII, 17Mn4, 19Mn5,15Mo3, 16Mo3St35.8, St45.8, StE 210.7TMStE 445.7 TMStE 255 - StE 460\nENP235GH, P355GH,16Mo3P235T1\/T2, P460NL2L210, L445MBS255 - S460QL1\nASTMTypicalA 285Gr CA 515Gr 70A 516Gr 70-\n\n\n-17Mo3, 22Mo4, 16Mo5, 14Mo6, 15NiCuMoNb5, 17MnMoV6 4 , A335 Grade P1, Boiler steels: P235GH, P310GH, ASTM A516 grade 60, Pipe steels: L320Nb, L415Nb, L360Nb, L485Nb, X52-X70 Fine-grain steels:, S460N, P255NH, P460NH, P460NL1, Cast steels: GE 240, GE 300","V":0.0,"conformances":null,"ind":null,"url":"http:\/\/www.ceweld.nl\/en\/product\/s2-mo"}}

File: data/combined_data/jsons/1426 S2 Ni1.json
{"1426":{"category":9.0,"name":"S2 Ni1","Applications":"Offshore, Shipbuilding, pressure vessels, crane , pipe work","As":null,"C":0.08,"Cr":0.0,"Cu":0.0,"Diffusible Hydrogen":null,"Mn":1.0,"Mn + Ni + Cr + Mo + V":null,"Mo":0.0,"N":0.0,"Nb":0.0,"Ni":0.9,"Ni+Mn":null,"P":0.0,"P S":null,"S":0.0,"S Ni":null,"SN":null,"Si":0.2,"Si P":null,"Sn":0.0,"Suitable_For":"\u00a0\n\n\nMaterialsshipbuildingUnalloyed steelsboiler steelspipe steels-Fine grain steelsAPI-standard\nDINA, B, D, E, AH 32 - EH 36St 33, St 37-2 - St 52-3H I, H III, 17Mn4, 19Mn5St 35.8, St 45.8StE 210.7 TM, StE 480.7 TMStE 255 to StE 460X 42, X65, X 70\n\nENsameS185 - S355-S460P235GH, P355GHP235T1\/T2, P460NL2L210 - L480MBS255 - S500 (NL1,2)X 42, X65, X 70\n\n\nASTMTypicalA 258 \/ A 516A 662 \/ A 387A 738 \/ A 612A 299--\n\n\n\n\u00a0","V":0.0,"conformances":null,"ind":null,"url":"http:\/\/www.ceweld.nl\/en\/product\/s2-ni1"}}

File: data/combined_data/jsons/1427 S2 Ni2.json
{"1427":{"category":9.0,"name":"S2 Ni2","Applications":null,"As":null,"C":0.0,"Cr":0.0,"Cu":0.0,"Diffusible Hydrogen":null,"Mn":0.0,"Mn + Ni + Cr + Mo + V":null,"Mo":0.0,"N":0.0,"Nb":0.0,"Ni":0.0,"Ni+Mn":null,"P":0.0,"P S":null,"S":0.0,"S Ni":null,"SN":null,"Si":0.0,"Si P":null,"Sn":0.0,"Suitable_For":"P460N, S500N, P460NL, S500NL, 14Ni6, 12Ni14, 16Ni14\n","V":0.0,"conformances":null,"ind":null,"url":"http:\/\/www.ceweld.nl\/en\/product\/s2-ni2"}}

File: data/combined_data/jsons/1428 4009 Ti.json
{"1428":{"category":3.0,"name":"4009 Ti","Applications":"This alloy can be used for welding martensitic-ferritic steels , steel castings and for hardfacing exhaust valves.","As":null,"C":0.1,"Cr":13.0,"Cu":0.0,"Diffusible Hydrogen":null,"Mn":0.7,"Mn + Ni + Cr + Mo + V":null,"Mo":0.0,"N":0.0,"Nb":0.0,"Ni":0.0,"Ni+Mn":null,"P":0.0,"P S":null,"S":0.0,"S Ni":null,"SN":null,"Si":0.0,"Si P":null,"Sn":0.0,"Suitable_For":"X6Cr13 -1.4000, X6CrAl13 - 1.4002, X10Cr13 - 1.4006, X15Cr13 - 1.4024, Steel castings: G-X10Cr13 \u2013 1.4006, martensitic steel, cast steel, cladding exhaust valves","V":0.0,"conformances":null,"ind":null,"url":"http:\/\/www.ceweld.nl\/en\/product\/4009-ti"}}

File: data/combined_data/jsons/1429 S3 Mo.json
{"1429":{"category":9.0,"name":"S3 Mo","Applications":"Heat, creep-resistant and fine grain steel for working temperatures up to 500\u00b0C. Often used for pipe welding (X70). ","As":null,"C":0.12,"Cr":0.0,"Cu":0.0,"Diffusible Hydrogen":null,"Mn":1.52,"Mn + Ni + Cr + Mo + V":null,"Mo":0.52,"N":0.0,"Nb":0.0,"Ni":0.0,"Ni+Mn":null,"P":0.0,"P S":null,"S":0.0,"S Ni":null,"SN":null,"Si":0.15,"Si P":null,"Sn":0.0,"Suitable_For":"S550GD, S355JO, E335, P285NH, P310GH, S355JOCu, 16Mo3, P355N - P460N, P355NH - P460NH","V":0.0,"conformances":null,"ind":null,"url":"http:\/\/www.ceweld.nl\/en\/product\/s3-mo"}}

File: data/combined_data/jsons/143 Products_Consumable_StickElectrodes-MildandLowAlloySteels-Shield-Arc-Shield-Arc70-Plus(LincolnElectric).json
{"143":{"category":"stainless-high-alloy","name":"Products_Consumable_StickElectrodes-MildandLowAlloySteels-Shield-Arc-Shield-Arc70-Plus(LincolnElectric)","Applications":"conformances\naws-a5.5\/a5.5m:-2006-e7010-p1\nasme-sfa-a5.5:-e7010-p1\nabs:-e7010-p1","As":null,"C":0.2,"Cr":0.3,"Cu":null,"Diffusible Hydrogen":null,"Mn":1.2,"Mn + Ni + Cr + Mo + V":null,"Mo":0.5,"N":null,"Nb":null,"Ni":1.0,"Ni+Mn":null,"P":0.03,"P S":null,"S":null,"S Ni":null,"SN":null,"Si":0.6,"Si P":null,"Sn":null,"Suitable_For":"typical-applications\n(cid:23)(cid:3)root-pass-welding-of-up-to-x80-grade-pipe\n(cid:23)(cid:3)hot,-fill-and-cap-pass-of-up-to-x65-grade-pipe\n(cid:23)(cid:3)vertical-down-welding","V":0.1,"conformances":"diameters-\/-packaging","ind":79.0,"url":"https:\/\/www.lincolnelectric.com\/en-us\/Consumables\/Pages\/product.aspx?product=Products_Consumable_StickElectrodes-MildandLowAlloySteels-Shield-Arc-Shield-Arc70-Plus(LincolnElectric)"}}

File: data/combined_data/jsons/1430 S3 NiMo-1.json
{"1430":{"category":9.0,"name":"S3 NiMo-1","Applications":"Heavy construction, lifting, platforms, jackups, towers, crane building, machinery etc.","As":null,"C":0.12,"Cr":0.0,"Cu":0.0,"Diffusible Hydrogen":null,"Mn":1.75,"Mn + Ni + Cr + Mo + V":null,"Mo":0.55,"N":0.0,"Nb":0.0,"Ni":0.9,"Ni+Mn":null,"P":0.0,"P S":null,"S":0.0,"S Ni":null,"SN":null,"Si":0.2,"Si P":null,"Sn":0.0,"Suitable_For":"S550QL1, fine grain steels, X70, X80, AISI 4130, 4140, 8630, 25CrMo4, 42CrMo4, 1.7218, 1.7228","V":0.0,"conformances":null,"ind":null,"url":"http:\/\/www.ceweld.nl\/en\/product\/s3-nimo-1"}}

File: data/combined_data/jsons/1431 S3 NiMoCr.json
{"1431":{"category":9.0,"name":"S3 NiMoCr","Applications":"Applications will be found in the offshore industry, shipbuilding, pressure vessels, earthmoving equipment, cranes and general structural fabrication.","As":null,"C":0.13,"Cr":0.27,"Cu":0.0,"Diffusible Hydrogen":null,"Mn":1.6,"Mn + Ni + Cr + Mo + V":null,"Mo":0.6,"N":0.0,"Nb":0.0,"Ni":2.1,"Ni+Mn":null,"P":0.0,"P S":null,"S":0.0,"S Ni":null,"SN":null,"Si":0.1,"Si P":null,"Sn":0.0,"Suitable_For":"S690, X80, X90, X100, S690QL1, Weldox 700, Dilimax, Naxtra 70, 10CrMo9-10, 16NiCrMo12-6, high strenght steels with yield >690N\/mm2, S500Q-S690Q, S500QL-S690QL, P500Q-P690Q, P500QL1-ASTM: A514, A517. HY80, HY100, Q1(N), Oceanfit 100, Oceanfit 690","V":0.0,"conformances":null,"ind":null,"url":"http:\/\/www.ceweld.nl\/en\/product\/s3-nimocr"}}

File: data/combined_data/jsons/1432 S3 Si.json
{"1432":{"category":9.0,"name":"S3 Si","Applications":"Pipe work; offshore, pressure vessels, bridge, crane building, apparatus, and steam turbine construction. \n","As":null,"C":0.09,"Cr":0.15,"Cu":0.3,"Diffusible Hydrogen":null,"Mn":1.675,"Mn + Ni + Cr + Mo + V":null,"Mo":0.15,"N":0.0,"Nb":0.0,"Ni":0.15,"Ni+Mn":null,"P":0.025,"P S":null,"S":0.025,"S Ni":null,"SN":null,"Si":0.275,"Si P":null,"Sn":0.0,"Suitable_For":"\n\nMaterialsshipbuildingUnalloyed\u00a0steelsboiler steelspipe steels-Fine grain\u00a0steelsAPI-standard\nDINA, B, D, E, AH 32 - EH 36St 33, St 37-2 - St 52-3H I, H III, 17Mn4, 19Mn5St 35.8, St 45.8StE 210.7 TM, StE 445.7 TMStE 255 to StE 460X 42, X65,\u00a0X 70\n\nENsameS185 - S355P235GH, P355GHP235T1\/T2, P460NL2L210 - L445MBS235 - S460QL1X 42, X65,\u00a0X 70\n\n\nASTMTypicalA 258 \/ A 516A 662 \/ A 387A 738 \/ A 612A 299--\n\n\n\n\u00a0","V":0.0,"conformances":null,"ind":null,"url":"http:\/\/www.ceweld.nl\/en\/product\/s3-si"}}

File: data/combined_data/jsons/1433 S4.json
{"1433":{"category":9.0,"name":"S4","Applications":null,"As":null,"C":0.0,"Cr":0.0,"Cu":0.0,"Diffusible Hydrogen":null,"Mn":0.0,"Mn + Ni + Cr + Mo + V":null,"Mo":0.0,"N":0.0,"Nb":0.0,"Ni":0.0,"Ni+Mn":null,"P":0.0,"P S":null,"S":0.0,"S Ni":null,"SN":null,"Si":0.0,"Si P":null,"Sn":0.0,"Suitable_For":"S275JR - S355JO, E335, P285NH, P310GH, S355JOCu, Ship construction grades A - E, Fine grain steels up-to P460N\n","V":0.0,"conformances":null,"ind":null,"url":"http:\/\/www.ceweld.nl\/en\/product\/s4"}}

File: data/combined_data/jsons/1434 S4 MoSi.json
{"1434":{"category":9.0,"name":"S4 MoSi","Applications":"Fine grain steels for yield strength aplications exceeding 500 MPa. Often used for pipe welding (X70-X80) when Mn. and Si. content is low.. ","As":null,"C":0.1,"Cr":0.0,"Cu":0.0,"Diffusible Hydrogen":null,"Mn":1.85,"Mn + Ni + Cr + Mo + V":null,"Mo":0.0,"N":0.0,"Nb":0.0,"Ni":0.35,"Ni+Mn":null,"P":0.025,"P S":null,"S":0.025,"S Ni":null,"SN":null,"Si":0.65,"Si P":null,"Sn":0.0,"Suitable_For":"Pipe steels acc. to ISO 3183, EN 10208 and API-5: L360N\/X52 to L555Q\/X80","V":0.0,"conformances":null,"ind":null,"url":"http:\/\/www.ceweld.nl\/en\/product\/s4-mosi"}}

File: data/combined_data/jsons/1435 SA 1.41 B.json
{"1435":{"category":9.0,"name":"SA 1.41 B","Applications":"Crane, apparatus, pressure vessels, foundries, casting etc.","As":null,"C":0.05,"Cr":0.0,"Cu":0.0,"Diffusible Hydrogen":null,"Mn":1.4,"Mn + Ni + Cr + Mo + V":null,"Mo":0.4,"N":0.0,"Nb":0.0,"Ni":1.4,"Ni+Mn":null,"P":0.025,"P S":null,"S":0.02,"S Ni":null,"SN":null,"Si":0.1,"Si P":null,"Sn":0.0,"Suitable_For":"\n\nBase metal\nDIN\nEN\nASTM\n\n\nFine grain steelN+A-\nWStE 315 till 420StE 315 till StE 420EStE 315 till EStE 420\nS315*NL1\/2) - S420(NL1\/2)--\nA 516 \/ A 255A 333 \/ A 350A 612 \/ A 707\n\n","V":0.13,"conformances":null,"ind":null,"url":"http:\/\/www.ceweld.nl\/en\/product\/sa-141-b"}}

File: data/combined_data/jsons/1436 SA 2209.json
{"1436":{"category":9.0,"name":"SA 2209","Applications":"Boilers, tanks, vessels and simmilar objects that needs high strength and improved resistance against intergranular corrosion, pitting and stress corrosion.","As":null,"C":0.03,"Cr":22.5,"Cu":0.0,"Diffusible Hydrogen":null,"Mn":2.0,"Mn + Ni + Cr + Mo + V":null,"Mo":3.0,"N":0.14,"Nb":0.0,"Ni":8.5,"Ni+Mn":null,"P":0.0,"P S":null,"S":0.0,"S Ni":null,"SN":null,"Si":0.9,"Si P":null,"Sn":0.0,"Suitable_For":"1.4462, 1.4463, 1.4460, 1.4583, P235GH, P265GH, S255N, P295GH, S355N, 16Mo3.","V":0.0,"conformances":null,"ind":null,"url":"http:\/\/www.ceweld.nl\/en\/product\/sa-2209"}}

File: data/combined_data/jsons/1437 SA 2594.json
{"1437":{"category":9.0,"name":"SA 2594","Applications":"Welding austenitic-ferritic, stainless alloys of the 25% Cr, 7% Ni, 4% Mo, low C types. Welding wrought, forged or cast super duplex stainless steels for service in the as-welded Condition. Heterogeneous welding between super duplex stainless steels and dissimilar welds between other stainless and mild or low alloyed steels. The alloy is widely used in applications in which corrosion resistance is of the utmost importance. The pulp & paper industry, offshore and gas industry are areas of interest.\n","As":null,"C":0.025,"Cr":25.0,"Cu":0.0,"Diffusible Hydrogen":null,"Mn":1.2,"Mn + Ni + Cr + Mo + V":null,"Mo":3.7,"N":0.2,"Nb":0.0,"Ni":9.0,"Ni+Mn":null,"P":0.0,"P S":null,"S":0.0,"S Ni":null,"SN":null,"Si":0.6,"Si P":null,"Sn":0.0,"Suitable_For":"UNS S32550 :UR 52 N, Ferralium 255, UNS S32520 :UR 52 N+, UNS S32750 :SAF 2507, UR 47 N+, UNS S32760 :ZERON 100, UNS 32760, UR 76 N, SM22Cr, SAF 2507, ASTM S32760 (ZERON 100), S32550 and S31260.,It can also be used for welding duplex type 2205, 1.4460, 1.4462,1.4463,1.4515, 1.4517, 1.4507 URANUS 52N, SAF 25.07, GX 3 CrNiMoCuN 26-6-3, (1.4515), GX 3 CrNiMoCuN 26-6-3-3, (1.4517), 25% Cr Super Duplex steels SAF 25\/07, S32750 1.4410 - 25Cr-7Ni-4Mo-0.28N SAF2507, NAS74N, S32760 1.4501 - 25Cr-7Ni-3.8Mo-0.7Cu-0.7W-0.25N, S32506 - SUS329J4L 25Cr-7Ni-3Mo-0.15N-0.2W NAS64 1.4507, S31803, S32205,","V":0.0,"conformances":null,"ind":null,"url":"http:\/\/www.ceweld.nl\/en\/product\/sa-2594"}}

File: data/combined_data/jsons/1438 SA 307.json
{"1438":{"category":9.0,"name":"SA 307","Applications":null,"As":null,"C":0.0,"Cr":0.0,"Cu":0.0,"Diffusible Hydrogen":null,"Mn":0.0,"Mn + Ni + Cr + Mo + V":null,"Mo":0.0,"N":0.0,"Nb":0.0,"Ni":0.0,"Ni+Mn":null,"P":0.0,"P S":null,"S":0.0,"S Ni":null,"SN":null,"Si":0.0,"Si P":null,"Sn":0.0,"Suitable_For":"Buffer  layers  before  hardfacing,  armor  plate,  (type  409,  304),  high Manganese  austenitic  steel,  heterogeneous  welding,  difficult  to  weld  steels  such  as:\n42CrMo4, C45, 42MnV7, tool steels etc.\n","V":0.0,"conformances":null,"ind":null,"url":"http:\/\/www.ceweld.nl\/en\/product\/sa-307"}}

File: data/combined_data/jsons/1439 4015 HL-Kb.json
{"1439":{"category":3.0,"name":"4015 HL-Kb","Applications":"Joining and cladding 17% Chromium alloys and cladding components where heat and corrosion resistance is required. The weld deposit can sustain working temperatures up to 450\u00b0 C. and will offer scale resistance up to 950\u00b0 C. Preheating is recommended at 250\u00b0 C and stress relieving at 800\u00b0 C in case it is allowed for the base metal","As":null,"C":0.1,"Cr":17.0,"Cu":0.0,"Diffusible Hydrogen":null,"Mn":0.7,"Mn + Ni + Cr + Mo + V":null,"Mo":1.0,"N":0.0,"Nb":0.0,"Ni":0.5,"Ni+Mn":null,"P":0.0,"P S":null,"S":0.0,"S Ni":null,"SN":null,"Si":0.0,"Si P":null,"Sn":0.0,"Suitable_For":"1.4057, 1.4740, 1.4742, 1.4059, 1.4741, Steam valves, pumps etc","V":0.0,"conformances":null,"ind":null,"url":"http:\/\/www.ceweld.nl\/en\/product\/4015-hl-kb"}}

File: data/combined_data/jsons/144 Products_Consumable_StickElectrodes-MildandLowAlloySteels-Shield-Arc-Shield-Arc70-Plus(LincolnElectric).json
{"144":{"category":"stainless-high-alloy","name":"Products_Consumable_StickElectrodes-MildandLowAlloySteels-Shield-Arc-Shield-Arc70-Plus(LincolnElectric)","Applications":"conformances\naws-a5.5\/a5.5m:-2006-e7010-p1\nasme-sfa-a5.5:-e7010-p1\nabs:-e7010-p1","As":null,"C":0.145,"Cr":0.035,"Cu":null,"Diffusible Hydrogen":null,"Mn":0.635,"Mn + Ni + Cr + Mo + V":null,"Mo":0.125,"N":null,"Nb":null,"Ni":0.74,"Ni+Mn":null,"P":0.015,"P S":null,"S":null,"S Ni":null,"SN":null,"Si":0.185,"Si P":null,"Sn":null,"Suitable_For":"typical-applications\n(cid:23)(cid:3)root-pass-welding-of-up-to-x80-grade-pipe\n(cid:23)(cid:3)hot,-fill-and-cap-pass-of-up-to-x65-grade-pipe\n(cid:23)(cid:3)vertical-down-welding","V":null,"conformances":"diameters-\/-packaging","ind":79.0,"url":"https:\/\/www.lincolnelectric.com\/en-us\/Consumables\/Pages\/product.aspx?product=Products_Consumable_StickElectrodes-MildandLowAlloySteels-Shield-Arc-Shield-Arc70-Plus(LincolnElectric)"}}

File: data/combined_data/jsons/1440 SA 308L.json
{"1440":{"category":9.0,"name":"SA 308L","Applications":"Boilers, agriculture, liquid storage tanks, food machinery, furniture etc.","As":null,"C":0.03,"Cr":19.0,"Cu":0.0,"Diffusible Hydrogen":null,"Mn":1.7,"Mn + Ni + Cr + Mo + V":null,"Mo":0.3,"N":0.0,"Nb":0.0,"Ni":9.5,"Ni+Mn":null,"P":0.0,"P S":null,"S":0.0,"S Ni":null,"SN":null,"Si":0.4,"Si P":null,"Sn":0.0,"Suitable_For":"\n\nW.Nr:.\n1.4306, 1.4301, 1.4541, 1.4550, 1.4311, 1.4546, 1.4312, 1.4300, 1.4312, 1.4371, 1.4541, 1.4543, 1.4550, 1.4452\n\n\nDIN.\nX2CrNi 19 11 (TP), X4CrNi 18 10 (TP), X6CrNiTi 18 10 (TP), X6CrNiNb 18 10 (TP), X2CrNiN 18 10 (TP), X5CrNiNb 18 10, G-X10CrNi 18 8 (TP),\n\n\nAISI.\n202, 302, 304L, 304, 305, 321, 347, 304 LNASTM A320 Grade B8C\/D, 302\n\n\n\u00a0","V":0.0,"conformances":null,"ind":null,"url":"http:\/\/www.ceweld.nl\/en\/product\/sa-308l"}}

File: data/combined_data/jsons/1441 SA 308L strip.json
{"1441":{"category":10.0,"name":"SA 308L strip","Applications":null,"As":null,"C":0.0,"Cr":0.0,"Cu":0.0,"Diffusible Hydrogen":null,"Mn":0.0,"Mn + Ni + Cr + Mo + V":null,"Mo":0.0,"N":0.0,"Nb":0.0,"Ni":0.0,"Ni+Mn":null,"P":0.0,"P S":null,"S":0.0,"S Ni":null,"SN":null,"Si":0.0,"Si P":null,"Sn":0.0,"Suitable_For":null,"V":0.0,"conformances":null,"ind":null,"url":"http:\/\/www.ceweld.nl\/en\/product\/sa-308l-strip"}}

File: data/combined_data/jsons/1442 SA 309L.json
{"1442":{"category":9.0,"name":"SA 309L","Applications":"Buffer layers before hard facing, dissimilar joints between ferritic and austenitic steels and or difficult to weld steels. ","As":null,"C":0.3,"Cr":24.0,"Cu":0.0,"Diffusible Hydrogen":null,"Mn":1.75,"Mn + Ni + Cr + Mo + V":null,"Mo":0.3,"N":0.0,"Nb":0.0,"Ni":13.0,"Ni+Mn":null,"P":0.0,"P S":null,"S":0.0,"S Ni":null,"SN":null,"Si":0.475,"Si P":null,"Sn":0.0,"Suitable_For":"Buffer layers before hard facing, dissimilar joints between ferritic and austenitic steels and or difficult to weld steels such as: 42CrMo4, C45, 42MnV7, tool steels. High temperature steels such as: 22NiMoCr4-7, 20MnMoNi5-5 and GS-18NiMoCr3-7","V":0.0,"conformances":null,"ind":null,"url":"http:\/\/www.ceweld.nl\/en\/product\/sa-309l"}}

File: data/combined_data/jsons/1443 SA 309L strip.json
{"1443":{"category":10.0,"name":"SA 309L strip","Applications":null,"As":null,"C":0.0,"Cr":0.0,"Cu":0.0,"Diffusible Hydrogen":null,"Mn":0.0,"Mn + Ni + Cr + Mo + V":null,"Mo":0.0,"N":0.0,"Nb":0.0,"Ni":0.0,"Ni+Mn":null,"P":0.0,"P S":null,"S":0.0,"S Ni":null,"SN":null,"Si":0.0,"Si P":null,"Sn":0.0,"Suitable_For":null,"V":0.0,"conformances":null,"ind":null,"url":"http:\/\/www.ceweld.nl\/en\/product\/sa-309l-strip"}}

File: data/combined_data/jsons/1444 SA 309LMo strip.json
{"1444":{"category":10.0,"name":"SA 309LMo strip","Applications":"Cladding tanks, vessels, tubes etc. ","As":null,"C":0.015,"Cr":22.0,"Cu":0.0,"Diffusible Hydrogen":null,"Mn":1.8,"Mn + Ni + Cr + Mo + V":null,"Mo":2.9,"N":0.0,"Nb":0.0,"Ni":14.0,"Ni+Mn":null,"P":0.0,"P S":null,"S":0.0,"S Ni":null,"SN":null,"Si":0.3,"Si P":null,"Sn":0.0,"Suitable_For":"Cladding on low alloyed steels in case a 18\/8\/2 (AISI 316) CrNiMo layer is required in the first layer.","V":0.0,"conformances":null,"ind":null,"url":"http:\/\/www.ceweld.nl\/en\/product\/sa-309lmo-strip"}}

File: data/combined_data/jsons/1445 SA 309LNb strip.json
{"1445":{"category":10.0,"name":"SA 309LNb strip","Applications":"Boilers, vessels, tube cladding, valves etc.","As":null,"C":0.05,"Cr":21.0,"Cu":0.2,"Diffusible Hydrogen":null,"Mn":2.0,"Mn + Ni + Cr + Mo + V":null,"Mo":0.3,"N":0.045,"Nb":0.55,"Ni":11.0,"Ni+Mn":null,"P":0.03,"P S":null,"S":0.03,"S Ni":null,"SN":null,"Si":0.3,"Si P":null,"Sn":0.0,"Suitable_For":"SA 309LNb is developed for cladding applications in case AISI 347 is required in the first layer on mild steel.","V":0.0,"conformances":null,"ind":null,"url":"http:\/\/www.ceweld.nl\/en\/product\/sa-309lnb-strip"}}

File: data/combined_data/jsons/1446 SA 310.json
{"1446":{"category":9.0,"name":"SA 310","Applications":"Common applications include industrial furnaces, annealing chambers, fused salt treatment installations and boiler parts, as well as heat exchangers..","As":null,"C":0.1,"Cr":26.0,"Cu":0.0,"Diffusible Hydrogen":null,"Mn":1.8,"Mn + Ni + Cr + Mo + V":null,"Mo":0.0,"N":0.0,"Nb":0.0,"Ni":21.0,"Ni+Mn":null,"P":0.0,"P S":null,"S":0.0,"S Ni":null,"SN":null,"Si":0.5,"Si P":null,"Sn":0.0,"Suitable_For":"\u00a0\nHeat resistant stainless steels: 1.4823, 1.4826, 1.4828, 1.4832, 1.4835, 1.4840, 1.4841, 1.4846, 1.4848, 1.4837, 1.4710, 1.4713, 1.4724, 1.4726, 1.4742, 1.4745, 1.4762, 1.4845, 1.4849, 253MA,X15CrNiSi 25 20, G-X40CrNiSi 25 12, G-X15CrNi 25 20\n\u00a0","V":0.0,"conformances":null,"ind":null,"url":"http:\/\/www.ceweld.nl\/en\/product\/sa-310"}}

File: data/combined_data/jsons/1447 SA 316L.json
{"1447":{"category":9.0,"name":"SA 316L","Applications":"The alloy is widely used in the chemical and food-processing industries, as well as in shipbuilding, vessel and various types of architectural structure.Suitable for welding corrosion-resistant Cr-Ni-Mo steels with extremely low C-content at working temperatures up to 350\u00b0C.","As":null,"C":0.02,"Cr":18.6,"Cu":0.3,"Diffusible Hydrogen":null,"Mn":1.75,"Mn + Ni + Cr + Mo + V":null,"Mo":2.75,"N":0.0,"Nb":0.05,"Ni":12.5,"Ni+Mn":null,"P":0.0,"P S":null,"S":0.0,"S Ni":null,"SN":null,"Si":0.45,"Si P":null,"Sn":0.0,"Suitable_For":"\n\n\n1.4583\u00a01.44351.44361.44041.44061.44081.44011.45711.45801.4406\n\nX102CrNiMoNb 18 12X2CrNiMo 18 14 3 (TP)X4CrNiMo 17 13 3X2CrNiMo 17 12 2 (TP)-X 5 CrNiMo 19 11 2X4CrNiMo 17 12 2 (TP)X6CrNiMo 17 12 2X6CrNiMoNb 17 12 3X2CrNiMoN 17 12 3 (TP)\n316Cb316L-316L316LN316H316316 Ti316Cb316LN\nUNS S31640..UNS S31603UNS S31653.UNS S31600UNS S31635.\u00a0\n\n\n\u00a0","V":0.0,"conformances":null,"ind":null,"url":"http:\/\/www.ceweld.nl\/en\/product\/sa-316l"}}

File: data/combined_data/jsons/1448 SA 316L strip.json
{"1448":{"category":10.0,"name":"SA 316L strip","Applications":"Cladding tanks, vessels, tubes etc. ","As":null,"C":0.025,"Cr":17.0,"Cu":0.0,"Diffusible Hydrogen":null,"Mn":2.0,"Mn + Ni + Cr + Mo + V":null,"Mo":2.5,"N":0.0,"Nb":0.0,"Ni":12.0,"Ni+Mn":null,"P":0.045,"P S":null,"S":0.03,"S Ni":null,"SN":null,"Si":0.9,"Si P":null,"Sn":0.0,"Suitable_For":"Cladding applications where a 18\/8\/2 (AISI 316) CrNiMo layer is required\u00a0to offer good resistance against general corrosion, particularly to corrosion in acid and chlorinated environments.","V":0.0,"conformances":null,"ind":null,"url":"http:\/\/www.ceweld.nl\/en\/product\/sa-316l-strip"}}

File: data/combined_data/jsons/1449 SA 317L.json
{"1449":{"category":9.0,"name":"SA 317L","Applications":"For SAW welding stabilized and un-stabilized CrNiMo(N) type of steels with high corrosion resistance. Also suitable for dissimilar welds between steel and stainless steel or dissimilar stainless steels. 317L has good resistance to general corrosion and pitting due to its high content of molybdenum. The alloy is used in severe corrosion conditions such as in the petrochemical, pulp, cotton and paper industries.","As":null,"C":0.03,"Cr":19.25,"Cu":0.3,"Diffusible Hydrogen":null,"Mn":2.0,"Mn + Ni + Cr + Mo + V":null,"Mo":3.5,"N":0.0,"Nb":0.0,"Ni":14.0,"Ni+Mn":null,"P":0.03,"P S":null,"S":0.02,"S Ni":null,"SN":null,"Si":0.475,"Si P":null,"Sn":0.0,"Suitable_For":"1.4439, 1.4429, 1.4438, 1.4583, X2CrNiMoN 17 13 5, X2CrNiMoN 17 13 3, X2CrNiMo 18 15 4, X10CrNiMoNb 18 12, 317LN, (TP)316LN, 317L, non magnetic, ferrite free. ASTM 317LMN, SS 2367.","V":0.0,"conformances":null,"ind":null,"url":"http:\/\/www.ceweld.nl\/en\/product\/sa-317l"}}

File: data/combined_data/jsons/145 Products_Consumable_StickElectrodes-MildandLowAlloySteels-Shield-Arc-Shield-Arc85(LincolnElectric).json
{"145":{"category":"stainless-high-alloy","name":"Products_Consumable_StickElectrodes-MildandLowAlloySteels-Shield-Arc-Shield-Arc85(LincolnElectric)","Applications":"\u2022-maintenance-and-repair-welding\n\u2022-sheet-metal-and-fillet-welds\n\u2022-heavy-sections","As":null,"C":0.15,"Cr":0.3,"Cu":null,"Diffusible Hydrogen":null,"Mn":1.25,"Mn + Ni + Cr + Mo + V":null,"Mo":0.08,"N":null,"Nb":null,"Ni":0.2,"Ni+Mn":null,"P":0.035,"P S":null,"S":null,"S Ni":null,"SN":null,"Si":0.9,"Si P":null,"Sn":null,"Suitable_For":"\u2022-high-deposition-rates\n\u2022-excellent-operator-appeal\n\u2022-easy-to-use\n\u2022-operates-on-low-amperages","V":null,"conformances":"aws-a5.1\/a5.1m:-e7014\nasme-sfa-a5.1:-e7014\nabs:-e7014\nlloyd\u2019s-register:-1m\ndnv-grade:-1\ngl:-1\nbv-grade:-1\ncwb:-e4914\nwelding-positions\nall","ind":80.0,"url":"https:\/\/www.lincolnelectric.com\/en-us\/Consumables\/Pages\/product.aspx?product=Products_Consumable_StickElectrodes-MildandLowAlloySteels-Shield-Arc-Shield-Arc85(LincolnElectric)"}}

File: data/combined_data/jsons/1450 409Nb Tig.json
{"1450":{"category":2.0,"name":"409Nb Tig","Applications":"Used to weld Type 409 and 409Ti base materials","As":null,"C":0.08,"Cr":12.0,"Cu":0.04,"Diffusible Hydrogen":null,"Mn":0.8,"Mn + Ni + Cr + Mo + V":null,"Mo":0.5,"N":0.0,"Nb":0.075,"Ni":0.6,"Ni+Mn":null,"P":0.04,"P S":null,"S":0.03,"S Ni":null,"SN":null,"Si":1.0,"Si P":null,"Sn":0.0,"Suitable_For":"409 and 409Ti materials","V":0.0,"conformances":null,"ind":null,"url":"http:\/\/www.ceweld.nl\/en\/product\/409nb-tig"}}

File: data/combined_data/jsons/1451 SA 318.json
{"1451":{"category":9.0,"name":"SA 318","Applications":"The alloy is widely used in the chemical and food-processing industries, as well as in shipbuilding. Suitable for welding stabilized corrosion-resistant Cr-Ni-Mo steels for working temperatures up to 400\u00b0C.","As":null,"C":0.035,"Cr":19.0,"Cu":0.0,"Diffusible Hydrogen":null,"Mn":1.6,"Mn + Ni + Cr + Mo + V":null,"Mo":2.75,"N":0.0,"Nb":63.615,"Ni":12.5,"Ni+Mn":null,"P":0.0,"P S":null,"S":0.0,"S Ni":null,"SN":null,"Si":0.5,"Si P":null,"Sn":0.0,"Suitable_For":"\n\n1.45831.44041.44011.45711.45801.45811.45831.44361.44371.4406\nX102CrNiMoNb 18 12X2CrNiMo 17 12 2X4CrNiMo 17 12 2X6CrNiMo 17 12 2X6CrNiMoNb 17 12 3G-X5CrNiMoNb 19 11 2X10CrNiMoNb18-12X3CrNiMo17-13-3G-X6CrNiMo 18 12X2CrNiMoN 17 12 3\n316Cb(TP) 316L(TP) 316316 Ti316Cb----(TP)316LN\u00a0\n\n\n\u00a0","V":0.0,"conformances":null,"ind":null,"url":"http:\/\/www.ceweld.nl\/en\/product\/sa-318"}}

File: data/combined_data/jsons/1452 SA 347.json
{"1452":{"category":9.0,"name":"SA 347","Applications":"Solid stainless steel wire for SAW welding Niobium or Titanium stabilized stainless steels.","As":null,"C":0.0,"Cr":0.0,"Cu":0.0,"Diffusible Hydrogen":null,"Mn":0.0,"Mn + Ni + Cr + Mo + V":null,"Mo":0.0,"N":0.0,"Nb":0.0,"Ni":0.0,"Ni+Mn":null,"P":0.0,"P S":null,"S":0.0,"S Ni":null,"SN":null,"Si":0.0,"Si P":null,"Sn":0.0,"Suitable_For":"1.4301, 1.4303, 1.4306, 1.4308, 1.4310, 1.4312, 1.4319, 1.4541, 1.4550, 1.4552., 304L, 347","V":0.0,"conformances":null,"ind":null,"url":"http:\/\/www.ceweld.nl\/en\/product\/sa-347"}}

File: data/combined_data/jsons/1453 SA 347 strip.json
{"1453":{"category":10.0,"name":"SA 347 strip","Applications":null,"As":null,"C":0.0,"Cr":0.0,"Cu":0.0,"Diffusible Hydrogen":null,"Mn":0.0,"Mn + Ni + Cr + Mo + V":null,"Mo":0.0,"N":0.0,"Nb":0.0,"Ni":0.0,"Ni+Mn":null,"P":0.0,"P S":null,"S":0.0,"S Ni":null,"SN":null,"Si":0.0,"Si P":null,"Sn":0.0,"Suitable_For":null,"V":0.0,"conformances":null,"ind":null,"url":"http:\/\/www.ceweld.nl\/en\/product\/sa-347-strip"}}

File: data/combined_data/jsons/1454 SA 410NiMo.json
{"1454":{"category":9.0,"name":"SA 410NiMo","Applications":null,"As":null,"C":0.5,"Cr":13.0,"Cu":0.0,"Diffusible Hydrogen":null,"Mn":1.0,"Mn + Ni + Cr + Mo + V":null,"Mo":0.5,"N":0.0,"Nb":0.0,"Ni":4.0,"Ni+Mn":null,"P":0.0,"P S":null,"S":0.0,"S Ni":null,"SN":null,"Si":0.3,"Si P":null,"Sn":0.0,"Suitable_For":"Thermo shock resistant alloy, high temperature resistant, good corrosion resistance","V":0.0,"conformances":null,"ind":null,"url":"http:\/\/www.ceweld.nl\/en\/product\/sa-410nimo"}}

File: data/combined_data/jsons/1455 SA 420B.json
{"1455":{"category":9.0,"name":"SA 420B","Applications":"The best all-purpose steel type for machine element work. Suitable for fairly corrosion resistant overlay welding with a hardness of approx. 50 HRc. ","As":null,"C":0.325,"Cr":13.0,"Cu":0.0,"Diffusible Hydrogen":null,"Mn":0.6,"Mn + Ni + Cr + Mo + V":null,"Mo":0.0,"N":0.0,"Nb":0.0,"Ni":0.6,"Ni+Mn":null,"P":0.0,"P S":null,"S":0.0,"S Ni":null,"SN":null,"Si":0.5,"Si P":null,"Sn":0.0,"Suitable_For":"Shafts, Valves, seats, pistons, Dredging pump casings, continuous casting rollers etc.\n\u00a0","V":0.0,"conformances":null,"ind":null,"url":"http:\/\/www.ceweld.nl\/en\/product\/sa-420b"}}

File: data/combined_data/jsons/1456 SA 430.json
{"1456":{"category":9.0,"name":"SA 430","Applications":"Cladding seats, valves, wheels, shafts etc.","As":null,"C":0.021,"Cr":17.0,"Cu":0.0,"Diffusible Hydrogen":null,"Mn":0.46,"Mn + Ni + Cr + Mo + V":null,"Mo":0.03,"N":0.0299,"Nb":0.0,"Ni":0.4,"Ni+Mn":null,"P":0.023,"P S":null,"S":0.0026,"S Ni":null,"SN":null,"Si":0.4,"Si P":null,"Sn":0.0,"Suitable_For":"Cladding\u00a0AISI 410, 410NiMo, 410NiMoNbV.","V":0.0,"conformances":null,"ind":null,"url":"http:\/\/www.ceweld.nl\/en\/product\/sa-430"}}

File: data/combined_data/jsons/1457 SA 80S-B8.json
{"1457":{"category":2.0,"name":"SA 80S-B8","Applications":"Low alloyed copper-coated SAW wire with 9% Cr and 1% Mo to be used for welding creep resistant steel. It finds applications in power plants, chemical or petro-chemical industry and in the ammonia synthesis process. It is also used for heat exchangers, boilers, piping and pressure vessels for temperature service up to 600\u00b0C. ","As":null,"C":0.08,"Cr":8.7,"Cu":0.0,"Diffusible Hydrogen":null,"Mn":0.6,"Mn + Ni + Cr + Mo + V":null,"Mo":1.0,"N":0.0,"Nb":0.0,"Ni":0.18,"Ni+Mn":null,"P":0.0,"P S":null,"S":0.0,"S Ni":null,"SN":null,"Si":0.4,"Si P":null,"Sn":0.0,"Suitable_For":"ASTM: A 182 Gr F9, A 199 Gr T9 , A 213 Gr T9 , A 217 Gr C12 , A 234 Gr WP9, A 335 Gr 9 , A 336 Gr F9 , A 387 Gr 9 , EN (BS 3100 Gr B6), (BS 3604 Gr CFS 629-470, HFS 629-470), (BS 3604 Gr HFS 629-590, CFS 629-590) , (DIN GS-12CrCrMo 10-1) , (DIN X12CrMo 9-1) , (DIN X7CrMo 9-1) W.Nr: 1.7386, 1.7388, 1.7389","V":0.0,"conformances":null,"ind":null,"url":"http:\/\/www.ceweld.nl\/en\/product\/sa-80s-b8"}}

File: data/combined_data/jsons/1458 SA 890.json
{"1458":{"category":9.0,"name":"SA 890","Applications":"Crane, steel, vessel and apparatus construction. \n","As":null,"C":0.1,"Cr":0.6,"Cu":0.0,"Diffusible Hydrogen":null,"Mn":1.85,"Mn + Ni + Cr + Mo + V":null,"Mo":0.55,"N":0.0,"Nb":0.0,"Ni":2.2,"Ni+Mn":null,"P":0.015,"P S":null,"S":0.015,"S Ni":null,"SN":null,"Si":0.6,"Si P":null,"Sn":0.0,"Suitable_For":"S890 TM-pipe steels to StE 890 to S890QL1, A 517, X 120 high-strength fine grain structural steels (low temp) to StE 960 (StE 1100 to 12 mm) to S960QL1 (S1100 to 12 mm)","V":0.0,"conformances":null,"ind":null,"url":"http:\/\/www.ceweld.nl\/en\/product\/sa-890"}}

File: data/combined_data/jsons/1459 SA 904L.json
{"1459":{"category":9.0,"name":"SA 904L","Applications":"Tanks and process vessels, Piping systems, agitators, rotors, cast pumps and valves for use in the fertilizer, phosphoric,sulphuric and acetic acid plants\n","As":null,"C":0.019,"Cr":20.5,"Cu":1.6,"Diffusible Hydrogen":null,"Mn":2.05,"Mn + Ni + Cr + Mo + V":null,"Mo":4.6,"N":0.04,"Nb":0.0,"Ni":25.1,"Ni+Mn":null,"P":0.014,"P S":null,"S":0.015,"S Ni":null,"SN":null,"Si":0.35,"Si P":null,"Sn":0.0,"Suitable_For":"W.Nrs: 1.4500, 1.4505, 1.4506, 1.4531, 1.4536, 1.4539, 1.4573, 1.4585, 1.4586, 4 NS N 08904 1.4539, 1.4537, 1.4519, 1.4505, UNS N08904, S31726, X1NiCrMoCu 25-20-5, X1CrNiMoCuN 25-25-5, X4NiCrMoCuNb 20-18-2, Uranus B6","V":0.0,"conformances":null,"ind":null,"url":"http:\/\/www.ceweld.nl\/en\/product\/sa-904l"}}

File: data/combined_data/jsons/146 Products_Consumable_StickElectrodes-MildandLowAlloySteels-Shield-Arc-Shield-Arc85(LincolnElectric).json
{"146":{"category":"stainless-high-alloy","name":"Products_Consumable_StickElectrodes-MildandLowAlloySteels-Shield-Arc-Shield-Arc85(LincolnElectric)","Applications":"\u2022-maintenance-and-repair-welding\n\u2022-sheet-metal-and-fillet-welds\n\u2022-heavy-sections","As":null,"C":0.08,"Cr":null,"Cu":null,"Diffusible Hydrogen":null,"Mn":0.46,"Mn + Ni + Cr + Mo + V":null,"Mo":null,"N":null,"Nb":null,"Ni":null,"Ni+Mn":null,"P":0.015,"P S":null,"S":null,"S Ni":null,"SN":null,"Si":0.365,"Si P":null,"Sn":null,"Suitable_For":"\u2022-high-deposition-rates\n\u2022-excellent-operator-appeal\n\u2022-easy-to-use\n\u2022-operates-on-low-amperages","V":null,"conformances":"aws-a5.1\/a5.1m:-e7014\nasme-sfa-a5.1:-e7014\nabs:-e7014\nlloyd\u2019s-register:-1m\ndnv-grade:-1\ngl:-1\nbv-grade:-1\ncwb:-e4914\nwelding-positions\nall","ind":80.0,"url":"https:\/\/www.lincolnelectric.com\/en-us\/Consumables\/Pages\/product.aspx?product=Products_Consumable_StickElectrodes-MildandLowAlloySteels-Shield-Arc-Shield-Arc85(LincolnElectric)"}}

File: data/combined_data/jsons/1460 SA 90S-B9.json
{"1460":{"category":9.0,"name":"SA 90S-B9","Applications":"Designed for welding equivalent type 91~ 9% Cr Steels modified with small aditions of Niobium, Vanadium and Nitrogen to offer improved long term creep properties. This alloy \nis specialy intended for high integrity structural service at elevated temperature such as: Headers, main steam piping and turbine casings, gasification plants etc.\n","As":null,"C":0.1,"Cr":8.7,"Cu":0.0,"Diffusible Hydrogen":null,"Mn":0.5,"Mn + Ni + Cr + Mo + V":null,"Mo":1.0,"N":0.0,"Nb":0.04,"Ni":0.6,"Ni+Mn":null,"P":0.008,"P S":null,"S":0.006,"S Ni":null,"SN":null,"Si":0.25,"Si P":null,"Sn":0.0,"Suitable_For":"A 213 T91 (seamless tubes), A 335 P91 (seamless tubes), A 387 Gr91 (plates), A 182 \/ A336 F91 (forgings), X10CrMoVNb 91, 1503 Gr91, AFNOR NF A-49213\/A-49219 Gr TU Z 10, CDVNb 09-01","V":0.2,"conformances":null,"ind":null,"url":"http:\/\/www.ceweld.nl\/en\/product\/sa-90s-b9"}}

File: data/combined_data/jsons/1461 410.json
{"1461":{"category":2.0,"name":"410","Applications":"Overlay of carbon and low-alloy steels for resistance to corrosion, erosion, or abrasion. 410 has higher hardness and is used in valve seats to obtain better galling resistance. Normally to obtain adequate ductility, preheat and post-weld heat-treatment are required.","As":null,"C":0.12,"Cr":12.75,"Cu":0.4,"Diffusible Hydrogen":null,"Mn":0.6,"Mn + Ni + Cr + Mo + V":null,"Mo":0.75,"N":0.0,"Nb":0.0,"Ni":0.6,"Ni+Mn":null,"P":0.0,"P S":null,"S":0.0,"S Ni":null,"SN":null,"Si":0.5,"Si P":null,"Sn":0.0,"Suitable_For":"For welding or repairing 12% Cr air-hardenable stainless steels like types 410, 416, 420, 431 and cast C-15, W.Nr: 1.4008, 1.4000, 1.4006, X8Cr14, X6Cr13, X10Cr13 and cast steels.\u00a0","V":0.0,"conformances":null,"ind":null,"url":"http:\/\/www.ceweld.nl\/en\/product\/410"}}

File: data/combined_data/jsons/1462 SA Alloy 825.json
{"1462":{"category":9.0,"name":"SA Alloy 825","Applications":"The excellent corrosion-resistant properties of Alloy 825 make the alloy a suitable choice for a variety of difficult applications. Uses include fabricated equipment found in chemical and petro- chemical processing, pulp and paper manufacturing, flue gas desulphurization systems and metal pickling operations.","As":null,"C":0.05,"Cr":21.5,"Cu":2.15,"Diffusible Hydrogen":null,"Mn":0.1,"Mn + Ni + Cr + Mo + V":null,"Mo":3.0,"N":0.0,"Nb":0.0,"Ni":42.0,"Ni+Mn":null,"P":0.0,"P S":null,"S":0.0,"S Ni":null,"SN":null,"Si":0.4,"Si P":null,"Sn":0.0,"Suitable_For":"G-X7NiCrMoCuNb 25 20, X1NiCrMoCuN25 20 6, X1NiCrMoCuN25 20 5, NiCr21Mo, X1NiCrMoCu 31 27 4, N08926, N08904, ALLOY 825, N08028, UNS N08825 W.Nr: 1.4500, 1.4529, 1.4539 (904L), 2.4858, 1.4563, 1.4465, 1.4577 (310Mo), 1.4133, 1.4500, 1.4503, 1.4505, 1.4506, 1.4531, 1.4536, 1.4585, 1.4586","V":0.0,"conformances":null,"ind":null,"url":"http:\/\/www.ceweld.nl\/en\/product\/sa-alloy-825"}}
