Repository: PrasannS/WeldingAnalysis

# Analyzing Weld Composite Material and Mechanial properties using statistical / machine learning approaches

## Webscraping

### The data for this projects was obtained via webscraping welding materials data from the following sites

- [Certilas Welding Products Dataset](https://certilas.nl/en/catalogue)
- [Lincoln Electric Welding Products Dataset](https://www.lincolnelectric.com/en-us/consumables/Pages/consumables.aspx)
- [Citrination Weld Composites Dataset](https://citrination.com/datasets/114194/show_search?searchMatchOption=fuzzyMatch)

This scraping was done through the combination of webscraping and data preprocessing using BeautifulSoup and Pandas. See

File: data/combined_data/jsons/1463 SA Alloy 825 strip.json
{"1463":{"category":10.0,"name":"SA Alloy 825 strip","Applications":"SA Alloy 825 is a nickel-iron-chromium-molybdenum-copper cladding alloy for use in extremely corrosive environments. ","As":null,"C":0.025,"Cr":21.5,"Cu":2.25,"Diffusible Hydrogen":null,"Mn":1.0,"Mn + Ni + Cr + Mo + V":null,"Mo":3.0,"N":0.0,"Nb":0.0,"Ni":42.0,"Ni+Mn":null,"P":0.0,"P S":null,"S":0.0,"S Ni":null,"SN":null,"Si":0.5,"Si P":null,"Sn":0.0,"Suitable_For":"SA Alloy 825 is specially designed for cladding lower alloyed parts to obtain a high quality clad layer against corrosion.\u00a0Designations: 825 (2.4858, UNS N08825). 1.4500, 1.4529, 1.4539, 2.4858, 1.4563, G-X7NiCrMoCuNb 25 20, X1NiCrMoCuN25 20 6, X1NiCrMoCuN25 20 5, NiCr21Mo, X1NiCrMoCu 31 27 4, N08926, N08904, ALLOY 825, N08028, UNS N08825","V":0.0,"conformances":null,"ind":null,"url":"http:\/\/www.ceweld.nl\/en\/product\/sa-alloy-825-strip"}}

File: data/combined_data/jsons/1464 SA Alloy C-276.json
{"1464":{"category":9.0,"name":"SA Alloy C-276","Applications":null,"As":null,"C":0.0,"Cr":0.0,"Cu":0.0,"Diffusible Hydrogen":null,"Mn":0.0,"Mn + Ni + Cr + Mo + V":null,"Mo":0.0,"N":0.0,"Nb":0.0,"Ni":0.0,"Ni+Mn":null,"P":0.0,"P S":null,"S":0.0,"S Ni":null,"SN":null,"Si":0.0,"Si P":null,"Sn":0.0,"Suitable_For":null,"V":0.0,"conformances":null,"ind":null,"url":"http:\/\/www.ceweld.nl\/en\/product\/sa-alloy-c-276"}}

File: data/combined_data/jsons/1465 SA Corten.json
{"1465":{"category":9.0,"name":"SA Corten","Applications":"Weather resistant steels, art constructions, bridges, ovens, deco parts etc.","As":null,"C":0.09,"Cr":0.0,"Cu":0.45,"Diffusible Hydrogen":null,"Mn":1.4,"Mn + Ni + Cr + Mo + V":null,"Mo":0.0,"N":0.0,"Nb":0.0,"Ni":0.85,"Ni+Mn":null,"P":0.0,"P S":null,"S":0.0,"S Ni":null,"SN":null,"Si":0.85,"Si P":null,"Sn":0.0,"Suitable_For":"S235J2G3 Cu, S355J2G3 Cu, S235JRW, S355JRW, S235J2W, S355J2W, CORTEN, PATINAX 37, ALCODUR 50, KORALPIN 52","V":0.0,"conformances":null,"ind":null,"url":"http:\/\/www.ceweld.nl\/en\/product\/sa-corten"}}

File: data/combined_data/jsons/1466 SA CrCoMo-50 FCW.json
{"1466":{"category":9.0,"name":"SA CrCoMo-50 FCW","Applications":"Hot working tools such as: Stamping dies and Continuous casting rollers. \n","As":null,"C":0.15,"Cr":14.5,"Cu":0.0,"Diffusible Hydrogen":null,"Mn":0.4,"Mn + Ni + Cr + Mo + V":null,"Mo":2.5,"N":0.0,"Nb":0.0,"Ni":0.5,"Ni+Mn":null,"P":0.0,"P S":null,"S":0.0,"S Ni":null,"SN":null,"Si":0.7,"Si P":null,"Sn":0.0,"Suitable_For":"Hot working tools such as: Stamping dies and Continuous casting rollers. Alternatif for stellite","V":0.0,"conformances":null,"ind":null,"url":"http:\/\/www.ceweld.nl\/en\/product\/sa-crcomo-50-fcw"}}

File: data/combined_data/jsons/1467 SA Nicro 600 strip.json
{"1467":{"category":10.0,"name":"SA Nicro 600 strip","Applications":"This strip is suitable for both electroslag (ESW) and subarc (SAW) process. Typical applications include cladding of vessels for the petrochemical, refinery and chemical industries\n","As":null,"C":0.1,"Cr":20.0,"Cu":0.5,"Diffusible Hydrogen":null,"Mn":3.0,"Mn + Ni + Cr + Mo + V":null,"Mo":0.0,"N":0.0,"Nb":2.5,"Ni":67.0,"Ni+Mn":null,"P":0.0,"P S":null,"S":0.0,"S Ni":null,"SN":null,"Si":0.5,"Si P":null,"Sn":0.0,"Suitable_For":"SA Nicro 600 is mainly used for ESW and SAW cladding of carbon steel to obtain corrosion and creep resistant layers. Go to FL 860 ESHC suifable flux...","V":0.0,"conformances":null,"ind":null,"url":"http:\/\/www.ceweld.nl\/en\/product\/sa-nicro-600-strip"}}

File: data/combined_data/jsons/1468 SA Nicro 602 CA (6025HT) strip.json
{"1468":{"category":10.0,"name":"SA Nicro 602 CA (6025HT) strip","Applications":"Electro slag cladding jobs that have to resist extreme high temperature and for cladding steels or stainless steels to obtain a high temperature resistant surface against oxidation.","As":null,"C":0.0,"Cr":0.18,"Cu":0.0,"Diffusible Hydrogen":null,"Mn":62.14,"Mn + Ni + Cr + Mo + V":null,"Mo":0.0,"N":0.0,"Nb":0.0,"Ni":25.3,"Ni+Mn":null,"P":0.0,"P S":null,"S":0.0,"S Ni":null,"SN":null,"Si":0.08,"Si P":null,"Sn":0.0,"Suitable_For":"Cladding against high temperature, radiant heater tubes, furnace rolls, muffles in bright annealing furnaces (H2 atmosphere), rotary kilns, waste gas components, hydrogen production, methanol and ammonia synthesis, 2.4633, NiCr25FeAlY, Nicrofer 6025 HT.","V":0.0,"conformances":null,"ind":null,"url":"http:\/\/www.ceweld.nl\/en\/product\/sa-nicro-602-ca-6025ht-strip"}}

File: data/combined_data/jsons/1469 SA Nicro 625.json
{"1469":{"category":9.0,"name":"SA Nicro 625","Applications":"SA Nicro 625 is developed for welding and cladding nickel-based alloys such as alloy 625 or similar materials. This alloy can also be used for welding dissimilar nickel-based alloys to each other, to alloyed steels or to stainless steels and for joining 6% molybdenum super austenitic steels.. SA Nicro 625 is most commonly used in the chemical processing industry, pollution control equipment, marine equipment, nuclear reactor components, pump shafts. Also used in the aerospace industry for thrust reverser assemblies, fuel nozzles, after-burners and combustion systems.","As":null,"C":0.04,"Cr":21.25,"Cu":0.0,"Diffusible Hydrogen":null,"Mn":0.5,"Mn + Ni + Cr + Mo + V":null,"Mo":9.0,"N":0.0,"Nb":0.0,"Ni":63.86,"Ni+Mn":null,"P":0.0,"P S":null,"S":0.0,"S Ni":null,"SN":null,"Si":0.6,"Si P":null,"Sn":0.0,"Suitable_For":"Nicro 625 is developed for welding and cladding nickel-based alloys such as alloy 625, 825\u00a0or similar materials. This alloy can also be used for welding dissimilar nickel-based alloys to each other, to alloyed steels, to stainless steels and for joining 9% Nickel steels., X10NiCrAlTi, 32-20H, 32-21, X8 Ni9, ASTM A 533 Gr1, 800H, Sanicro 28, 254SMo, inconel 625, UNS : N08926, N08825, N06625, N08020. DIN : X8Ni9, X1NiCrMoCuN25 20 6, X1NiCrMoCuN25 20 5, NiCr21Mo, NiCr22Mo9Nb W.Nr:: 1.4876, 1.5656, 1.4529, 2.4858, 2.4856, 1.4539,1.4547, 2.4660","V":0.0,"conformances":null,"ind":null,"url":"http:\/\/www.ceweld.nl\/en\/product\/sa-nicro-625"}}

File: data/combined_data/jsons/147 Products_Consumable_StickElectrodes-MildandLowAlloySteels-Shield-Arc-Shield-Arc90(LincolnElectric).json
{"147":{"category":"stainless-high-alloy","name":"Products_Consumable_StickElectrodes-MildandLowAlloySteels-Shield-Arc-Shield-Arc90(LincolnElectric)","Applications":"diameters-\/-packaging\ndiameter-length","As":null,"C":null,"Cr":0.3,"Cu":null,"Diffusible Hydrogen":null,"Mn":1.0,"Mn + Ni + Cr + Mo + V":null,"Mo":0.2,"N":null,"Nb":null,"Ni":0.5,"Ni+Mn":null,"P":0.03,"P S":null,"S":null,"S Ni":null,"SN":null,"Si":0.8,"Si P":null,"Sn":null,"Suitable_For":"conformances\naws-a5.5\/a5.5m:-2006-e8010-g,-e8010-p1*\nasme-sfa-a5.5:-e8010-g,-e8010-p1*\nabs:-e8010-g\ncwb\/csa-w48-06:-e5510-g\ntuv:-din-en-iso-2560-a:e\n*-this-product-is-classified-as-an-e8010-g;-however,-it-also-meets-the-requirements-of-an-e8010-p1.\nwelding-positions\nall","V":0.1,"conformances":"key-features\n(cid:23)(cid:3)light-slag-for-mal-arc-interference\n(cid:23)(cid:3)deep-penetration\n(cid:23)(cid:3)clean,-visible-weld-puddle\n(cid:23)(cid:3)superior-puddle-control","ind":81.0,"url":"https:\/\/www.lincolnelectric.com\/en-us\/Consumables\/Pages\/product.aspx?product=Products_Consumable_StickElectrodes-MildandLowAlloySteels-Shield-Arc-Shield-Arc90(LincolnElectric)"}}

File: data/combined_data/jsons/1470 SA Nicro 625 strip.json
{"1470":{"category":10.0,"name":"SA Nicro 625 strip","Applications":"This strip is suitable for both electroslag (ESW) and subarc (SAW) process. Typical applications include cladding of vessels for the petrochemical, refinery and chemical industries ","As":null,"C":0.02,"Cr":22.2,"Cu":0.0,"Diffusible Hydrogen":null,"Mn":0.02,"Mn + Ni + Cr + Mo + V":null,"Mo":9.0,"N":0.0,"Nb":0.0,"Ni":64.228,"Ni+Mn":null,"P":0.0,"P S":null,"S":0.0,"S Ni":null,"SN":null,"Si":0.02,"Si P":null,"Sn":0.0,"Suitable_For":"SA Nicro 625 is mainly used for ESW and SAW cladding of carbon steel to obtain corrosion and creep resistant layers. Go to FL 860 ESHC suifable flux...","V":0.0,"conformances":null,"ind":null,"url":"http:\/\/www.ceweld.nl\/en\/product\/sa-nicro-625-strip"}}

File: data/combined_data/jsons/1471 SA P-24.json
{"1471":{"category":9.0,"name":"SA P-24","Applications":"High temperature and creep resistant boilers, pipe work etc.. ","As":null,"C":0.075,"Cr":2.3,"Cu":0.0,"Diffusible Hydrogen":null,"Mn":0.8,"Mn + Ni + Cr + Mo + V":null,"Mo":1.0,"N":0.0,"Nb":0.035,"Ni":0.0,"Ni+Mn":null,"P":0.0,"P S":null,"S":0.0,"S Ni":null,"SN":null,"Si":0.06,"Si P":null,"Sn":0.0,"Suitable_For":"Creep resistant steels , 7CrMoVTiB, P24\/T24, ASTM A213, pipe steel, P24\/T24, ASTM A213","V":0.15,"conformances":null,"ind":null,"url":"http:\/\/www.ceweld.nl\/en\/product\/sa-p-24"}}

File: data/combined_data/jsons/1472 410 NiMo.json
{"1472":{"category":2.0,"name":"410 NiMo","Applications":"Solid welding wire of the 12% Cr, 4.5% Ni, 0.5% Mo type. 410NiMo is used for welding similar martentsitic and martensitic-ferritic steels in different applications, such as hydro turbines.","As":null,"C":0.03,"Cr":13.0,"Cu":0.0,"Diffusible Hydrogen":null,"Mn":0.7,"Mn + Ni + Cr + Mo + V":null,"Mo":0.5,"N":0.0,"Nb":0.0,"Ni":4.7,"Ni+Mn":null,"P":0.0,"P S":null,"S":0.0,"S Ni":null,"SN":null,"Si":0.8,"Si P":null,"Sn":0.0,"Suitable_For":"Water and steam turbine parts of the same kind, thermoshock and high heat resistant. 1.4313, 1.4002, (G)X5CrNi(Mo) 13 4, X6CrAl 13, Grade CA 6 NM.","V":0.0,"conformances":null,"ind":null,"url":"http:\/\/www.ceweld.nl\/en\/product\/410-nimo"}}

File: data/combined_data/jsons/1473 SA S275 strip.json
{"1473":{"category":10.0,"name":"SA S275 strip","Applications":"SA S275 can be used for cladding and build up layers before hardfacing or corrosion resistant stainless steel or Nickel based layers. ","As":null,"C":0.0,"Cr":0.0,"Cu":0.0,"Diffusible Hydrogen":null,"Mn":0.0,"Mn + Ni + Cr + Mo + V":null,"Mo":0.0,"N":0.0,"Nb":0.0,"Ni":0.0,"Ni+Mn":null,"P":0.0,"P S":null,"S":0.0,"S Ni":null,"SN":null,"Si":0.0,"Si P":null,"Sn":0.0,"Suitable_For":"Buffer and build up layers prior to hardfacing and or build up layers prior to corrosion resistant stainless steel and Nickel based layers.","V":0.0,"conformances":null,"ind":null,"url":"http:\/\/www.ceweld.nl\/en\/product\/sa-s275-strip"}}

File: data/combined_data/jsons/1474 SACW  CrMoWV-12.json
{"1474":{"category":9.0,"name":"SACW  CrMoWV-12","Applications":"Suited for analogous and similar creep resistant steels in turbine and steam boiler construction as well as in the chemical industry. Recomended for long-term periods up to +650 \u00b0C","As":null,"C":0.215,"Cr":11.45,"Cu":0.0,"Diffusible Hydrogen":null,"Mn":0.775,"Mn + Ni + Cr + Mo + V":null,"Mo":0.8775,"N":0.0,"Nb":0.0,"Ni":0.525,"Ni+Mn":null,"P":0.0,"P S":null,"S":0.0,"S Ni":null,"SN":null,"Si":0.275,"Si P":null,"Sn":0.0,"Suitable_For":"1.4935 X20CrMoWV12-1, 1.4922 X20CrMoV12-1, 1.4923 X22CrMoV12-1, 1.4913 X19CrMoVNb11-1 (Turbotherm, 20 MVNb), 1.4931 GX22CrMoV12-1","V":0.3,"conformances":null,"ind":null,"url":"http:\/\/www.ceweld.nl\/en\/product\/sacw-crmowv-12"}}

File: data/combined_data/jsons/1475 SACW 329.json
{"1475":{"category":9.0,"name":"SACW 329","Applications":"-   Cap layers for joining refractory Cr-Al-Si steels. \n-   Cladding corrosion resistant overlays. \n-   Cladding heat resistant overlays (1100\u00baC) \n-   Cladding components in a sulphurous environment. \n","As":null,"C":0.08,"Cr":25.0,"Cu":0.0,"Diffusible Hydrogen":null,"Mn":1.0,"Mn + Ni + Cr + Mo + V":null,"Mo":0.0,"N":0.0,"Nb":0.0,"Ni":4.0,"Ni+Mn":null,"P":0.02,"P S":null,"S":0.008,"S Ni":null,"SN":null,"Si":0.8,"Si P":null,"Sn":0.0,"Suitable_For":"Cap layers for joining refractory Cr-Al-Si steels., cladding corrosion resistant overlays., Cladding heat resistant overlays (1100\u00baC), Cladding components in a sulphurous environment. 1.4710 G-X30CrSi6, 1.4745 G-X40CrSi23 TP433, 1.4712, X10CrSi6 502, 1.4762 X10CrAl24 TP443, 1.4713, X10CrAl7 502, 1.4773 X8Cr30, 1.4722, X10CrSi13, 1.4776 G-X40CrSi29 1.4724 X10CrAl13 TP405-CA15, 1.4820 G-X12 CrSi 26 5, 1.4729 , G-X40CrSi13, 1.4821 X20 CrNiSi 25 4 TP329, 1.4740, G-X40CrSi17, 1.4822 G-X40CrNi 25 4 TP329, 1.4742, X10CrAl18 430B-TP430 1.4823 G-X40CrNiSi 27 4 TP329HC","V":0.0,"conformances":null,"ind":null,"url":"http:\/\/www.ceweld.nl\/en\/product\/sacw-329"}}

File: data/combined_data/jsons/1476 SACW 350.json
{"1476":{"category":4.0,"name":"SACW 350","Applications":"325-375 HB, hardfacing and rebuilding alloy for wornout wheels, rails, tracks, tires, conveyors, crossings, bufferlayers prior to hardfacing. Excelent wear and abrasion resistance against heavy impact and shock, good machinable with carbide tools\n","As":null,"C":0.07,"Cr":4.0,"Cu":0.0,"Diffusible Hydrogen":null,"Mn":1.4,"Mn + Ni + Cr + Mo + V":null,"Mo":0.5,"N":0.0,"Nb":0.1,"Ni":0.0,"Ni+Mn":null,"P":0.0,"P S":null,"S":0.0,"S Ni":null,"SN":null,"Si":0.3,"Si P":null,"Sn":0.0,"Suitable_For":"Rails repair, crossings, concrete bars, crane, railway and tram\u00a0tracks, conveyors and transport surfaces, tires, bucket and loader teeth, cruscher jaws, bufferlayers etc.","V":0.0,"conformances":null,"ind":null,"url":"http:\/\/www.ceweld.nl\/en\/product\/sacw-350"}}

File: data/combined_data/jsons/1477 SACW 410 NiMo.json
{"1477":{"category":9.0,"name":"SACW 410 NiMo","Applications":"Rebuilding and cladding applications against thermal shock offering a fair corrosion resistance.","As":null,"C":0.06,"Cr":13.0,"Cu":0.0,"Diffusible Hydrogen":null,"Mn":0.6,"Mn + Ni + Cr + Mo + V":null,"Mo":1.1,"N":0.0,"Nb":0.0,"Ni":4.0,"Ni+Mn":null,"P":0.0,"P S":null,"S":0.0,"S Ni":null,"SN":null,"Si":0.5,"Si P":null,"Sn":0.0,"Suitable_For":"Steel mill rollers, turbine components, shafts etc..","V":0.0,"conformances":null,"ind":null,"url":"http:\/\/www.ceweld.nl\/en\/product\/sacw-410-nimo"}}

File: data/combined_data/jsons/1478 SACW 410 NiMo N.json
{"1478":{"category":9.0,"name":"SACW 410 NiMo N","Applications":"Cladding wear resistant overlays in steel mills and applications of the same kind.","As":null,"C":0.08,"Cr":13.5,"Cu":0.0,"Diffusible Hydrogen":null,"Mn":1.0,"Mn + Ni + Cr + Mo + V":null,"Mo":0.5,"N":0.1,"Nb":0.0,"Ni":4.3,"Ni+Mn":null,"P":0.0,"P S":null,"S":0.0,"S Ni":null,"SN":null,"Si":0.3,"Si P":null,"Sn":0.0,"Suitable_For":"Steel mill rollers, hot rolling equipment, bars.","V":0.0,"conformances":null,"ind":null,"url":"http:\/\/www.ceweld.nl\/en\/product\/sacw-410-nimo-n"}}

File: data/combined_data/jsons/1479 SACW 410 NiMoN.json
{"1479":{"category":9.0,"name":"SACW 410 NiMoN","Applications":"Cladding wear resistant overlays in steel mills and applications of the same kind.","As":null,"C":0.07,"Cr":15.0,"Cu":0.0,"Diffusible Hydrogen":null,"Mn":1.1,"Mn + Ni + Cr + Mo + V":null,"Mo":1.0,"N":0.0,"Nb":0.0,"Ni":4.0,"Ni+Mn":null,"P":0.0,"P S":null,"S":0.0,"S Ni":null,"SN":null,"Si":1.1,"Si P":null,"Sn":0.0,"Suitable_For":"Steel mill rollers, hot rolling equipment, bars.","V":0.0,"conformances":null,"ind":null,"url":"http:\/\/www.ceweld.nl\/en\/product\/sacw-410-nimon"}}

File: data/combined_data/jsons/148 Products_Consumable_StickElectrodes-MildandLowAlloySteels-Shield-Arc-Shield-Arc90(LincolnElectric).json
{"148":{"category":"stainless-high-alloy","name":"Products_Consumable_StickElectrodes-MildandLowAlloySteels-Shield-Arc-Shield-Arc90(LincolnElectric)","Applications":"diameters-\/-packaging\ndiameter-length","As":null,"C":0.15,"Cr":0.105,"Cu":null,"Diffusible Hydrogen":null,"Mn":0.9,"Mn + Ni + Cr + Mo + V":null,"Mo":0.1,"N":null,"Nb":null,"Ni":0.86,"Ni+Mn":null,"P":null,"P S":null,"S":null,"S Ni":null,"SN":null,"Si":0.175,"Si P":null,"Sn":null,"Suitable_For":"conformances\naws-a5.5\/a5.5m:-2006-e8010-g,-e8010-p1*\nasme-sfa-a5.5:-e8010-g,-e8010-p1*\nabs:-e8010-g\ncwb\/csa-w48-06:-e5510-g\ntuv:-din-en-iso-2560-a:e\n*-this-product-is-classified-as-an-e8010-g;-however,-it-also-meets-the-requirements-of-an-e8010-p1.\nwelding-positions\nall","V":0.03,"conformances":"key-features\n(cid:23)(cid:3)light-slag-for-mal-arc-interference\n(cid:23)(cid:3)deep-penetration\n(cid:23)(cid:3)clean,-visible-weld-puddle\n(cid:23)(cid:3)superior-puddle-control","ind":81.0,"url":"https:\/\/www.lincolnelectric.com\/en-us\/Consumables\/Pages\/product.aspx?product=Products_Consumable_StickElectrodes-MildandLowAlloySteels-Shield-Arc-Shield-Arc90(LincolnElectric)"}}

File: data/combined_data/jsons/1480 SACW 410 NiMoNbV.json
{"1480":{"category":9.0,"name":"SACW 410 NiMoNbV","Applications":"Rebuilding and cladding applications against thermal shock offering a fair corrosion resistance and excelent resistance against thermal fatique at high temperatures.","As":null,"C":0.1,"Cr":12.25,"Cu":0.0,"Diffusible Hydrogen":null,"Mn":1.5,"Mn + Ni + Cr + Mo + V":null,"Mo":1.25,"N":0.0,"Nb":80.55,"Ni":3.5,"Ni+Mn":null,"P":0.0,"P S":null,"S":0.0,"S Ni":null,"SN":null,"Si":0.7,"Si P":null,"Sn":0.0,"Suitable_For":"Steel mill rollers, turbine components, shafts etc..","V":0.15,"conformances":null,"ind":null,"url":"http:\/\/www.ceweld.nl\/en\/product\/sacw-410-nimonbv"}}

File: data/combined_data/jsons/1481 SACW 460.json
{"1481":{"category":9.0,"name":"SACW 460","Applications":"Earthmoving equipment, offshore, drilling platforms, lifting, vessel building, transport, etc.","As":null,"C":0.05,"Cr":0.0,"Cu":0.0,"Diffusible Hydrogen":null,"Mn":1.5,"Mn + Ni + Cr + Mo + V":null,"Mo":0.0,"N":0.0,"Nb":0.0,"Ni":0.0,"Ni+Mn":null,"P":0.025,"P S":null,"S":0.02,"S Ni":null,"SN":null,"Si":0.3,"Si P":null,"Sn":0.0,"Suitable_For":"\n\nMaterialsshipbuildingUnalloyed steelsboiler steelspipe steels-Fine grain steelsAPI-standard\nDINA, B, D, E, AH 32 - EH 36St 33, St 37-2 - St 52-3H I, H III, 17Mn4, 19Mn5St 35.8, St 45.8StE 210.7 TM, StE 445.7 TMStE 255 to StE 460X 42, X65, X 70\n\nENsameS185 - S355P235GH, P355GHP235T1\/T2, P460NL2L210 - L445MBS235 - S460QL1X 42, X65, X 70\n\n\nASTMTypicalA 258 \/ A 516A 662 \/ A 387A 738 \/ A 612A 299--\n\n\n\n\u00a0","V":0.0,"conformances":null,"ind":null,"url":"http:\/\/www.ceweld.nl\/en\/product\/sacw-460"}}

File: data/combined_data/jsons/1483 410 NiMo TIG.json
{"1483":{"category":2.0,"name":"410 NiMo TIG","Applications":"Solid welding wire of the 12% Cr, 4.5% Ni, 0.5% Mo type. \n410NiMo is used for welding similar martentsitic and martensitic-ferritic steels in different applications, such as hydro turbines.","As":null,"C":0.03,"Cr":13.0,"Cu":0.0,"Diffusible Hydrogen":null,"Mn":0.7,"Mn + Ni + Cr + Mo + V":null,"Mo":0.5,"N":0.0,"Nb":0.0,"Ni":4.7,"Ni+Mn":null,"P":0.0,"P S":null,"S":0.0,"S Ni":null,"SN":null,"Si":0.8,"Si P":null,"Sn":0.0,"Suitable_For":"Water and steam turbine parts of the same kind, thermoshock and high heat resistant. 1.4313, 1.4002, (G)X5CrNi(Mo) 13 4, X6CrAl 13, Grade CA 6 NM.\n\u00a0","V":0.0,"conformances":null,"ind":null,"url":"http:\/\/www.ceweld.nl\/en\/product\/410-nimo-tig"}}

File: data/combined_data/jsons/1484 SACW 500.json
{"1484":{"category":9.0,"name":"SACW 500","Applications":"Offshore, Shipbuilding, pressure vessels, pipe work, cable drums.","As":null,"C":0.13,"Cr":0.0,"Cu":0.0,"Diffusible Hydrogen":null,"Mn":1.2,"Mn + Ni + Cr + Mo + V":null,"Mo":0.0,"N":0.0,"Nb":0.0,"Ni":1.0,"Ni+Mn":null,"P":0.012,"P S":null,"S":0.005,"S Ni":null,"SN":null,"Si":0.2,"Si P":null,"Sn":0.0,"Suitable_For":"\n\nMaterialsshipbuildingUnalloyed steelsboiler steelspipe steels-Fine grain steelsAPI-standard\nDINA, B, D, E, AH 32 - EH 36St 33, St 37-2 - St 52-3H I, H III, 17Mn4, 19Mn5St 35.8, St 45.8StE 210.7 TM, StE 480.7 TMStE 255 to StE 460X 42, X65, X 70\n\nENsameS185 - S355-S460P235GH, P355GHP235T1\/T2, P460NL2L210 - L480MBS255 - S500 (NL1,2)X 42, X65, X 70\n\n\nASTMTypicalA 255 \/ A333A 516 \/ A 350A 612 \/ A 707--\n\n\n\n\u00a0","V":0.0,"conformances":null,"ind":null,"url":"http:\/\/www.ceweld.nl\/en\/product\/sacw-500"}}

File: data/combined_data/jsons/1485 SACW 550.json
{"1485":{"category":9.0,"name":"SACW 550","Applications":"Crane, offshore equipment, boiler, pipeline and apparatus construction, foundries etc.","As":null,"C":0.06,"Cr":0.0,"Cu":0.0,"Diffusible Hydrogen":null,"Mn":1.2,"Mn + Ni + Cr + Mo + V":null,"Mo":0.5,"N":0.0,"Nb":0.0,"Ni":0.9,"Ni+Mn":null,"P":0.015,"P S":null,"S":0.015,"S Ni":null,"SN":null,"Si":0.3,"Si P":null,"Sn":0.0,"Suitable_For":"\n\nMaterials:fine grain structural steelsHigh grade structural steels---pipe steelssteels to API-standard\nENS315(NL1\/2) - S550(Q\/QL\/QL1)15NiCuMoNb5 \/ WB 3620MnMoNi4-511NiMoV5317MnMoV6-4P355T1\/T2 - P460NL2, L360 - L550MBX42, X65, X70, X80\nASTMA 516 \/ A 255A 333 \/ A 350A 612 \/ A 707----\n\n\n.W.Nr: 1.6311, 1.6341, 1.5403, 1.0562, 1.8924,\u00a0 NAXTRA 56, NAXTRA 63","V":0.0,"conformances":null,"ind":null,"url":"http:\/\/www.ceweld.nl\/en\/product\/sacw-550"}}

File: data/combined_data/jsons/1486 SACW 690.json
{"1486":{"category":9.0,"name":"SACW 690","Applications":"Crane-, rig, plant-, craft-, lifting and steel construction, pipe work, foundries","As":null,"C":0.08,"Cr":0.5,"Cu":0.0,"Diffusible Hydrogen":null,"Mn":1.6,"Mn + Ni + Cr + Mo + V":null,"Mo":0.5,"N":0.0,"Nb":0.0,"Ni":2.2,"Ni+Mn":null,"P":0.015,"P S":null,"S":0.015,"S Ni":null,"SN":null,"Si":0.4,"Si P":null,"Sn":0.0,"Suitable_For":"StE 690.7 TM, L690M, A 715, StE 690 V, S690QL, A 709, A 515, A 517, EStE 690 VA, S690G1QL1, A 514, A 633, A 709 Naxtra 70, Weldox 700, Dilimax, Optim 700 mc plus, S620Ql1, S690QL1, S600MC, S700MC, Naxtra 63, Naxtra 70, TStE620, TStE690, Weldox 500, Hardox, L480 - L550, X65, X80, X90, X100, Hardox 400, XAR 400, Dilidur 400, 20MnCr65, 28CrMn43, Oceanfit 100, Ocenanfit\u00a0690","V":0.0,"conformances":null,"ind":null,"url":"http:\/\/www.ceweld.nl\/en\/product\/sacw-690"}}

File: data/combined_data/jsons/1487 SACW 890.json
{"1487":{"category":9.0,"name":"SACW 890","Applications":"Crane, automobile, equipment and steel construction, pipeline, foundries.","As":null,"C":0.08,"Cr":1.0,"Cu":0.0,"Diffusible Hydrogen":null,"Mn":1.6,"Mn + Ni + Cr + Mo + V":null,"Mo":0.5,"N":0.0,"Nb":0.0,"Ni":2.2,"Ni+Mn":null,"P":0.015,"P S":null,"S":0.015,"S Ni":null,"SN":null,"Si":0.4,"Si P":null,"Sn":0.0,"Suitable_For":"TM-pipe steels to StE 890 to S890QL1,\u00a0X120 high-strength fine grain structural steels (low temp) to StE 960 (StE 1100 to 12 mm) to S960QL1 (S1100). \u00a0ASTM: up to A 714, A 709, A 515, A 517","V":0.0,"conformances":null,"ind":null,"url":"http:\/\/www.ceweld.nl\/en\/product\/sacw-890"}}

File: data/combined_data/jsons/1488 SACW CrMo-2.json
{"1488":{"category":9.0,"name":"SACW CrMo-2","Applications":"Construction of containers, Boiler and machinery parts, Steam boilers and turbines, 2,25Cr1Mo steels, pipelines. Suitable for one- of multi layer welding.","As":null,"C":0.09,"Cr":2.3,"Cu":0.0,"Diffusible Hydrogen":null,"Mn":1.1,"Mn + Ni + Cr + Mo + V":null,"Mo":1.1,"N":0.0,"Nb":0.0,"Ni":0.0,"Ni+Mn":null,"P":0.015,"P S":null,"S":0.015,"S Ni":null,"SN":null,"Si":0.3,"Si P":null,"Sn":0.0,"Suitable_For":"Boiler steels 10CrMo9-10, 10CrSiMoV7, 12CrMo9-10, A 387, CrMo2\n\u00a0","V":0.0,"conformances":null,"ind":null,"url":"http:\/\/www.ceweld.nl\/en\/product\/sacw-crmo-2"}}

File: data/combined_data/jsons/1489 SACW MnCr.json
{"1489":{"category":9.0,"name":"SACW MnCr","Applications":"Building up worn out parts that suffer from wear combined with high impact, buffer layers ec.","As":null,"C":0.5,"Cr":15.0,"Cu":0.0,"Diffusible Hydrogen":null,"Mn":16.0,"Mn + Ni + Cr + Mo + V":null,"Mo":0.5,"N":0.0,"Nb":0.0,"Ni":1.2,"Ni+Mn":null,"P":0.0,"P S":null,"S":0.0,"S Ni":null,"SN":null,"Si":0.4,"Si P":null,"Sn":0.0,"Suitable_For":"Rebuilding rails, crossings, crushing hammers, dredger teeth, rollers, blast furnace, mantles, hardfacing manganese hard stee, buffer layersl\u00a0etc..","V":0.2,"conformances":null,"ind":null,"url":"http:\/\/www.ceweld.nl\/en\/product\/sacw-mncr"}}

File: data/combined_data/jsons/149 Products_Consumable_StickElectrodes-MildandLowAlloySteels-Shield-Arc-Shield-ArcHYP-Plus(LincolnElectric).json
{"149":{"category":"stainless-high-alloy","name":"Products_Consumable_StickElectrodes-MildandLowAlloySteels-Shield-Arc-Shield-ArcHYP-Plus(LincolnElectric)","Applications":"(cid:23)(cid:3)api-5l-x42-through-x56-grade-pipe-\n(cid:23)(cid:3)cross-country-and-in-plant-pipe","As":null,"C":0.12,"Cr":null,"Cu":null,"Diffusible Hydrogen":null,"Mn":0.6,"Mn + Ni + Cr + Mo + V":null,"Mo":0.525,"N":null,"Nb":null,"Ni":null,"Ni+Mn":null,"P":0.03,"P S":null,"S":0.03,"S Ni":null,"SN":null,"Si":0.4,"Si P":null,"Sn":null,"Suitable_For":"(cid:23)(cid:3)for-welding-0.50%-molybdenum-steel\n(cid:23)(cid:3)light-slag-for-mal-arc-interference\n(cid:23)(cid:3)deep-penetration-and-superior-puddle-control\n(cid:23)(cid:3)clean,-visible-weld-puddle\n(cid:23)(cid:3)capable-of-480-mpa-(70-ksi)-tensile-strength-\nweld-deposits","V":null,"conformances":"aws-a5.5\/a5.5m:-2006-e7010-a1\nasme-sfa-a5.5:-e7010-a1\nabs:-e7010-a1\ncwb\/csa-w48-06:-e4910-a1\ntuv:-din-en-iso-2560-a:e\nmil-e-22200\/7:-mil-7010-a1\nwelding-positions\nall","ind":82.0,"url":"https:\/\/www.lincolnelectric.com\/en-us\/Consumables\/Pages\/product.aspx?product=Products_Consumable_StickElectrodes-MildandLowAlloySteels-Shield-Arc-Shield-ArcHYP-Plus(LincolnElectric)"}}

File: data/combined_data/jsons/1490 SACW Super Duplex.json
{"1490":{"category":9.0,"name":"SACW Super Duplex","Applications":"Welding forget or cast Super Duplex stainless steels for service in the as welded condition. For use where a high strength and good corrosion resistance is important in oil and gas production and processing system: pumps, valves, piping systems, risers etc.. SACW Super Duplex can also be used as an alternative for root welds to standard duplex to offer improved pitting resistance. ","As":null,"C":0.02,"Cr":25.5,"Cu":1.6,"Diffusible Hydrogen":null,"Mn":0.7,"Mn + Ni + Cr + Mo + V":null,"Mo":3.8,"N":0.25,"Nb":0.0,"Ni":8.9,"Ni+Mn":null,"P":0.015,"P S":null,"S":0.01,"S Ni":null,"SN":null,"Si":0.6,"Si P":null,"Sn":0.0,"Suitable_For":"Welding wrought, forged or cast super duplex stainless steels for service in the as-welded Condition. Heterogeneous welding between super duplex stainless steels and dissimilar welds between other stainless and mild or low alloyed steels. Examples: UNS S32550 :UR 52 N, Ferralium 255, UNS S32520 :UR 52 N+, UNS S32750 :SAF 2507, UR 47 N+, UNS S32760 :ZERON 100, UNS 32760, UR 76 N, SM22Cr, SAF 2507, ASTM S32760 (ZERON 100), S32550 and S31260., It can also be used for welding duplex type 2205, 1.4460, 1.4462,1.4463,1.4515, 1.4517, 1.4507 URANUS 52N, SAF 25.07, GX 3 CrNiMoCuN 26-6-3, (1.4515), GX 3 CrNiMoCuN 26-6-3-3, (1.4517), 25% Cr Super Duplex steels SAF 25\/07, S32750 1.4410 - 25Cr-7Ni-4Mo-0.28N SAF2507, NAS74N, S32760 1.4501 - 25Cr-7Ni-3.8Mo-0.7Cu-0.7W-0.25N, S32506 - SUS329J4L 25Cr-7Ni-3Mo-0.15N-0.2W NAS64 1.4507, S31803, S32205,","V":0.0,"conformances":null,"ind":null,"url":"http:\/\/www.ceweld.nl\/en\/product\/sacw-super-duplex"}}

File: data/combined_data/jsons/1491 SAS 309 LMo.json
{"1491":{"category":10.0,"name":"SAS 309 LMo","Applications":"Joining heat resistant CrNi-steels of the same kind and also joining dissimilar alloys such as steel to stainless steel. Cladding on low alloyed steels in case a 18\/8\/2 CrNiMo layer is required in the first layer. \n","As":null,"C":0.015,"Cr":22.0,"Cu":0.0,"Diffusible Hydrogen":null,"Mn":1.8,"Mn + Ni + Cr + Mo + V":null,"Mo":2.9,"N":0.0,"Nb":0.0,"Ni":14.0,"Ni+Mn":null,"P":0.0,"P S":null,"S":0.0,"S Ni":null,"SN":null,"Si":0.3,"Si P":null,"Sn":0.0,"Suitable_For":"Strip cladding on low alloyed steels in case a 18\/8\/2 CrNiMo (AISI 316) layer is required in the first layer. W.Nr: 1.4401, 1.4404, 1.4406, 1.4410, 1.4437, 1.4571, 1.4580","V":0.0,"conformances":null,"ind":null,"url":"http:\/\/www.ceweld.nl\/en\/product\/sas-309-lmo"}}

File: data/combined_data/jsons/1492 SAS 550-VW.json
{"1492":{"category":10.0,"name":"SAS 550-VW","Applications":"Rebuilding wornout parts such as screws, chrusher hammers, drive tumblers, chrusher rolls, dredging parts etc...","As":null,"C":0.33,"Cr":7.0,"Cu":0.0,"Diffusible Hydrogen":null,"Mn":2.8,"Mn + Ni + Cr + Mo + V":null,"Mo":1.7,"N":0.0,"Nb":0.0,"Ni":0.25,"Ni+Mn":null,"P":0.0,"P S":null,"S":0.0,"S Ni":null,"SN":null,"Si":0.0,"Si P":null,"Sn":0.0,"Suitable_For":"52-58 HRc electro slag and \/ or submerged arc strip for hardfacing against schock and wear, Rebuilding wornout parts such as screws, chrusher hammers, drive tumblers, chrusher rolls, dredging parts etc..\nFor ESW welding FL 830 ESHC should be used as welding flux to obtain the results mentioned in this datasheet.","V":0.25,"conformances":null,"ind":null,"url":"http:\/\/www.ceweld.nl\/en\/product\/sas-550-vw"}}

File: data/combined_data/jsons/1493 SDA 2 (ITW WELDING GMBH).json
{"1493":{"category":2.0,"name":"SDA 2 (ITW WELDING GMBH)","Applications":"Shipbuilding, pipe, bridges, repair, construction, car-plate welding etc...","As":null,"C":0.08,"Cr":0.0,"Cu":0.0,"Diffusible Hydrogen":null,"Mn":1.45,"Mn + Ni + Cr + Mo + V":null,"Mo":0.0,"N":0.0,"Nb":0.0,"Ni":0.0,"Ni+Mn":null,"P":0.025,"P S":null,"S":0.025,"S Ni":null,"SN":null,"Si":0.85,"Si P":null,"Sn":0.0,"Suitable_For":"\u00a0\n\n\nBase metal\nDIN\nEN\nASTM\n\n\nShipbuildingUn alloyed steelBoiler steels--Pipe steels-Fine grain steels-API steels\nA, B, D, AH 32 till EH 36St 33, St 37-2, St 52-3HI, HII, 17Mn4, 19Mn5--St 35.8, St 45.8StE 210.7TM - StE 380.7TMStE 255 till StE 380-X42\n~~~~~~~~~~~P235GH, P265GH,P295GH--P235T1\/T2 - P355NL210 - L380S255 - S380-X42\nA 131 \/ A 106A 515 \/ A 715A 283 \/ A 285A 414 \/ A 662A 372 \/ A 369A 210 \/ A 516A 255 \/ A 333A 350 \/ A 612--\n\n\n\u00a0","V":0.0,"conformances":null,"ind":null,"url":"http:\/\/www.ceweld.nl\/en\/product\/sda-2-itw-welding-gmbh"}}

File: data/combined_data/jsons/1494 410 Tig.json
{"1494":{"category":2.0,"name":"410 Tig","Applications":"Overlay of carbon and low-alloy steels for resistance to corrosion, erosion, or abrasion. 410 has higher hardness and is used in valve seats to obtain better galling resistance. Normally to obtain adequate ductility, preheat and post-weld heat-treatment are required.","As":null,"C":0.12,"Cr":12.75,"Cu":0.4,"Diffusible Hydrogen":null,"Mn":0.6,"Mn + Ni + Cr + Mo + V":null,"Mo":0.75,"N":0.0,"Nb":0.0,"Ni":0.6,"Ni+Mn":null,"P":0.0,"P S":null,"S":0.0,"S Ni":null,"SN":null,"Si":0.5,"Si P":null,"Sn":0.0,"Suitable_For":"For welding or repairing 12% Cr air-hardenable stainless steels like types 410, 416, 420, 431 and cast C-15, W.Nr: 1.4008, 1.4000, 1.4006, X8Cr14, X6Cr13, X10Cr13 and cast steels.\u00a0","V":0.0,"conformances":null,"ind":null,"url":"http:\/\/www.ceweld.nl\/en\/product\/410-tig"}}

File: data/combined_data/jsons/1495 SDA 3 (ITW WELDING GMBH).json
{"1495":{"category":2.0,"name":"SDA 3 (ITW WELDING GMBH)","Applications":"Shipbuilding, piping, root welding, bridges, repair, construction, offshore, car-plate welding etc...\nSuitable for unalloyed and fine grain steels up to 460N\/mm2 Yield strength.","As":null,"C":0.08,"Cr":0.0,"Cu":0.0,"Diffusible Hydrogen":null,"Mn":1.75,"Mn + Ni + Cr + Mo + V":null,"Mo":0.0,"N":0.0,"Nb":0.0,"Ni":0.0,"Ni+Mn":null,"P":0.025,"P S":null,"S":0.025,"S Ni":null,"SN":null,"Si":0.9,"Si P":null,"Sn":0.0,"Suitable_For":"\n\nMaterialsshipbuildingUnalloyed steelsboiler steelspipe steels-Fine grain steelsAPI-standard\nDINA, B, D, E, AH 32 - EH 36St 33, St 37-2 - St 52-3H I, H III, 17Mn4, 19Mn5St 35.8, St 45.8StE 210.7 TM, StE 445.7 TMStE 255 to StE 460X 42, X60, X65\n\nENsameS185 - S355P235GH, P355GHP235T1\/T2, P460NL2L210 - L445MBS235 - S460QL1X 42, X60, X65\n\n\nASTMTypicalA 258 \/ A 516A 662 \/ A 387A 738 \/ A 612A 299--\n\n\n\n\u00a0","V":0.0,"conformances":null,"ind":null,"url":"http:\/\/www.ceweld.nl\/en\/product\/sda-3-itw-welding-gmbh"}}

File: data/combined_data/jsons/1496 SDA D3.json
{"1496":{"category":9.0,"name":"SDA D3","Applications":"Pipe work; pressure vessels; bridge; apparatus, and steam turbine construction.\nSuitable for unalloyed and fine grain steels up to 460N\/mm2 Yield strength.","As":null,"C":0.1,"Cr":0.0,"Cu":0.0,"Diffusible Hydrogen":null,"Mn":1.55,"Mn + Ni + Cr + Mo + V":null,"Mo":0.0,"N":0.0,"Nb":0.0,"Ni":0.0,"Ni+Mn":null,"P":0.025,"P S":null,"S":0.025,"S Ni":null,"SN":null,"Si":0.3,"Si P":null,"Sn":0.0,"Suitable_For":"X42, X 60, X65, X70, S355, S420, S460","V":0.0,"conformances":null,"ind":null,"url":"http:\/\/www.ceweld.nl\/en\/product\/sda-d3"}}

File: data/combined_data/jsons/1497 SG Corten.json
{"1497":{"category":2.0,"name":"SG Corten","Applications":"Weather resistant steels, art constructions, bridges, ovens, deco parts etc.","As":null,"C":0.09,"Cr":0.0,"Cu":0.45,"Diffusible Hydrogen":null,"Mn":1.4,"Mn + Ni + Cr + Mo + V":null,"Mo":0.0,"N":0.0,"Nb":0.0,"Ni":0.85,"Ni+Mn":null,"P":0.0,"P S":null,"S":0.0,"S Ni":null,"SN":null,"Si":0.85,"Si P":null,"Sn":0.0,"Suitable_For":"S235J2G3 Cu, S355J2G3 Cu, S235JRW, S355JRW, S235J2W, S355J2W, CORTEN, PATINAX 37, ALCODUR 50, KORALPIN 52, 1.8962, 1.8963","V":0.0,"conformances":null,"ind":null,"url":"http:\/\/www.ceweld.nl\/en\/product\/sg-corten"}}

File: data/combined_data/jsons/1498 SG Corten Tig.json
{"1498":{"category":2.0,"name":"SG Corten Tig","Applications":"Weather resistant steels, art constructions, bridges, ovens, deco parts etc.","As":null,"C":0.09,"Cr":0.0,"Cu":0.45,"Diffusible Hydrogen":null,"Mn":1.4,"Mn + Ni + Cr + Mo + V":null,"Mo":0.0,"N":0.0,"Nb":0.0,"Ni":0.85,"Ni+Mn":null,"P":0.0,"P S":null,"S":0.0,"S Ni":null,"SN":null,"Si":0.85,"Si P":null,"Sn":0.0,"Suitable_For":"S235J2G3 Cu, S355J2G3 Cu, S235JRW, S355JRW, S235J2W, S355J2W, CORTEN, PATINAX 37, ALCODUR 50, KORALPIN 52","V":0.0,"conformances":null,"ind":null,"url":"http:\/\/www.ceweld.nl\/en\/product\/sg-corten-tig"}}

File: data/combined_data/jsons/1499 SG CrMo1.json
{"1499":{"category":2.0,"name":"SG CrMo1","Applications":"High pressure boiler steels, offshore, repair, construction, pipelines, tubing etc.","As":null,"C":0.09,"Cr":1.15,"Cu":0.25,"Diffusible Hydrogen":null,"Mn":1.0,"Mn + Ni + Cr + Mo + V":null,"Mo":0.5,"N":0.0,"Nb":0.0,"Ni":0.0,"Ni+Mn":null,"P":0.0,"P S":null,"S":0.0,"S Ni":null,"SN":null,"Si":0.6,"Si P":null,"Sn":0.0,"Suitable_For":"13CrMo4 5 (1.7335), 15CrMo5, 16CrMoV4, 22Mo4, G22CrMo5 4 (1.7354) G17CrMo5 5 (1.7357) A193 Grade B7, A335 Grade P11, A335 Grade P12, 42CrMo4 (Rm < 780 Mpa), 13CrMo44, 24CrMo5, 13CrMo4-5, A 387, Gr. 11 - 12, GS 17CrMo55, GS 22CrMo54, G17CrMo5-5, G22CrMo5-4","V":0.0,"conformances":null,"ind":null,"url":"http:\/\/www.ceweld.nl\/en\/product\/sg-crmo1"}}

File: data/combined_data/jsons/15 Products_Consumable_StickElectrodes-MildandLowAlloySteels-Millennium-MillenniumArc7018-1(LincolnElectric).json
{"15":{"category":"hardfacing","name":"Products_Consumable_StickElectrodes-MildandLowAlloySteels-Millennium-MillenniumArc7018-1(LincolnElectric)","Applications":"conformances\naws-a5.5\/a5.5m:-e8018-c1-h4r\nasme-sfa-a5.5:-e8018-c1-h4r\ncwb\/csa-w48-06:-e5518-c1","As":null,"C":0.07,"Cr":null,"Cu":null,"Diffusible Hydrogen":null,"Mn":1.07,"Mn + Ni + Cr + Mo + V":null,"Mo":null,"N":null,"Nb":null,"Ni":null,"Ni+Mn":null,"P":null,"P S":null,"S":null,"S Ni":null,"SN":null,"Si":0.35,"Si P":null,"Sn":null,"Suitable_For":"\u2022-designed-to-produce-a-nol-2.25%-nickel-deposit\n\u2022-premium-arc-performance\n\u2022-square-coating-burn-off\n\u2022-easy-strike,-re-strike-and-slag-removal\nwelding-positions\nall,-except-vertical-down","V":null,"conformances":"typical-applications\n\u2022-low-temperature-applications\n\u2022-refrigerated-ammonia-tanks\n\u2022-liquefied-gas-storage,-piping-and-transportation\n\u2022-weathering-steels\n\u2022-applications-requiring-stress-relieved-conditions","ind":7.0,"url":"https:\/\/www.lincolnelectric.com\/en-us\/Consumables\/Pages\/product.aspx?product=Products_Consumable_StickElectrodes-MildandLowAlloySteels-Millennium-MillenniumArc7018-1(LincolnElectric)"}}

File: data/combined_data/jsons/150 Products_Consumable_StickElectrodes-MildandLowAlloySteels-Shield-Arc-Shield-ArcHYP-Plus(LincolnElectric).json
{"150":{"category":"stainless-high-alloy","name":"Products_Consumable_StickElectrodes-MildandLowAlloySteels-Shield-Arc-Shield-ArcHYP-Plus(LincolnElectric)","Applications":"(cid:23)(cid:3)api-5l-x42-through-x56-grade-pipe-\n(cid:23)(cid:3)cross-country-and-in-plant-pipe","As":null,"C":0.095,"Cr":null,"Cu":null,"Diffusible Hydrogen":null,"Mn":0.44,"Mn + Ni + Cr + Mo + V":null,"Mo":0.51,"N":null,"Nb":null,"Ni":null,"Ni+Mn":null,"P":0.015,"P S":null,"S":null,"S Ni":null,"SN":null,"Si":0.17,"Si P":null,"Sn":null,"Suitable_For":"(cid:23)(cid:3)for-welding-0.50%-molybdenum-steel\n(cid:23)(cid:3)light-slag-for-mal-arc-interference\n(cid:23)(cid:3)deep-penetration-and-superior-puddle-control\n(cid:23)(cid:3)clean,-visible-weld-puddle\n(cid:23)(cid:3)capable-of-480-mpa-(70-ksi)-tensile-strength-\nweld-deposits","V":null,"conformances":"aws-a5.5\/a5.5m:-2006-e7010-a1\nasme-sfa-a5.5:-e7010-a1\nabs:-e7010-a1\ncwb\/csa-w48-06:-e4910-a1\ntuv:-din-en-iso-2560-a:e\nmil-e-22200\/7:-mil-7010-a1\nwelding-positions\nall","ind":82.0,"url":"https:\/\/www.lincolnelectric.com\/en-us\/Consumables\/Pages\/product.aspx?product=Products_Consumable_StickElectrodes-MildandLowAlloySteels-Shield-Arc-Shield-ArcHYP-Plus(LincolnElectric)"}}

File: data/combined_data/jsons/1500 SG CrMo1 TIG.json
{"1500":{"category":2.0,"name":"SG CrMo1 TIG","Applications":"High pressure boiler steels, offshore, repair, construction, pipelines, tubing etc.","As":null,"C":0.09,"Cr":1.15,"Cu":0.5,"Diffusible Hydrogen":null,"Mn":1.0,"Mn + Ni + Cr + Mo + V":null,"Mo":0.0,"N":0.0,"Nb":0.0,"Ni":0.0,"Ni+Mn":null,"P":0.0,"P S":null,"S":0.0,"S Ni":null,"SN":null,"Si":0.6,"Si P":null,"Sn":0.0,"Suitable_For":"13CrMo4 5 (1.7335), 15CrMo5, 16CrMoV4, 22Mo4, G22CrMo5 4 (1.7354) G17CrMo5 5 (1.7357) A193 Grade B7, A335 Grade P11, A335 Grade P12, 42CrMo4 (Rm < 780 Mpa), 13CrMo44, 24CrMo5, 13CrMo4-5, A 387, Gr. 11 - 12, GS 17CrMo55, GS 22CrMo54, G17CrMo5-5, G22CrMo5-4","V":0.0,"conformances":null,"ind":null,"url":"http:\/\/www.ceweld.nl\/en\/product\/sg-crmo1-tig"}}

File: data/combined_data/jsons/1501 SG CrMo1 Tig.json
{"1501":{"category":2.0,"name":"SG CrMo1 Tig","Applications":"High pressure boiler steels, offshore, repair, construction, pipelines, tubing etc.","As":null,"C":0.09,"Cr":1.15,"Cu":0.25,"Diffusible Hydrogen":null,"Mn":1.0,"Mn + Ni + Cr + Mo + V":null,"Mo":0.5,"N":0.0,"Nb":0.0,"Ni":0.0,"Ni+Mn":null,"P":0.0,"P S":null,"S":0.0,"S Ni":null,"SN":null,"Si":0.6,"Si P":null,"Sn":0.0,"Suitable_For":"13CrMo4 5 (1.7335), 15CrMo5, 16CrMoV4, 22Mo4, G22CrMo5 4 (1.7354) G17CrMo5 5 (1.7357) A193 Grade B7, A335 Grade P11, A335 Grade P12, 42CrMo4 (Rm < 780 Mpa), 13CrMo44, 24CrMo5, 13CrMo4-5, A 387, Gr. 11 - 12, GS 17CrMo55, GS 22CrMo54, G17CrMo5-5, G22CrMo5-4","V":0.0,"conformances":null,"ind":null,"url":"http:\/\/www.ceweld.nl\/en\/product\/sg-crmo1-tig-0"}}

File: data/combined_data/jsons/1502 SG CrMo2.json
{"1502":{"category":2.0,"name":"SG CrMo2","Applications":"High pressure boiler steels, offshore, repair, construction, pipelines, tubing etc.","As":null,"C":0.07,"Cr":2.55,"Cu":0.3,"Diffusible Hydrogen":null,"Mn":1.0,"Mn + Ni + Cr + Mo + V":null,"Mo":1.0,"N":0.0,"Nb":0.0,"Ni":0.0,"Ni+Mn":null,"P":0.0,"P S":null,"S":0.0,"S Ni":null,"SN":null,"Si":0.65,"Si P":null,"Sn":0.0,"Suitable_For":"Heat resistant steels: 10CrMo9 10 (1.7380), A335 Grade P 22, 10CrSiMoV7 (1.8075), G17CrMo 9 10 (1.7379)","V":0.0,"conformances":null,"ind":null,"url":"http:\/\/www.ceweld.nl\/en\/product\/sg-crmo2"}}

File: data/combined_data/jsons/1503 SG CrMo2 Tig.json
{"1503":{"category":2.0,"name":"SG CrMo2 Tig","Applications":"High pressure boiler steels, offshore, repair, construction, pipelines, tubing etc.","As":null,"C":0.07,"Cr":2.55,"Cu":0.3,"Diffusible Hydrogen":null,"Mn":1.0,"Mn + Ni + Cr + Mo + V":null,"Mo":1.0,"N":0.0,"Nb":0.0,"Ni":0.0,"Ni+Mn":null,"P":0.0,"P S":null,"S":0.0,"S Ni":null,"SN":null,"Si":0.65,"Si P":null,"Sn":0.0,"Suitable_For":"Heat resistant steels: 10CrMo9 10 (1.7380), A335 Grade P 22, 10CrSiMoV7 (1.8075), G17CrMo 9 10 (1.7379)","V":0.0,"conformances":null,"ind":null,"url":"http:\/\/www.ceweld.nl\/en\/product\/sg-crmo2-tig"}}
