Repository: PrasannS/WeldingAnalysis

# Analyzing Weld Composite Material and Mechanial properties using statistical / machine learning approaches

## Webscraping

### The data for this projects was obtained via webscraping welding materials data from the following sites

- [Certilas Welding Products Dataset](https://certilas.nl/en/catalogue)
- [Lincoln Electric Welding Products Dataset](https://www.lincolnelectric.com/en-us/consumables/Pages/consumables.aspx)
- [Citrination Weld Composites Dataset](https://citrination.com/datasets/114194/show_search?searchMatchOption=fuzzyMatch)

This scraping was done through the combination of webscraping and data preprocessing using BeautifulSoup and Pandas. See

File: data/combined_data/jsons/1504 SG CrMo5.json
{"1504":{"category":2.0,"name":"SG CrMo5","Applications":"Mainly used in pipeline, apparatus and boiler application. This alloy is specialy intended for high integrity structural service at elevated temperature. ","As":null,"C":0.08,"Cr":5.7,"Cu":0.0,"Diffusible Hydrogen":null,"Mn":0.5,"Mn + Ni + Cr + Mo + V":null,"Mo":0.6,"N":0.0,"Nb":0.0,"Ni":0.0,"Ni+Mn":null,"P":0.0,"P S":null,"S":0.0,"S Ni":null,"SN":null,"Si":0.45,"Si P":null,"Sn":0.0,"Suitable_For":"A213 Grade T5, A217 Grade C5, A335 Grade P5, GX12CrMo5 (1.7362), X12CrMo5 (1.7363), Upto 1180 MPa","V":0.0,"conformances":null,"ind":null,"url":"http:\/\/www.ceweld.nl\/en\/product\/sg-crmo5"}}

File: data/combined_data/jsons/1505 4115 HL.json
{"1505":{"category":3.0,"name":"4115 HL","Applications":"Hardfacing shafts from stainless steel parts, molt repairs, rebuilding pump parts etc. Suitable for plating and joining equal and similar ferritic Cr-steels and cast steels. Proper weldings are subject to the recommended heat treatment. This alloy is specially suitable for sealing surfaces on water-, steam and gas-valves, especially for sulphuric gases. The deposit is resistant to seawater, thin acids and scale resistant in air and oxidizing gases up to 950\u00b0C . The weld deposit can be tempered.","As":null,"C":0.18,"Cr":16.5,"Cu":0.0,"Diffusible Hydrogen":null,"Mn":0.7,"Mn + Ni + Cr + Mo + V":null,"Mo":1.15,"N":0.0,"Nb":0.0,"Ni":0.15,"Ni+Mn":null,"P":0.0,"P S":null,"S":0.0,"S Ni":null,"SN":null,"Si":0.4,"Si P":null,"Sn":0.0,"Suitable_For":"1.4122 (G)X35CrMo17, 1.4313, 1.4000, 1.4001, 1.4002, Cast steels\n\u00a0","V":0.0,"conformances":null,"ind":null,"url":"http:\/\/www.ceweld.nl\/en\/product\/4115-hl"}}

File: data/combined_data/jsons/1506 SG CuMn13Al7.json
{"1506":{"category":2.0,"name":"SG CuMn13Al7","Applications":"Joint welds or building up of aluminum bronze. Cladding components undergoing metal to metal wear under high pressure. Especially suited for marine environments. The addition of manganese and nickel improves hardness and strength. Excellently suitable for joining and cladding of copper alloys, unalloyed and low-alloy steels and grey cast iron","As":null,"C":0.0,"Cr":0.0,"Cu":74.35,"Diffusible Hydrogen":null,"Mn":13.0,"Mn + Ni + Cr + Mo + V":null,"Mo":0.0,"N":0.0,"Nb":0.0,"Ni":2.25,"Ni+Mn":null,"P":0.0,"P S":null,"S":0.0,"S Ni":null,"SN":null,"Si":0.0,"Si P":null,"Sn":0.0,"Suitable_For":"Ship propellers, copper, brass, pumps, seawater, desalting equipment, marine, pulling tools, shafts, guide grooves, sliding surfaces, cast iron, pully,\u00a0UNS : C62300 - C63000, DIN : CuAl10Fe3Mn2 - CuAl10Ni5Fe4 - G-CuAl10Fe, Mat n\u00b0 : 2.0936 - 2.0966 - 2.0940, CuNiAl, superston etc..","V":0.0,"conformances":null,"ind":null,"url":"http:\/\/www.ceweld.nl\/en\/product\/sg-cumn13al7"}}

File: data/combined_data/jsons/1507 SG Mo.json
{"1507":{"category":2.0,"name":"SG Mo","Applications":"Creep resistant steels, steam tubing, vessel, boilers, apparatus etc..","As":null,"C":0.09,"Cr":0.15,"Cu":0.0,"Diffusible Hydrogen":null,"Mn":1.2,"Mn + Ni + Cr + Mo + V":null,"Mo":0.5,"N":0.0,"Nb":0.0,"Ni":0.15,"Ni+Mn":null,"P":0.0,"P S":null,"S":0.0,"S Ni":null,"SN":null,"Si":0.6,"Si P":null,"Sn":0.0,"Suitable_For":"Creep resistant steels: 15mo3, 16Mo3, 17Mo3, 22Mo4, 16Mo5, 14Mo6, 15NiCuMoNb5, 17MnMoV6 4 , A335 Grade P1Boiler steels: P235GH, P265GH, P295GH, P310GHPipe steels: L320Nb, L415Nb, L360Nb, L485Nb, X52-X70Fine-grain steels: S255N, S460N, P255NH, P460NH, P460NL1Cast steels: GE 240, GE 300W.Nr: 1.5415, 1.5425, 1.0481, 1.0482, 1.0425, 1.0354","V":0.0,"conformances":null,"ind":null,"url":"http:\/\/www.ceweld.nl\/en\/product\/sg-mo"}}

File: data/combined_data/jsons/1508 SG Mo Laser welding wire.json
{"1508":{"category":1.0,"name":"SG Mo Laser welding wire","Applications":null,"As":null,"C":0.1,"Cr":0.15,"Cu":0.0,"Diffusible Hydrogen":null,"Mn":1.1,"Mn + Ni + Cr + Mo + V":null,"Mo":0.5,"N":0.0,"Nb":0.0,"Ni":0.15,"Ni+Mn":null,"P":0.0,"P S":null,"S":0.0,"S Ni":null,"SN":null,"Si":0.6,"Si P":null,"Sn":0.0,"Suitable_For":"1.2311, 1.2312, 1.2162, 1.2738","V":0.0,"conformances":null,"ind":null,"url":"http:\/\/www.ceweld.nl\/en\/product\/sg-mo-laser-welding-wire"}}

File: data/combined_data/jsons/1509 SG Mo Tig.json
{"1509":{"category":2.0,"name":"SG Mo Tig","Applications":"Creep resistant steels, steam tubing, vessel, boilers, apparatus etc..","As":null,"C":0.09,"Cr":0.15,"Cu":0.0,"Diffusible Hydrogen":null,"Mn":1.2,"Mn + Ni + Cr + Mo + V":null,"Mo":0.5,"N":0.0,"Nb":0.0,"Ni":0.15,"Ni+Mn":null,"P":0.0,"P S":null,"S":0.0,"S Ni":null,"SN":null,"Si":0.6,"Si P":null,"Sn":0.0,"Suitable_For":"Creep resistant steels: 15mo3, 16Mo3, 17Mo3, 22Mo4, 16Mo5, 14Mo6, 15NiCuMoNb5, 17MnMoV6 4 , A335 Grade P1Boiler steels: P235GH, P310GHPipe steels: L320Nb, L415Nb, L360Nb, L485Nb, X52-X70Fine-grain steels: S255N, S460N, P255NH, P460NH, P460NL1Cast steels: GE 240, GE 300","V":0.0,"conformances":null,"ind":null,"url":"http:\/\/www.ceweld.nl\/en\/product\/sg-mo-tig"}}

File: data/combined_data/jsons/151 Products_Consumable_StickElectrodes-MildandLowAlloySteels-Jetweld-Jetweld1(LincolnElectric).json
{"151":{"category":"stainless-high-alloy","name":"Products_Consumable_StickElectrodes-MildandLowAlloySteels-Jetweld-Jetweld1(LincolnElectric)","Applications":"diameters-\/-packaging","As":null,"C":null,"Cr":0.3,"Cu":null,"Diffusible Hydrogen":null,"Mn":1.0,"Mn + Ni + Cr + Mo + V":null,"Mo":0.2,"N":null,"Nb":null,"Ni":0.5,"Ni+Mn":null,"P":0.03,"P S":null,"S":0.03,"S Ni":null,"SN":null,"Si":0.8,"Si P":null,"Sn":null,"Suitable_For":"conformances\naws-a5.5\/a5.5m:-2006-e9010-g\nasme-sfa-a5.5:-e9010-g\nwelding-positions\nall","V":0.1,"conformances":"key-features\n(cid:23)(cid:3)light-slag-for-mal-arc-interference-\n(cid:23)(cid:3)deep-penetration-\n(cid:23)(cid:3)clean,-visible-weld-puddle-\n(cid:23)(cid:3)superior-puddle-control","ind":83.0,"url":"https:\/\/www.lincolnelectric.com\/en-us\/Consumables\/Pages\/product.aspx?product=Products_Consumable_StickElectrodes-MildandLowAlloySteels-Jetweld-Jetweld1(LincolnElectric)"}}

File: data/combined_data/jsons/1510 SG Ni1.json
{"1510":{"category":2.0,"name":"SG Ni1","Applications":"Offshore requirements at working temperatures down to -60\u00b0 C such as crane, vessel, rigs, platforms, pipelines for NACE requirements, boiler, tubing etc.","As":null,"C":0.08,"Cr":0.0,"Cu":0.0,"Diffusible Hydrogen":null,"Mn":1.05,"Mn + Ni + Cr + Mo + V":null,"Mo":0.0,"N":0.0,"Nb":0.0,"Ni":0.9,"Ni+Mn":null,"P":0.007,"P S":null,"S":0.017,"S Ni":null,"SN":null,"Si":0.5,"Si P":null,"Sn":0.0,"Suitable_For":"\n\nMaterialsshipbuildingUnalloyed steelsboiler steelspipe steels-Fine grain steelsAPI-standard\nDINA, B, D, E, AH 32 - EH 36St 33, St 37-2 - St 52-3H I, H III, 17Mn4, 19Mn5St 35.8, St 45.8StE 210.7 TM, StE 480.7 TMStE 255 to StE 460X 42, X65\n\nENsameS185 - S355-S460P235GH, P355GHP235T1\/T2, P460NL2L210 - L480MBS255 - S500 (NL1,2)X 42, X65\n\n\nASTMTypicalA 258 \/ A 516A 662 \/ A 387A 738 \/ A 612A 299--\n\n\n","V":0.0,"conformances":null,"ind":null,"url":"http:\/\/www.ceweld.nl\/en\/product\/sg-ni1"}}

File: data/combined_data/jsons/1511 SG Ni1 Tig.json
{"1511":{"category":2.0,"name":"SG Ni1 Tig","Applications":"Offshore requirements at working temperatures down to -60\u00b0 C such as crane, vessel, rigs, platforms, pipelines for NACE requirements, boiler, tubing etc.","As":null,"C":0.08,"Cr":0.0,"Cu":0.0,"Diffusible Hydrogen":null,"Mn":1.05,"Mn + Ni + Cr + Mo + V":null,"Mo":0.0,"N":0.0,"Nb":0.0,"Ni":0.9,"Ni+Mn":null,"P":0.007,"P S":null,"S":0.017,"S Ni":null,"SN":null,"Si":0.5,"Si P":null,"Sn":0.0,"Suitable_For":"\n\nMaterialsshipbuildingUnalloyed steelsboiler steelspipe steels-Fine grain steelsAPI-standard\nDINA, B, D, E, AH 32 - EH 36St 33, St 37-2 - St 52-3H I, H III, 17Mn4, 19Mn5St 35.8, St 45.8StE 210.7 TM, StE 480.7 TMStE 255 to StE 460X 42, X65\n\nENsameS185 - S355-S460P235GH, P355GHP235T1\/T2, P460NL2L210 - L480MBS255 - S500 (NL1,2)X 42, X65\n\n\nASTMTypicalA 258 \/ A 516A 662 \/ A 387A 738 \/ A 612A 299--\n\n\n","V":0.0,"conformances":null,"ind":null,"url":"http:\/\/www.ceweld.nl\/en\/product\/sg-ni1-tig"}}

File: data/combined_data/jsons/1512 SG Ni2,5.json
{"1512":{"category":2.0,"name":"SG Ni2,5","Applications":"Filler metal developed for fine grain steels and cold-tough steels. Typical applications are welding boilers for liquid petrol gas (LPG)","As":null,"C":0.1,"Cr":0.0,"Cu":0.0,"Diffusible Hydrogen":null,"Mn":1.1,"Mn + Ni + Cr + Mo + V":null,"Mo":0.0,"N":0.0,"Nb":0.0,"Ni":2.4,"Ni+Mn":null,"P":0.015,"P S":null,"S":0.015,"S Ni":null,"SN":null,"Si":0.6,"Si P":null,"Sn":0.0,"Suitable_For":"S275N, S420N, S275NL, S420NL, P275NL2-P355NL2, 12Ni14G1, X12Ni5, 11MnNi5-3, 13MnNi6-3","V":0.0,"conformances":null,"ind":null,"url":"http:\/\/www.ceweld.nl\/en\/product\/sg-ni25"}}

File: data/combined_data/jsons/1513 SG Ni2,5 Tig.json
{"1513":{"category":2.0,"name":"SG Ni2,5 Tig","Applications":"Filler metal developed for fine grain steels and cold-tough steels. Typical applications are welding boilers for liquid petrol gas (LPG)","As":null,"C":0.1,"Cr":0.0,"Cu":0.0,"Diffusible Hydrogen":null,"Mn":1.1,"Mn + Ni + Cr + Mo + V":null,"Mo":0.0,"N":0.0,"Nb":0.0,"Ni":2.4,"Ni+Mn":null,"P":0.015,"P S":null,"S":0.015,"S Ni":null,"SN":null,"Si":0.6,"Si P":null,"Sn":0.0,"Suitable_For":"S275N, S420N, S275NL, S420NL, P275NL2-P355NL2, 12Ni14G1, X12Ni5, 11MnNi5-3, 13MnNi6-3, ASME SA 203 Gr A & B, ASME SA 572 Gr 65","V":0.0,"conformances":null,"ind":null,"url":"http:\/\/www.ceweld.nl\/en\/product\/sg-ni25-tig"}}

File: data/combined_data/jsons/1514 SG Ni3,5 Tig.json
{"1514":{"category":2.0,"name":"SG Ni3,5 Tig","Applications":" Used in petrochemical industry where it finds applications in construction of cryogenic plant and associated pipework, in the manufacture, storage and distribution of volatile liquids and liquefied gases. ","As":null,"C":0.1,"Cr":0.0,"Cu":0.12,"Diffusible Hydrogen":null,"Mn":1.1,"Mn + Ni + Cr + Mo + V":null,"Mo":0.0,"N":0.0,"Nb":0.0,"Ni":3.5,"Ni+Mn":null,"P":0.01,"P S":null,"S":0.01,"S Ni":null,"SN":null,"Si":0.6,"Si P":null,"Sn":0.0,"Suitable_For":"\n\nASTM\nA 203 Gr D, E, F - A 333 Gr 3 - A 350 Gr LF3 - A 352 Gr LC3\n\n\nEN\n(BS 1501 Gr 503 - BS 1503 Gr 503 - BS 1504 Gr 503 LT60)\n\n\n\u00a0","V":0.0,"conformances":null,"ind":null,"url":"http:\/\/www.ceweld.nl\/en\/product\/sg-ni35-tig"}}

File: data/combined_data/jsons/1515 SG NiMo1.json
{"1515":{"category":2.0,"name":"SG NiMo1","Applications":"Offshore drilling equipment, crane building, pipeline, platforms, Vessel etc.","As":null,"C":0.1,"Cr":0.0,"Cu":0.0,"Diffusible Hydrogen":null,"Mn":1.2,"Mn + Ni + Cr + Mo + V":null,"Mo":0.3,"N":0.0,"Nb":0.0,"Ni":0.9,"Ni+Mn":null,"P":0.0,"P S":null,"S":0.0,"S Ni":null,"SN":null,"Si":0.75,"Si P":null,"Sn":0.0,"Suitable_For":"P355NL 1 \u2013 P460NL 1., X70, X80, 4130, 8630","V":0.0,"conformances":null,"ind":null,"url":"http:\/\/www.ceweld.nl\/en\/product\/sg-nimo1"}}

File: data/combined_data/jsons/1516 12018-G.json
{"1516":{"category":3.0,"name":"12018-G","Applications":"Designed for welding heat treated steels with yield strength upto 900 Mpa such as XABO 900, heavy lifting earth moving equipment etc.","As":null,"C":0.06,"Cr":0.75,"Cu":0.0,"Diffusible Hydrogen":null,"Mn":1.6,"Mn + Ni + Cr + Mo + V":null,"Mo":0.6,"N":0.0,"Nb":0.0,"Ni":2.4,"Ni+Mn":null,"P":0.0,"P S":null,"S":0.0,"S Ni":null,"SN":null,"Si":0.4,"Si P":null,"Sn":0.0,"Suitable_For":"XABO 90,\u00a0W.Nr.: 1.8925, Domex 700 MC","V":0.0,"conformances":null,"ind":null,"url":"http:\/\/www.ceweld.nl\/en\/product\/12018-g"}}

File: data/combined_data/jsons/1517 4122 HL-Kb.json
{"1517":{"category":3.0,"name":"4122 HL-Kb","Applications":"Hardfacing shafts from stainless steel parts, molt repairs, rebuilding pump parts etc. Suitable for plating and joining equal and similar ferritic Cr-steels and cast steels.  This alloy is specially suitable for sealing surfaces on water-, steam and gas-valves, especially for sulphuric gases. ","As":null,"C":0.38,"Cr":17.0,"Cu":0.0,"Diffusible Hydrogen":null,"Mn":0.35,"Mn + Ni + Cr + Mo + V":null,"Mo":1.0,"N":0.0,"Nb":0.0,"Ni":0.3,"Ni+Mn":null,"P":0.0,"P S":null,"S":0.0,"S Ni":null,"SN":null,"Si":0.3,"Si P":null,"Sn":0.0,"Suitable_For":"Hardfacing rollers that needs to have corrosion resistance, shafts, valve\u00a0 sealings for\u00a0water, gas and steam equipment etc.\u00a0","V":0.0,"conformances":null,"ind":null,"url":"http:\/\/www.ceweld.nl\/en\/product\/4122-hl-kb"}}

File: data/combined_data/jsons/1518 SG Titan.json
{"1518":{"category":2.0,"name":"SG Titan","Applications":"recommended for applications that require high purity of the weld metal. Ideal for diluted, rusty, painted or galvanized steel plates in maintenance and repair. Car restoration, body shops, frames and overhaul work. ","As":null,"C":0.04,"Cr":0.0,"Cu":0.0,"Diffusible Hydrogen":null,"Mn":1.2,"Mn + Ni + Cr + Mo + V":null,"Mo":0.0,"N":0.0,"Nb":0.0,"Ni":0.0,"Ni+Mn":null,"P":0.0,"P S":null,"S":0.0,"S Ni":null,"SN":null,"Si":0.55,"Si P":null,"Sn":0.0,"Suitable_For":"S185-E360, S235JR-S355JR, S235J0-S450J0, S235J2-S355J2, S275N-S460N, S275M-S460M, S460Q, P235GH-P355GH, P275N-P460N, P355M-P460M, P355Q-P460QASTM: A27, A36, A106 grades A\/B\/C, A139, A210 grades A1\/C, A214, A216 grades WCA\/WCB\/WCC, A234 grade WPB.\nA334 grade 1 \/ API: 5L grades X42-X65","V":0.0,"conformances":null,"ind":null,"url":"http:\/\/www.ceweld.nl\/en\/product\/sg-titan"}}

File: data/combined_data/jsons/1519 SG1.json
{"1519":{"category":2.0,"name":"SG1","Applications":"Shipbuilding, offshore, repair, construction, car-plate welding etc...","As":null,"C":0.07,"Cr":0.0,"Cu":0.0,"Diffusible Hydrogen":null,"Mn":1.2,"Mn + Ni + Cr + Mo + V":null,"Mo":0.0,"N":0.0,"Nb":0.0,"Ni":0.0,"Ni+Mn":null,"P":0.0,"P S":null,"S":0.0,"S Ni":null,"SN":null,"Si":0.6,"Si P":null,"Sn":0.0,"Suitable_For":"St 33 \u2013 St 52 ,A, E, AH, EH ,HI-HIII, 17Mn4, St 37.0\/4 \u2013 St 52.0\/4, StE 255 \u2013 StE 420","V":0.0,"conformances":null,"ind":null,"url":"http:\/\/www.ceweld.nl\/en\/product\/sg1"}}

File: data/combined_data/jsons/152 Products_Consumable_StickElectrodes-MildandLowAlloySteels-Jetweld-Jetweld1(LincolnElectric).json
{"152":{"category":"stainless-high-alloy","name":"Products_Consumable_StickElectrodes-MildandLowAlloySteels-Jetweld-Jetweld1(LincolnElectric)","Applications":"diameters-\/-packaging","As":null,"C":0.155,"Cr":0.035,"Cu":null,"Diffusible Hydrogen":null,"Mn":0.67,"Mn + Ni + Cr + Mo + V":null,"Mo":0.565,"N":null,"Nb":null,"Ni":0.715,"Ni+Mn":null,"P":0.015,"P S":null,"S":null,"S Ni":null,"SN":null,"Si":0.15,"Si P":null,"Sn":null,"Suitable_For":"conformances\naws-a5.5\/a5.5m:-2006-e9010-g\nasme-sfa-a5.5:-e9010-g\nwelding-positions\nall","V":null,"conformances":"key-features\n(cid:23)(cid:3)light-slag-for-mal-arc-interference-\n(cid:23)(cid:3)deep-penetration-\n(cid:23)(cid:3)clean,-visible-weld-puddle-\n(cid:23)(cid:3)superior-puddle-control","ind":83.0,"url":"https:\/\/www.lincolnelectric.com\/en-us\/Consumables\/Pages\/product.aspx?product=Products_Consumable_StickElectrodes-MildandLowAlloySteels-Jetweld-Jetweld1(LincolnElectric)"}}

File: data/combined_data/jsons/1520 SG1 Tig.json
{"1520":{"category":2.0,"name":"SG1 Tig","Applications":"Shipbuilding, offshore, repair, construction, car-plate welding etc...","As":null,"C":0.08,"Cr":0.0,"Cu":0.0,"Diffusible Hydrogen":null,"Mn":1.2,"Mn + Ni + Cr + Mo + V":null,"Mo":0.0,"N":0.0,"Nb":0.0,"Ni":0.0,"Ni+Mn":null,"P":0.0,"P S":null,"S":0.0,"S Ni":null,"SN":null,"Si":0.57,"Si P":null,"Sn":0.0,"Suitable_For":"St 33 \u2013 St 52 ,A, E, AH, EH ,HI-HIII, 17Mn4, St 37.0\/4 \u2013 St 52.0\/4, StE 255 \u2013 StE 420","V":0.0,"conformances":null,"ind":null,"url":"http:\/\/www.ceweld.nl\/en\/product\/sg1-tig"}}

File: data/combined_data/jsons/1521 SG2.json
{"1521":{"category":2.0,"name":"SG2","Applications":"Shipbuilding, piping, bridges, repair, construction, car-plate welding etc...","As":null,"C":0.08,"Cr":0.0,"Cu":0.0,"Diffusible Hydrogen":null,"Mn":1.45,"Mn + Ni + Cr + Mo + V":null,"Mo":0.0,"N":0.0,"Nb":0.0,"Ni":0.0,"Ni+Mn":null,"P":0.025,"P S":null,"S":0.025,"S Ni":null,"SN":null,"Si":0.85,"Si P":null,"Sn":0.0,"Suitable_For":"\n\nBase metal\nDIN\nEN\nASTM\n\n\nShipbuildingUn alloyed steelBoiler steels-Pipe steels-Fine grain steelsAPI steels\nA, B, D, AH 32 till EH 36St 33, St 37-2, St 52-3HI, HII, 17Mn4, 19Mn520Mn5St 35.8, St 45.8StE 210.7TM - StE 380.7TMStE 255 till StE 420X42\n~~~~~~~~~~~P235GH, P265GH,P295GH-P235T1\/T2 - P355NL210 - L380S255 - S420X42\nA 131 \/ A 106A 515 \/ A 715A 283 \/ A 285A 414 \/ A 662A 372 \/ A 369A 210 \/ A 516A 255 \/ A 333A 350 \/ A 612\n\n\n\u00a0","V":0.0,"conformances":null,"ind":null,"url":"http:\/\/www.ceweld.nl\/en\/product\/sg2"}}

File: data/combined_data/jsons/1522 SG2 Tig.json
{"1522":{"category":2.0,"name":"SG2 Tig","Applications":"Shipbuilding, piping, bridges, repair, construction, car-plate welding etc...","As":null,"C":0.08,"Cr":0.0,"Cu":0.0,"Diffusible Hydrogen":null,"Mn":1.45,"Mn + Ni + Cr + Mo + V":null,"Mo":0.0,"N":0.0,"Nb":0.0,"Ni":0.0,"Ni+Mn":null,"P":0.025,"P S":null,"S":0.025,"S Ni":null,"SN":null,"Si":0.85,"Si P":null,"Sn":0.0,"Suitable_For":"\n\nBase metal\nDIN\nEN\nASTM\n\n\nShipbuildingUn alloyed steelBoiler steels-Pipe steels-Fine grain steelsAPI steels\nA, B, D, AH 32 till EH 36St 33, St 37-2, St 52-3HI, HII, 17Mn4, 19Mn520Mn5St 35.8, St 45.8StE 210.7TM - StE 380.7TMStE 255 till StE 420X42\n~~~~~~~~~~~P235GH, P265GH,P295GH-P235T1\/T2 - P355NL210 - L380S255 - S420X42\nA 131 \/ A 106A 515 \/ A 715A 283 \/ A 285A 414 \/ A 662A 372 \/ A 369A 210 \/ A 516A 255 \/ A 333A 350 \/ A 612\n\n\n\u00a0","V":0.0,"conformances":null,"ind":null,"url":"http:\/\/www.ceweld.nl\/en\/product\/sg2-tig"}}

File: data/combined_data/jsons/1523 SG3.json
{"1523":{"category":2.0,"name":"SG3","Applications":"Shipbuilding, piping, root welding, bridges, repair, construction, offshore, car-plate welding etc...","As":null,"C":0.08,"Cr":0.0,"Cu":0.0,"Diffusible Hydrogen":null,"Mn":1.75,"Mn + Ni + Cr + Mo + V":null,"Mo":0.0,"N":0.0,"Nb":0.0,"Ni":0.0,"Ni+Mn":null,"P":0.025,"P S":null,"S":0.025,"S Ni":null,"SN":null,"Si":0.9,"Si P":null,"Sn":0.0,"Suitable_For":"\n\nMaterialsshipbuildingUnalloyed steelsboiler steelspipe steels-Fine grain steelsAPI-standard\nDINA, B, D, E, AH 32 - EH 36St 33, St 37-2 - St 52-3H I, H III, 17Mn4, 19Mn5St 35.8, St 45.8StE 210.7 TM, StE 445.7 TMStE 255 to StE 460X 42, X65, X 70\n\nENsameS185 - S355P235GH, P355GHP235T1\/T2, P460NL2L210 - L445MBS235 - S460QL1X 42, X65, X 70\n\n\nASTMTypicalA 258 \/ A 516A 662 \/ A 387A 738 \/ A 612A 299--\n\n\n\nDomex 460 MC\n\u00a0\n\u00a0\n\u00a0\n\n\n\u00a0","V":0.0,"conformances":null,"ind":null,"url":"http:\/\/www.ceweld.nl\/en\/product\/sg-3"}}

File: data/combined_data/jsons/1524 SG3 NiMo1.json
{"1524":{"category":2.0,"name":"SG3 NiMo1","Applications":"Offshore drilling equipment, crane building, pipeline, platforms, Vessel, riser piping etc.","As":null,"C":0.12,"Cr":0.0,"Cu":0.0,"Diffusible Hydrogen":null,"Mn":1.75,"Mn + Ni + Cr + Mo + V":null,"Mo":0.55,"N":0.0,"Nb":0.0,"Ni":0.9,"Ni+Mn":null,"P":0.0,"P S":null,"S":0.0,"S Ni":null,"SN":null,"Si":0.2,"Si P":null,"Sn":0.0,"Suitable_For":"P460NL1, P460ML1, S460Q-S550Q, S460QL-S550QL, P460Q-P500Q, P460QL1- 500QL1. 15NiCuMoNb5-6-4 (1.6368)ASTM: A182 grade F36, A335 grade P36, A533, A537, X70, X80, 4130, 4140, 863025CrMo4, 42CrMo4","V":0.0,"conformances":null,"ind":null,"url":"http:\/\/www.ceweld.nl\/en\/product\/sg3-nimo1"}}

File: data/combined_data/jsons/1525 SG3 Tig.json
{"1525":{"category":2.0,"name":"SG3 Tig","Applications":"Shipbuilding, piping, root welding, bridges, repair, construction, offshore, car-plate welding etc...","As":null,"C":0.08,"Cr":0.0,"Cu":0.0,"Diffusible Hydrogen":null,"Mn":1.75,"Mn + Ni + Cr + Mo + V":null,"Mo":0.0,"N":0.0,"Nb":0.0,"Ni":0.0,"Ni+Mn":null,"P":0.025,"P S":null,"S":0.025,"S Ni":null,"SN":null,"Si":0.9,"Si P":null,"Sn":0.0,"Suitable_For":"\n\nMaterialsshipbuildingUnalloyed steelsboiler steelspipe steels-Fine grain steelsAPI-standard\nDINA, B, D, E, AH 32 - EH 36St 33, St 37-2 - St 52-3H I, H III, 17Mn4, 19Mn5St 35.8, St 45.8StE 210.7 TM, StE 445.7 TMStE 255 to StE 460X 42, X65, X 70\n\nENsameS185 - S355P235GH, P355GHP235T1\/T2, P460NL2L210 - L445MBS235 - S460QL1X 42, X65, X 70\n\n\nASTMTypicalA 258 \/ A 516A 662 \/ A 387A 738 \/ A 612A 299--\n\n\n\nDomex 460 MC\n\u00a0\n\u00a0\n\u00a0\n\n\n\u00a0","V":0.0,"conformances":null,"ind":null,"url":"http:\/\/www.ceweld.nl\/en\/product\/sg3-tig"}}

File: data/combined_data/jsons/1526 SP  80-20 NiAl.json
{"1526":{"category":12.0,"name":"SP  80\/20 NiAl","Applications":"SP 80\/20 NiAl is widely used as a bond coat for subsequent thermal spray layers and as a one step build up material for dimensional restoration of aircraft engines.","As":null,"C":0.0,"Cr":0.0,"Cu":0.0,"Diffusible Hydrogen":null,"Mn":0.0,"Mn + Ni + Cr + Mo + V":null,"Mo":0.0,"N":0.0,"Nb":0.0,"Ni":80.0,"Ni+Mn":null,"P":0.0,"P S":null,"S":0.0,"S Ni":null,"SN":null,"Si":0.0,"Si P":null,"Sn":0.0,"Suitable_For":null,"V":0.0,"conformances":null,"ind":null,"url":"http:\/\/www.ceweld.nl\/en\/product\/sp-8020-nial"}}

File: data/combined_data/jsons/1527 SP 1.0616.json
{"1527":{"category":12.0,"name":"SP 1.0616","Applications":"Machine parts, storage surfaces, shafts, cylinder surfaces etc..","As":null,"C":0.82,"Cr":0.0,"Cu":0.0,"Diffusible Hydrogen":null,"Mn":0.65,"Mn + Ni + Cr + Mo + V":null,"Mo":0.0,"N":0.0,"Nb":0.0,"Ni":0.0,"Ni+Mn":null,"P":0.0,"P S":null,"S":0.0,"S Ni":null,"SN":null,"Si":0.2,"Si P":null,"Sn":0.0,"Suitable_For":"Flame spray, electric spray and high speed flame spray.","V":0.0,"conformances":null,"ind":null,"url":"http:\/\/www.ceweld.nl\/en\/product\/sp-10616"}}

File: data/combined_data/jsons/1528 4130.json
{"1528":{"category":2.0,"name":"4130","Applications":"Used in aeronautical sector, construction of connecting rods for automotive sector, fixing part, gears, bolts, axes etc..","As":null,"C":0.3,"Cr":1.0,"Cu":0.0,"Diffusible Hydrogen":null,"Mn":0.0,"Mn + Ni + Cr + Mo + V":null,"Mo":0.2,"N":0.0,"Nb":0.0,"Ni":0.0,"Ni+Mn":null,"P":0.0,"P S":null,"S":0.0,"S Ni":null,"SN":null,"Si":0.3,"Si P":null,"Sn":0.0,"Suitable_For":"AISI 4130, 8630, 4140 and similar type of steels.","V":0.0,"conformances":null,"ind":null,"url":"http:\/\/www.ceweld.nl\/en\/product\/4130"}}

File: data/combined_data/jsons/1529 SP 1.3505.json
{"1529":{"category":12.0,"name":"SP 1.3505","Applications":"Machine parts, storage surfaces, shafts etc..","As":null,"C":1.0,"Cr":1.5,"Cu":0.0,"Diffusible Hydrogen":null,"Mn":0.3,"Mn + Ni + Cr + Mo + V":null,"Mo":0.0,"N":0.0,"Nb":0.0,"Ni":0.0,"Ni+Mn":null,"P":0.0,"P S":null,"S":0.0,"S Ni":null,"SN":null,"Si":0.25,"Si P":null,"Sn":0.0,"Suitable_For":"Flame spray, electric spray and high speed flame spray.","V":0.0,"conformances":null,"ind":null,"url":"http:\/\/www.ceweld.nl\/en\/product\/sp-13505"}}

File: data/combined_data/jsons/153 Products_Consumable_CastIronNonFerrousStickElectrodes-Ferroweld-Ferroweld(LincolnElectric).json
{"153":{"category":"stainless-high-alloy","name":"Products_Consumable_CastIronNonFerrousStickElectrodes-Ferroweld-Ferroweld(LincolnElectric)","Applications":"(cid:23)(cid:3)root-pass-welding-of-up-to-x80-grade-pipe\n(cid:23)(cid:3)hot,-fill-and-cap-pass-of-up-to-x65-grade-pipe\n(cid:23)(cid:3)vertical-down-welding","As":null,"C":0.2,"Cr":0.3,"Cu":null,"Diffusible Hydrogen":null,"Mn":1.2,"Mn + Ni + Cr + Mo + V":null,"Mo":0.5,"N":null,"Nb":null,"Ni":1.0,"Ni+Mn":null,"P":0.03,"P S":null,"S":null,"S Ni":null,"SN":null,"Si":0.6,"Si P":null,"Sn":null,"Suitable_For":"(cid:23)(cid:3)light-slag-for-mal-arc-interference\n(cid:23)(cid:3)deep-penetration\n(cid:23)(cid:3)clean,-visible-weld-puddle\n(cid:23)(cid:3)superior-puddle-control","V":0.5,"conformances":"diameters-\/-packaging","ind":84.0,"url":"https:\/\/www.lincolnelectric.com\/en-us\/Consumables\/Pages\/product.aspx?product=Products_Consumable_CastIronNonFerrousStickElectrodes-Ferroweld-Ferroweld(LincolnElectric)"}}

File: data/combined_data/jsons/1530 SP 1.4115.json
{"1530":{"category":12.0,"name":"SP 1.4115","Applications":null,"As":null,"C":0.0,"Cr":0.0,"Cu":0.0,"Diffusible Hydrogen":null,"Mn":0.0,"Mn + Ni + Cr + Mo + V":null,"Mo":0.0,"N":0.0,"Nb":0.0,"Ni":0.0,"Ni+Mn":null,"P":0.0,"P S":null,"S":0.0,"S Ni":null,"SN":null,"Si":0.0,"Si P":null,"Sn":0.0,"Suitable_For":"Solid metal spray wire that combines high toughness with very good corrosion resistance, shiny coating  The spray deposit cannot be machined with normal cutting tools, grinding is possible. Hardness approximately 50 HRc.\n","V":0.0,"conformances":null,"ind":null,"url":"http:\/\/www.ceweld.nl\/en\/product\/sp-14115"}}

File: data/combined_data/jsons/1531 SP 1.4122.json
{"1531":{"category":12.0,"name":"SP 1.4122","Applications":"Stainles steel shafts, valves, clutch surfaces from trucks, pistons, bearings, fan blades etc.","As":null,"C":0.38,"Cr":16.5,"Cu":0.0,"Diffusible Hydrogen":null,"Mn":0.75,"Mn + Ni + Cr + Mo + V":null,"Mo":1.1,"N":0.0,"Nb":0.0,"Ni":0.55,"Ni+Mn":null,"P":0.0,"P S":null,"S":0.03,"S Ni":null,"SN":null,"Si":0.45,"Si P":null,"Sn":0.0,"Suitable_For":null,"V":0.0,"conformances":null,"ind":null,"url":"http:\/\/www.ceweld.nl\/en\/product\/sp-14122"}}

File: data/combined_data/jsons/1532 SP 1.4370.json
{"1532":{"category":12.0,"name":"SP 1.4370","Applications":"Recommended for applications where high corrosion resistance and relatively low wear protection are required.SP 1.4370 is good for general machine element work including hydraulic rams, rolls and for applications in the food industry.","As":null,"C":0.12,"Cr":18.5,"Cu":0.0,"Diffusible Hydrogen":null,"Mn":6.5,"Mn + Ni + Cr + Mo + V":null,"Mo":0.0,"N":0.0,"Nb":0.0,"Ni":8.5,"Ni+Mn":null,"P":0.025,"P S":null,"S":0.025,"S Ni":null,"SN":null,"Si":0.8,"Si P":null,"Sn":0.0,"Suitable_For":"Metals spray wire with good corrosion resistance and low schrink factor, recomended for inside diameters.","V":0.0,"conformances":null,"ind":null,"url":"http:\/\/www.ceweld.nl\/en\/product\/sp-14370"}}

File: data/combined_data/jsons/1533 SP 1.8401.json
{"1533":{"category":12.0,"name":"SP 1.8401","Applications":"Machine parts, storage surfaces, shafts, cylinder surfaces etc..","As":null,"C":0.3,"Cr":1.0,"Cu":0.0,"Diffusible Hydrogen":null,"Mn":1.1,"Mn + Ni + Cr + Mo + V":null,"Mo":0.0,"N":0.0,"Nb":0.0,"Ni":0.0,"Ni+Mn":null,"P":0.0,"P S":null,"S":0.0,"S Ni":null,"SN":null,"Si":0.45,"Si P":null,"Sn":0.0,"Suitable_For":"Flame spray, electric spray and high speed flame spray.","V":0.0,"conformances":null,"ind":null,"url":"http:\/\/www.ceweld.nl\/en\/product\/sp-18401"}}

File: data/combined_data/jsons/1534 SP 312.json
{"1534":{"category":12.0,"name":"SP 312","Applications":"Ceweld SP 312 is a Chromium- Nickel alloy for use at operating temperatures up to 1020\u00b0C. It contains a high chromium content for good corrosion resistance and remarkable strength properties, especially under conditions of frequent switching or wide temperature fluctuations. Used for heating elements in domestic appliances and industrial equipment. Ceweld SP 312 can be applied with the flame spray process and the electric arc process as well.","As":null,"C":0.15,"Cr":30.0,"Cu":0.75,"Diffusible Hydrogen":null,"Mn":1.75,"Mn + Ni + Cr + Mo + V":null,"Mo":0.75,"N":0.0,"Nb":0.0,"Ni":9.25,"Ni+Mn":null,"P":0.03,"P S":null,"S":0.03,"S Ni":null,"SN":null,"Si":0.475,"Si P":null,"Sn":0.0,"Suitable_For":"Ceweld SP 312 is a Chromium- Nickel metal spray alloy for use at operating temperatures up to 1020\u00b0C. It contains a high chromium content for good corrosion resistance and remarkable strength properties, especially under conditions of frequent switching or wide temperature fluctuations. Used for heating elements in domestic appliances and industrial equipment.","V":0.0,"conformances":null,"ind":null,"url":"http:\/\/www.ceweld.nl\/en\/product\/sp-312"}}

File: data/combined_data/jsons/1535 SP 316L.json
{"1535":{"category":12.0,"name":"SP 316L","Applications":"Recommended for applications where high corrosion resistance and relatively low wear protection is required. SP 316L is good for general machine element work including hydraulic rams, rolls and for applications in the food industry.","As":null,"C":0.03,"Cr":18.0,"Cu":0.0,"Diffusible Hydrogen":null,"Mn":1.7,"Mn + Ni + Cr + Mo + V":null,"Mo":2.5,"N":0.0,"Nb":0.0,"Ni":12.0,"Ni+Mn":null,"P":0.0,"P S":null,"S":0.0,"S Ni":null,"SN":null,"Si":0.4,"Si P":null,"Sn":0.0,"Suitable_For":"Corosion protection in marine environments, paper rollers etc.","V":0.0,"conformances":null,"ind":null,"url":"http:\/\/www.ceweld.nl\/en\/product\/sp-316l"}}

File: data/combined_data/jsons/1536 SP 420-B.json
{"1536":{"category":12.0,"name":"SP 420-B","Applications":"The best all-purpose steel for machine element work. Metal spray wire for fairly corrosion resistant coatings with a hardness of approx. 50 HRc. \n \n","As":null,"C":0.325,"Cr":13.0,"Cu":0.0,"Diffusible Hydrogen":null,"Mn":0.6,"Mn + Ni + Cr + Mo + V":null,"Mo":0.0,"N":0.0,"Nb":0.0,"Ni":0.6,"Ni+Mn":null,"P":0.03,"P S":null,"S":0.03,"S Ni":null,"SN":null,"Si":0.5,"Si P":null,"Sn":0.0,"Suitable_For":"Shafts, Valves, seats, pistons etc.","V":0.0,"conformances":null,"ind":null,"url":"http:\/\/www.ceweld.nl\/en\/product\/sp-420-b"}}

File: data/combined_data/jsons/1537 SP 80-20 NiCr.json
{"1537":{"category":12.0,"name":"SP 80\/20 NiCr","Applications":"Ceweld SP 80\/20 is a nickel-chromium electrical-resistance alloy for use at operating \n                       temperatures up to 2100\u00b0F (1150\u00b0C). It contains rare-earth additions for increased \n                       oxidation resistance, especially under conditions of frequent switching or wide \n                       temperature fluctuations. The alloy has a low temperature coefficient of resistance, \n                       making it suitable for control resistors. Used for heating elements in domestic \n                       appliances and industrial equipment. Excellently suitable as a buffer layer before \n                       finishing with ceramic layers. \n","As":null,"C":0.15,"Cr":20.0,"Cu":0.0,"Diffusible Hydrogen":null,"Mn":1.0,"Mn + Ni + Cr + Mo + V":null,"Mo":0.0,"N":0.0,"Nb":0.0,"Ni":0.0,"Ni+Mn":null,"P":0.0,"P S":null,"S":0.01,"S Ni":null,"SN":null,"Si":1.25,"Si P":null,"Sn":0.0,"Suitable_For":"NiCr metal spray wire for heat resistant coatings with excelent bonding strenght.","V":0.0,"conformances":null,"ind":null,"url":"http:\/\/www.ceweld.nl\/en\/product\/sp-8020-nicr"}}

File: data/combined_data/jsons/1538 SP 8812-Co.json
{"1538":{"category":7.0,"name":"SP 8812-Co","Applications":"Ceweld SP 8812-Co is applied with the HVOF and the Plasma spray process whenever wear-resistant coatings are required, e.g. on Valves, Pumps and Turbine parts. \n","As":null,"C":0.0,"Cr":0.0,"Cu":0.0,"Diffusible Hydrogen":null,"Mn":0.0,"Mn + Ni + Cr + Mo + V":null,"Mo":0.0,"N":0.0,"Nb":0.0,"Ni":0.0,"Ni+Mn":null,"P":0.0,"P S":null,"S":0.0,"S Ni":null,"SN":null,"Si":0.0,"Si P":null,"Sn":0.0,"Suitable_For":"Ceweld SP 8812-Co powder is usualy applied with the HVOF and the Plasma spray process whenever wear-resistant coatings are required, e.g. on Valves, Pumps and Turbine parts.","V":0.0,"conformances":null,"ind":null,"url":"http:\/\/www.ceweld.nl\/en\/product\/sp-8812-co"}}

File: data/combined_data/jsons/1539 430.json
{"1539":{"category":2.0,"name":"430","Applications":"17% chromium solid wire for GMAW welding","As":null,"C":0.07,"Cr":17.5,"Cu":0.0,"Diffusible Hydrogen":null,"Mn":0.7,"Mn + Ni + Cr + Mo + V":null,"Mo":0.0,"N":0.0,"Nb":0.0,"Ni":0.0,"Ni+Mn":null,"P":0.0,"P S":null,"S":0.0,"S Ni":null,"SN":null,"Si":0.8,"Si P":null,"Sn":0.0,"Suitable_For":"1.4511, X3CrNb17, 1.4512, 1.4510, 1.4526, 1.4509, 1.4016, X6Cr17, AISI, 430","V":0.0,"conformances":null,"ind":null,"url":"http:\/\/www.ceweld.nl\/en\/product\/430"}}

File: data/combined_data/jsons/154 Products_Consumable_CastIronNonFerrousStickElectrodes-Ferroweld-Ferroweld(LincolnElectric).json
{"154":{"category":"stainless-high-alloy","name":"Products_Consumable_CastIronNonFerrousStickElectrodes-Ferroweld-Ferroweld(LincolnElectric)","Applications":"(cid:23)(cid:3)root-pass-welding-of-up-to-x80-grade-pipe\n(cid:23)(cid:3)hot,-fill-and-cap-pass-of-up-to-x65-grade-pipe\n(cid:23)(cid:3)vertical-down-welding","As":null,"C":0.15,"Cr":null,"Cu":null,"Diffusible Hydrogen":null,"Mn":0.56,"Mn + Ni + Cr + Mo + V":null,"Mo":0.29,"N":null,"Nb":null,"Ni":0.015,"Ni+Mn":null,"P":null,"P S":null,"S":null,"S Ni":null,"SN":null,"Si":0.13,"Si P":null,"Sn":null,"Suitable_For":"(cid:23)(cid:3)light-slag-for-mal-arc-interference\n(cid:23)(cid:3)deep-penetration\n(cid:23)(cid:3)clean,-visible-weld-puddle\n(cid:23)(cid:3)superior-puddle-control","V":0.01,"conformances":"diameters-\/-packaging","ind":84.0,"url":"https:\/\/www.lincolnelectric.com\/en-us\/Consumables\/Pages\/product.aspx?product=Products_Consumable_CastIronNonFerrousStickElectrodes-Ferroweld-Ferroweld(LincolnElectric)"}}

File: data/combined_data/jsons/1540 SP 95-5 (NiAl).json
{"1540":{"category":12.0,"name":"SP 95\/5 (NiAl)","Applications":"New coatings on macine parts and shafts to increase life, rebuilding wornout parts etc. Layer thickness: approximately 0.1- 0.15 mm.","As":null,"C":0.0,"Cr":0.0,"Cu":0.0,"Diffusible Hydrogen":null,"Mn":0.0,"Mn + Ni + Cr + Mo + V":null,"Mo":0.0,"N":0.0,"Nb":0.0,"Ni":95.0,"Ni+Mn":null,"P":0.0,"P S":null,"S":0.0,"S Ni":null,"SN":null,"Si":0.0,"Si P":null,"Sn":0.0,"Suitable_For":"Shafts, clutches, gliding surfaces, valves, bond coatings\u00a0etc.","V":0.0,"conformances":null,"ind":null,"url":"http:\/\/www.ceweld.nl\/en\/product\/sp-955-nial"}}

File: data/combined_data/jsons/1541 SP Al 99,0.json
{"1541":{"category":12.0,"name":"SP Al 99,0","Applications":"Aluminum wire coatings are recommended for cathodic corrosion protection in atmospheric and salt \/ fresh water immersion, with application areas such as oil refining equipment, chemical processing equipment, boat bottom interiors exposed to bilge water and other similar types of exposure.","As":null,"C":0.0,"Cr":0.0,"Cu":0.125,"Diffusible Hydrogen":null,"Mn":0.05,"Mn + Ni + Cr + Mo + V":null,"Mo":0.0,"N":0.0,"Nb":0.0,"Ni":0.0,"Ni+Mn":null,"P":0.0,"P S":null,"S":0.0,"S Ni":null,"SN":null,"Si":0.0,"Si P":null,"Sn":0.0,"Suitable_For":"Electrical conductance on components such as conductive areas on insulators, capacitor end caps and varistors. Cathodic corrosion protection on steel, structures such as bridges and water towers, for which the coating can be used alone or as a very good bond and protective undercoat for organic materials. Coatings on fiberglass panels for static dispersion and corrosion protection of outer casings, high temperature corrosion protection on exhaust valves.","V":0.0,"conformances":null,"ind":null,"url":"http:\/\/www.ceweld.nl\/en\/product\/sp-al-990"}}

File: data/combined_data/jsons/1542 SP Babbits.json
{"1542":{"category":12.0,"name":"SP Babbits","Applications":null,"As":null,"C":0.0,"Cr":0.0,"Cu":0.0,"Diffusible Hydrogen":null,"Mn":0.0,"Mn + Ni + Cr + Mo + V":null,"Mo":0.0,"N":0.0,"Nb":0.0,"Ni":0.0,"Ni+Mn":null,"P":0.0,"P S":null,"S":0.0,"S Ni":null,"SN":null,"Si":0.0,"Si P":null,"Sn":0.0,"Suitable_For":"Tin alloy metal spray wire with excelent sliding properties, bearings, scales etc","V":0.0,"conformances":null,"ind":null,"url":"http:\/\/www.ceweld.nl\/en\/product\/sp-babbits"}}

File: data/combined_data/jsons/1543 SP Cu (99,9).json
{"1543":{"category":12.0,"name":"SP Cu (99,9)","Applications":"It is widely used for electrical conductivity and printing roll applications.","As":null,"C":0.0,"Cr":0.0,"Cu":99.9,"Diffusible Hydrogen":null,"Mn":0.0,"Mn + Ni + Cr + Mo + V":null,"Mo":0.0,"N":0.0,"Nb":0.0,"Ni":0.0,"Ni+Mn":null,"P":0.0,"P S":null,"S":0.0,"S Ni":null,"SN":null,"Si":0.0,"Si P":null,"Sn":0.0,"Suitable_For":"Conductivity components, worn out copper parts, printing rolls, decoration, art work etc..","V":0.0,"conformances":null,"ind":null,"url":"http:\/\/www.ceweld.nl\/en\/product\/sp-cu-999"}}

File: data/combined_data/jsons/1544 SP Cu 99,9%.json
{"1544":{"category":7.0,"name":"SP Cu 99,9%","Applications":"Cunductive surfaces, corrosion protection, electrical contacts, art applications, condensators etc.","As":null,"C":0.0,"Cr":0.0,"Cu":99.9,"Diffusible Hydrogen":null,"Mn":0.0,"Mn + Ni + Cr + Mo + V":null,"Mo":0.0,"N":0.0,"Nb":0.0,"Ni":0.0,"Ni+Mn":null,"P":0.0,"P S":null,"S":0.0,"S Ni":null,"SN":null,"Si":0.0,"Si P":null,"Sn":0.0,"Suitable_For":"Electrical contact surfaces, Cunductors, Condensators, heat transfer tubing.","V":0.0,"conformances":null,"ind":null,"url":"http:\/\/www.ceweld.nl\/en\/product\/sp-cu-999-0"}}

File: data/combined_data/jsons/1545 SP CUAL8.json
{"1545":{"category":12.0,"name":"SP CUAL8","Applications":null,"As":null,"C":0.0,"Cr":0.0,"Cu":91.74,"Diffusible Hydrogen":null,"Mn":0.2,"Mn + Ni + Cr + Mo + V":null,"Mo":0.0,"N":0.0,"Nb":0.0,"Ni":0.2,"Ni+Mn":null,"P":0.0,"P S":null,"S":0.0,"S Ni":null,"SN":null,"Si":0.1,"Si P":null,"Sn":0.0,"Suitable_For":"Copper aluminum metal spray wire for sea water resistant coatings, bearings, treads etc","V":0.0,"conformances":null,"ind":null,"url":"http:\/\/www.ceweld.nl\/en\/product\/sp-cual8"}}

File: data/combined_data/jsons/1546 SP CuSn6.json
{"1546":{"category":12.0,"name":"SP CuSn6","Applications":null,"As":null,"C":0.0,"Cr":0.0,"Cu":0.0,"Diffusible Hydrogen":null,"Mn":0.0,"Mn + Ni + Cr + Mo + V":null,"Mo":0.0,"N":0.0,"Nb":0.0,"Ni":0.0,"Ni+Mn":null,"P":0.0,"P S":null,"S":0.0,"S Ni":null,"SN":null,"Si":0.0,"Si P":null,"Sn":0.0,"Suitable_For":"Bronze metal spray wire for coatings that require good sliding properties.","V":0.0,"conformances":null,"ind":null,"url":"http:\/\/www.ceweld.nl\/en\/product\/sp-cusn6"}}

File: data/combined_data/jsons/1547 SP CuZn36.json
{"1547":{"category":12.0,"name":"SP CuZn36","Applications":null,"As":null,"C":0.0,"Cr":0.0,"Cu":64.0,"Diffusible Hydrogen":null,"Mn":0.0,"Mn + Ni + Cr + Mo + V":null,"Mo":0.0,"N":0.0,"Nb":0.0,"Ni":0.0,"Ni+Mn":null,"P":0.0,"P S":null,"S":0.0,"S Ni":null,"SN":null,"Si":0.0,"Si P":null,"Sn":0.0,"Suitable_For":"Brass metal spray wire with high spray capacity for general bronze applications.","V":0.0,"conformances":null,"ind":null,"url":"http:\/\/www.ceweld.nl\/en\/product\/sp-cuzn36"}}

File: data/combined_data/jsons/1548 SP Mo.json
{"1548":{"category":12.0,"name":"SP Mo","Applications":null,"As":null,"C":0.0,"Cr":0.0,"Cu":0.0,"Diffusible Hydrogen":null,"Mn":0.0,"Mn + Ni + Cr + Mo + V":null,"Mo":0.0,"N":0.0,"Nb":0.0,"Ni":0.0,"Ni+Mn":null,"P":0.0,"P S":null,"S":0.0,"S Ni":null,"SN":null,"Si":0.0,"Si P":null,"Sn":0.0,"Suitable_For":"Pure molybdenium metal spray wire for wear and self lubricant coatings with high wear resistance,\n","V":0.0,"conformances":null,"ind":null,"url":"http:\/\/www.ceweld.nl\/en\/product\/sp-mo"}}

File: data/combined_data/jsons/1549 SP NiCrBSi Wc2.json
{"1549":{"category":7.0,"name":"SP NiCrBSi Wc2","Applications":"Flame spray powder for overlay spray and fuse on wear parts that need to outlast new parts where high temperatures combined with corrosion and wear resistance is required. ","As":null,"C":0.0,"Cr":17.0,"Cu":0.0,"Diffusible Hydrogen":null,"Mn":0.0,"Mn + Ni + Cr + Mo + V":null,"Mo":0.0,"N":0.0,"Nb":0.0,"Ni":55.0,"Ni+Mn":null,"P":0.0,"P S":null,"S":0.0,"S Ni":null,"SN":null,"Si":4.0,"Si P":null,"Sn":0.0,"Suitable_For":"Knives, cutter blades, agriculture, glas industry, nozzle molts, impellors, extruders etc.","V":0.0,"conformances":null,"ind":null,"url":"http:\/\/www.ceweld.nl\/en\/product\/sp-nicrbsi-wc2"}}
