Repository: PrasannS/WeldingAnalysis

# Analyzing Weld Composite Material and Mechanial properties using statistical / machine learning approaches

## Webscraping

### The data for this projects was obtained via webscraping welding materials data from the following sites

- [Certilas Welding Products Dataset](https://certilas.nl/en/catalogue)
- [Lincoln Electric Welding Products Dataset](https://www.lincolnelectric.com/en-us/consumables/Pages/consumables.aspx)
- [Citrination Weld Composites Dataset](https://citrination.com/datasets/114194/show_search?searchMatchOption=fuzzyMatch)

This scraping was done through the combination of webscraping and data preprocessing using BeautifulSoup and Pandas. See

File: data/combined_data/jsons/155 Products_Consumable_StickElectrodes-MildandLowAlloySteels-Chromet-Chromet1X(LincolnElectric).json
{"155":{"category":"stainless-high-alloy","name":"Products_Consumable_StickElectrodes-MildandLowAlloySteels-Chromet-Chromet1X(LincolnElectric)","Applications":"(cid:23)(cid:3)large-welds\n(cid:23)(cid:3)slightly-downhill-(15\u00b0-positions\n(cid:23)(cid:3)multiple-pass-welding","As":null,"C":0.15,"Cr":0.2,"Cu":null,"Diffusible Hydrogen":null,"Mn":1.21,"Mn + Ni + Cr + Mo + V":1.5,"Mo":0.3,"N":null,"Nb":null,"Ni":0.3,"Ni+Mn":null,"P":0.035,"P S":null,"S":0.035,"S Ni":null,"SN":null,"Si":0.9,"Si P":null,"Sn":null,"Suitable_For":"(cid:23)(cid:3)high-deposition-rates\n(cid:23)(cid:3)smooth-bead-appearance\n(cid:23)(cid:3)mal-spatter\n(cid:23)(cid:3)shallow-penetration","V":0.08,"conformances":"diameters-\/-packaging\ndiameter-length\n-1","ind":85.0,"url":"https:\/\/www.lincolnelectric.com\/en-us\/Consumables\/Pages\/product.aspx?product=Products_Consumable_StickElectrodes-MildandLowAlloySteels-Chromet-Chromet1X(LincolnElectric)"}}

File: data/combined_data/jsons/1550 430 LNb.json
{"1550":{"category":2.0,"name":"430 LNb","Applications":"430LNb is developed and designed for the Automotive industry and used for production of exhaust systems and catalytic converters.. The wire should be used when there is a need for good resistance to corrosion and thermal fatigue.","As":null,"C":0.03,"Cr":18.0,"Cu":0.0,"Diffusible Hydrogen":null,"Mn":0.4,"Mn + Ni + Cr + Mo + V":null,"Mo":0.5,"N":0.0,"Nb":0.5,"Ni":0.5,"Ni+Mn":null,"P":0.0,"P S":null,"S":0.0,"S Ni":null,"SN":null,"Si":0.4,"Si P":null,"Sn":0.0,"Suitable_For":"1.4511, X3CrNb17, 1.4512, 1.4510, 1.4526, 1.4509, 1.4016, X6Cr17, AISI, 430, 409, 439, 436, 441","V":0.0,"conformances":null,"ind":null,"url":"http:\/\/www.ceweld.nl\/en\/product\/430-lnb"}}

File: data/combined_data/jsons/1551 SP NiCu.json
{"1551":{"category":12.0,"name":"SP NiCu","Applications":null,"As":null,"C":0.0,"Cr":0.0,"Cu":0.0,"Diffusible Hydrogen":null,"Mn":0.0,"Mn + Ni + Cr + Mo + V":null,"Mo":0.0,"N":0.0,"Nb":0.0,"Ni":0.0,"Ni+Mn":null,"P":0.0,"P S":null,"S":0.0,"S Ni":null,"SN":null,"Si":0.0,"Si P":null,"Sn":0.0,"Suitable_For":"Monel metal spray wire for seawater resistant coatings with excelent sliding properties.\n","V":0.0,"conformances":null,"ind":null,"url":"http:\/\/www.ceweld.nl\/en\/product\/sp-nicu"}}

File: data/combined_data/jsons/1552 SP NiTi4.json
{"1552":{"category":12.0,"name":"SP NiTi4","Applications":null,"As":null,"C":0.0,"Cr":0.0,"Cu":0.0,"Diffusible Hydrogen":null,"Mn":0.0,"Mn + Ni + Cr + Mo + V":null,"Mo":0.0,"N":0.0,"Nb":0.0,"Ni":0.0,"Ni+Mn":null,"P":0.0,"P S":null,"S":0.0,"S Ni":null,"SN":null,"Si":0.0,"Si P":null,"Sn":0.0,"Suitable_For":"Nickel based metal spray wire with excelent bonding strenght, recomended prior to ceramic coatings.\n","V":0.0,"conformances":null,"ind":null,"url":"http:\/\/www.ceweld.nl\/en\/product\/sp-niti4"}}

File: data/combined_data/jsons/1553 SP WC2Co-60.json
{"1553":{"category":7.0,"name":"SP WC2Co-60","Applications":"Ceweld SP WC2Co-60 is applied with the flame spray process whenever extreme wear-resistant coatings are required, e.g. on chipping knives, share blades, mixer-blades, ceramic industry, plastic industry etc.. \n","As":null,"C":0.0,"Cr":0.0,"Cu":0.0,"Diffusible Hydrogen":null,"Mn":0.0,"Mn + Ni + Cr + Mo + V":null,"Mo":0.0,"N":0.0,"Nb":0.0,"Ni":0.0,"Ni+Mn":null,"P":0.0,"P S":null,"S":0.0,"S Ni":null,"SN":null,"Si":0.0,"Si P":null,"Sn":0.0,"Suitable_For":"Ceweld SP WC2Co-60 is applied with the flame spray process whenever extreme wear-resistant coatings are required, e.g. on chipping knives, share blades, mixer-blades, ceramic industry, plastic industry etc..","V":0.0,"conformances":null,"ind":null,"url":"http:\/\/www.ceweld.nl\/en\/product\/sp-wc%C2%B2co-60"}}

File: data/combined_data/jsons/1554 SP WC8812Ni.json
{"1554":{"category":7.0,"name":"SP WC8812Ni","Applications":"carbide powder for wear resistant coatings produced by flame-, plasma or hig hvelocity- flame-spraying (HVOF). Tungsten-Carbide-Nickel-coatings are resistant to abrasion and oxidation. In comparison with WC-Co layers they show an improved corrosion resistance in aqueous solutions. Plasma sprayed coatings can achieve a hardness of up to 1000 HV0.1 and tensile strength acc. to DIN 50160 of 60 N\/mm\u00b2. The maximum operating temperature is 750\u00b0C.","As":null,"C":12.0,"Cr":0.0,"Cu":0.0,"Diffusible Hydrogen":null,"Mn":88.0,"Mn + Ni + Cr + Mo + V":null,"Mo":0.0,"N":0.0,"Nb":0.0,"Ni":0.0,"Ni+Mn":null,"P":0.0,"P S":null,"S":0.0,"S Ni":null,"SN":null,"Si":0.0,"Si P":null,"Sn":0.0,"Suitable_For":"Augers, impellors, shafts, hydraulics, pulling equipment, fan blades etc.","V":0.0,"conformances":null,"ind":null,"url":"http:\/\/www.ceweld.nl\/en\/product\/sp-wc8812ni"}}

File: data/combined_data/jsons/1555 SP ZnAl.json
{"1555":{"category":12.0,"name":"SP ZnAl","Applications":null,"As":null,"C":0.0,"Cr":0.0,"Cu":0.0,"Diffusible Hydrogen":null,"Mn":0.0,"Mn + Ni + Cr + Mo + V":null,"Mo":0.0,"N":0.0,"Nb":0.0,"Ni":0.0,"Ni+Mn":null,"P":0.0,"P S":null,"S":0.0,"S Ni":null,"SN":null,"Si":0.0,"Si P":null,"Sn":0.0,"Suitable_For":"Metal spray wire for so called Scooping in case high corrosion resistance is required. Bridges, outdoor steel furniture, monopiles, wind mills.\n","V":0.0,"conformances":null,"ind":null,"url":"http:\/\/www.ceweld.nl\/en\/product\/sp-znal"}}

File: data/combined_data/jsons/1556 SPA 55.json
{"1556":{"category":12.0,"name":"SPA 55","Applications":null,"As":null,"C":5.0,"Cr":29.0,"Cu":0.0,"Diffusible Hydrogen":null,"Mn":0.7,"Mn + Ni + Cr + Mo + V":null,"Mo":0.15,"N":0.0,"Nb":0.0,"Ni":0.0,"Ni+Mn":null,"P":0.0,"P S":null,"S":0.0,"S Ni":null,"SN":null,"Si":1.1,"Si P":null,"Sn":0.0,"Suitable_For":"Cement industry, shafts, pumps, mixer blades, fans, sleeves, mixers, shear blades, boiler tubes\u00a0etc.","V":0.0,"conformances":null,"ind":null,"url":"http:\/\/www.ceweld.nl\/en\/product\/spa-55"}}

File: data/combined_data/jsons/1557 SPA 67B.json
{"1557":{"category":12.0,"name":"SPA 67B","Applications":"Cement industry, sand winning, mining, agriculture, steel mills etc. ","As":null,"C":0.0,"Cr":29.0,"Cu":0.0,"Diffusible Hydrogen":null,"Mn":1.6,"Mn + Ni + Cr + Mo + V":null,"Mo":0.0,"N":0.0,"Nb":0.0,"Ni":0.0,"Ni+Mn":null,"P":0.0,"P S":null,"S":0.0,"S Ni":null,"SN":null,"Si":1.6,"Si P":null,"Sn":0.0,"Suitable_For":"High-alloyed tubular wire for metal spray on a Cr-B- carbide basis for extreme hard and heat resistant deposits on parts subject to severe mineral abrasion. Applications: Cement industry, pumps, mixer blades, fans, sleeves, mixers, shear blades etc.","V":0.0,"conformances":null,"ind":null,"url":"http:\/\/www.ceweld.nl\/en\/product\/spa-67b"}}

File: data/combined_data/jsons/1558 SPA 68T.json
{"1558":{"category":12.0,"name":"SPA 68T","Applications":"Cement industry, sand winning, mining, agriculture, steel mills etc. ","As":null,"C":5.0,"Cr":38.0,"Cu":0.0,"Diffusible Hydrogen":null,"Mn":0.8,"Mn + Ni + Cr + Mo + V":null,"Mo":0.0,"N":0.0,"Nb":0.0,"Ni":0.0,"Ni+Mn":null,"P":0.0,"P S":null,"S":0.0,"S Ni":null,"SN":null,"Si":0.8,"Si P":null,"Sn":0.0,"Suitable_For":"High-alloyed tubular wire for metal spray on a C-Cr-B- carbide basis for extreme hard and heat resistant deposits on parts subject to severe mineral abrasion. Applications: Cement industry, pumps, mixer blades, fans, sleeves, mixers, shear blades etc.","V":0.0,"conformances":null,"ind":null,"url":"http:\/\/www.ceweld.nl\/en\/product\/spa-68t"}}

File: data/combined_data/jsons/1559 SPA 725.json
{"1559":{"category":12.0,"name":"SPA 725","Applications":"Applications that require Corrosion resistance in combination with high temperature and extreme wear.","As":null,"C":3.0,"Cr":30.0,"Cu":0.0,"Diffusible Hydrogen":null,"Mn":3.0,"Mn + Ni + Cr + Mo + V":null,"Mo":10.0,"N":0.0,"Nb":10.0,"Ni":0.0,"Ni+Mn":null,"P":0.0,"P S":null,"S":0.0,"S Ni":null,"SN":null,"Si":3.0,"Si P":null,"Sn":0.0,"Suitable_For":"Cement industry, pumps, mixer blades, valves seals, bearings, magnetic sensors, dimensional restoration.","V":0.0,"conformances":null,"ind":null,"url":"http:\/\/www.ceweld.nl\/en\/product\/spa-725"}}

File: data/combined_data/jsons/156 Products_Consumable_StickElectrodes-MildandLowAlloySteels-Chromet-Chromet1X(LincolnElectric).json
{"156":{"category":"stainless-high-alloy","name":"Products_Consumable_StickElectrodes-MildandLowAlloySteels-Chromet-Chromet1X(LincolnElectric)","Applications":"(cid:23)(cid:3)large-welds\n(cid:23)(cid:3)slightly-downhill-(15\u00b0-positions\n(cid:23)(cid:3)multiple-pass-welding","As":null,"C":0.045,"Cr":0.025,"Cu":null,"Diffusible Hydrogen":null,"Mn":0.825,"Mn + Ni + Cr + Mo + V":null,"Mo":null,"N":null,"Nb":null,"Ni":null,"Ni+Mn":null,"P":0.016,"P S":null,"S":0.008,"S Ni":null,"SN":null,"Si":0.405,"Si P":null,"Sn":null,"Suitable_For":"(cid:23)(cid:3)high-deposition-rates\n(cid:23)(cid:3)smooth-bead-appearance\n(cid:23)(cid:3)mal-spatter\n(cid:23)(cid:3)shallow-penetration","V":0.01,"conformances":"diameters-\/-packaging\ndiameter-length\n-1","ind":85.0,"url":"https:\/\/www.lincolnelectric.com\/en-us\/Consumables\/Pages\/product.aspx?product=Products_Consumable_StickElectrodes-MildandLowAlloySteels-Chromet-Chromet1X(LincolnElectric)"}}

File: data/combined_data/jsons/1560 SPA 750.json
{"1560":{"category":12.0,"name":"SPA 750","Applications":"Agriculture, mining, cement industry, machine maintenance etc.","As":null,"C":0.3,"Cr":5.5,"Cu":0.0,"Diffusible Hydrogen":null,"Mn":1.5,"Mn + Ni + Cr + Mo + V":null,"Mo":0.9,"N":0.0,"Nb":0.0,"Ni":0.0,"Ni+Mn":null,"P":0.0,"P S":null,"S":0.0,"S Ni":null,"SN":null,"Si":0.6,"Si P":null,"Sn":0.0,"Suitable_For":"Cones, presses, slides, shifts, pumps, sleeves, axes etc..","V":0.0,"conformances":null,"ind":null,"url":"http:\/\/www.ceweld.nl\/en\/product\/spa-750"}}

File: data/combined_data/jsons/1561 430 LNb-Ti.json
{"1561":{"category":2.0,"name":"430 LNb\/Ti","Applications":"430LNb\/Ti is developed and designed for the Automotive industry and used for production of exhaust systems and catalytic converters.. The wire should be used when there is a need for good resistance to corrosion and thermal fatigue. \nStabilised ferritic stainless steels, Austenitic stainless steels and in both homogeneous and heterogeneous sheet metal configurations (sheets of different grades welded together)","As":null,"C":0.03,"Cr":18.5,"Cu":0.5,"Diffusible Hydrogen":null,"Mn":0.8,"Mn + Ni + Cr + Mo + V":null,"Mo":0.5,"N":0.0,"Nb":0.5,"Ni":0.5,"Ni+Mn":null,"P":0.03,"P S":null,"S":0.015,"S Ni":null,"SN":null,"Si":0.5,"Si P":null,"Sn":0.0,"Suitable_For":"1.4509, 1.4510, 1.4511, 1.4512, etc.","V":0.0,"conformances":null,"ind":null,"url":"http:\/\/www.ceweld.nl\/en\/product\/430-lnbti"}}

File: data/combined_data/jsons/1562 SPA 760.json
{"1562":{"category":12.0,"name":"SPA 760","Applications":"Seamless fluxcored medium alloyed metal spray wire for wear resistant layers with high hardness to offer excelent wear resistance as for agriculture, mining, cement industry and simmilar apllications","As":null,"C":0.5,"Cr":6.0,"Cu":0.0,"Diffusible Hydrogen":null,"Mn":1.5,"Mn + Ni + Cr + Mo + V":null,"Mo":0.9,"N":0.0,"Nb":0.0,"Ni":0.0,"Ni+Mn":null,"P":0.0,"P S":null,"S":0.0,"S Ni":null,"SN":null,"Si":0.6,"Si P":null,"Sn":0.0,"Suitable_For":"Cones, presses, slides, shifts, pumps, sleeves, axes etc...","V":0.0,"conformances":null,"ind":null,"url":"http:\/\/www.ceweld.nl\/en\/product\/spa-760"}}

File: data/combined_data/jsons/1563 SPA 864.json
{"1563":{"category":12.0,"name":"SPA 864","Applications":"Cement industry, pumps, mixer blades, sleeves, mixers, shear blades and parts etc... ","As":null,"C":0.3,"Cr":0.3,"Cu":0.0,"Diffusible Hydrogen":null,"Mn":1.1,"Mn + Ni + Cr + Mo + V":null,"Mo":0.0,"N":0.0,"Nb":0.0,"Ni":1.5,"Ni+Mn":null,"P":0.0,"P S":null,"S":0.0,"S Ni":null,"SN":null,"Si":0.4,"Si P":null,"Sn":0.0,"Suitable_For":"High-alloyed tubular wire for metal spray on a C-Ni-B- carbide basis for extreme hard deposits on parts subject to strong mineral abrasion. applications: Cement industry, pumps, mixer blades, sleeves, mixers, shear blades and parts etc.","V":0.0,"conformances":null,"ind":null,"url":"http:\/\/www.ceweld.nl\/en\/product\/spa-864"}}

File: data/combined_data/jsons/1564 SPA 867.json
{"1564":{"category":12.0,"name":"SPA 867","Applications":"Suited for wear parts subject to extreme heavy abrasion.  ","As":null,"C":1.8,"Cr":8.1,"Cu":0.0,"Diffusible Hydrogen":null,"Mn":0.8,"Mn + Ni + Cr + Mo + V":null,"Mo":0.0,"N":0.0,"Nb":0.0,"Ni":0.0,"Ni+Mn":null,"P":0.0,"P S":null,"S":0.0,"S Ni":null,"SN":null,"Si":0.6,"Si P":null,"Sn":0.0,"Suitable_For":"Cement industry, pumps, mixer blades, sleeves, mixers, shear blades and parts etc.","V":0.0,"conformances":null,"ind":null,"url":"http:\/\/www.ceweld.nl\/en\/product\/spa-867"}}

File: data/combined_data/jsons/1565 SPA FeAl5.json
{"1565":{"category":12.0,"name":"SPA FeAl5","Applications":"Rough surfaces aginst sliding and or applications that require a smooth finish after machining.","As":null,"C":2.0,"Cr":0.0,"Cu":0.0,"Diffusible Hydrogen":null,"Mn":0.7,"Mn + Ni + Cr + Mo + V":null,"Mo":0.15,"N":0.0,"Nb":0.0,"Ni":0.0,"Ni+Mn":null,"P":0.0,"P S":null,"S":0.0,"S Ni":null,"SN":null,"Si":0.5,"Si P":null,"Sn":0.0,"Suitable_For":"Coating walking surfaces against sliding, stairs, traction wheels and rollers, buffer layers etc.","V":0.0,"conformances":null,"ind":null,"url":"http:\/\/www.ceweld.nl\/en\/product\/spa-feal5"}}

File: data/combined_data/jsons/1566 SPA FeCrBSi.json
{"1566":{"category":12.0,"name":"SPA FeCrBSi","Applications":"Pulling, drawing tools, cable trolleys, fan blades, dies etc.","As":null,"C":0.1,"Cr":29.0,"Cu":0.0,"Diffusible Hydrogen":null,"Mn":0.6,"Mn + Ni + Cr + Mo + V":null,"Mo":0.0,"N":0.0,"Nb":0.0,"Ni":0.0,"Ni+Mn":null,"P":0.0,"P S":null,"S":0.0,"S Ni":null,"SN":null,"Si":1.85,"Si P":null,"Sn":0.0,"Suitable_For":"Applications that require low friction in combination with high temperature resistance.","V":0.0,"conformances":null,"ind":null,"url":"http:\/\/www.ceweld.nl\/en\/product\/spa-fecrbsi"}}

File: data/combined_data/jsons/1567 SPA NiCrBSi.json
{"1567":{"category":12.0,"name":"SPA NiCrBSi","Applications":"Applications that require Corrosion resistance in combination with high temperature applications.","As":null,"C":0.8,"Cr":14.2,"Cu":0.0,"Diffusible Hydrogen":null,"Mn":0.1,"Mn + Ni + Cr + Mo + V":null,"Mo":0.0,"N":0.0,"Nb":0.0,"Ni":77.7,"Ni+Mn":null,"P":0.0,"P S":null,"S":0.0,"S Ni":null,"SN":null,"Si":4.2,"Si P":null,"Sn":0.0,"Suitable_For":"Pulling, drawing tools, cable trolleys, fan blades, dies, food processing screws, extruders etc.","V":0.0,"conformances":null,"ind":null,"url":"http:\/\/www.ceweld.nl\/en\/product\/spa-nicrbsi"}}

File: data/combined_data/jsons/1568 SS 60 TIG.json
{"1568":{"category":2.0,"name":"SS 60 TIG","Applications":"Rebuilding wornout parts that faces wear and impct combined with increased working temperatures. (Excellent alloy for making cutting tools out of mild steel)","As":null,"C":1.0,"Cr":4.5,"Cu":0.0,"Diffusible Hydrogen":null,"Mn":0.7,"Mn + Ni + Cr + Mo + V":null,"Mo":8.0,"N":0.0,"Nb":0.0,"Ni":0.0,"Ni+Mn":null,"P":0.0,"P S":null,"S":0.0,"S Ni":null,"SN":null,"Si":0.4,"Si P":null,"Sn":0.0,"Suitable_For":"60 HRc hardfacing alloy for cutting edges, wood shredders, knives, recycling equipment, HSS, High speed tool steel alloy. Cutting edges on knives and share blades, pumps, mixer blades, wood shredders etc.. (Excellent alloy for making cutting tools out of mild steel)","V":1.5,"conformances":null,"ind":null,"url":"http:\/\/www.ceweld.nl\/en\/product\/ss-60-tig"}}

File: data/combined_data/jsons/1569 SS 6356 (40 HRc).json
{"1569":{"category":2.0,"name":"SS 6356 (40 HRc)","Applications":"High alloyed, age-hardenable alloy for high wear resistant clad layers combined with galling and high working temperatures.","As":null,"C":0.03,"Cr":0.0,"Cu":0.0,"Diffusible Hydrogen":null,"Mn":0.3,"Mn + Ni + Cr + Mo + V":null,"Mo":4.0,"N":0.0,"Nb":0.0,"Ni":17.0,"Ni+Mn":null,"P":0.0,"P S":null,"S":0.0,"S Ni":null,"SN":null,"Si":0.8,"Si P":null,"Sn":0.0,"Suitable_For":"Age-hardenable alloy for high wear resistan clad layers on cold and hot working tools. Repair, preventive maintenance and production of highly stressed cold and hot working tools, such as punching dies, cold and hot cutting knives, Al-dies cast moulds, cold forging dies, drawing, stamping- and chamfering tools.","V":0.0,"conformances":null,"ind":null,"url":"http:\/\/www.ceweld.nl\/en\/product\/ss-6356-40-hrc"}}

File: data/combined_data/jsons/157 Products_Consumable_StickElectrodes-MildandLowAlloySteels-Chromet-Chromet5(LincolnElectric).json
{"157":{"category":"stainless-high-alloy","name":"Products_Consumable_StickElectrodes-MildandLowAlloySteels-Chromet-Chromet5(LincolnElectric)","Applications":"diameters-\/-packaging\ndiameter-4.2-kg-(9.3-lb)-\neasy-open-can","As":0.005,"C":0.075,"Cr":6.0,"Cu":0.005,"Diffusible Hydrogen":null,"Mn":0.7,"Mn + Ni + Cr + Mo + V":null,"Mo":0.15,"N":null,"Nb":null,"Ni":null,"Ni+Mn":null,"P":0.012,"P S":null,"S":0.015,"S Ni":null,"SN":null,"Si":0.225,"Si P":null,"Sn":0.01,"Suitable_For":"\u2022-designed-for-prolonged-\u2022-designed-for-welding-\nelevated-temperatures-up-1.25%-chromium,-0.50%\nto-550\u00b0c-(1022\u00b0f)-molybdenum-steels\n\u2022-refineries-where-corrosion-\u2022-trace-elements-are-\nresistance-to-sulphur-controlled-to-ensure-low\nbearing-crude-oil-is-at-bruscato-(x-factor-15\n250-450\u00b0c-(482-842\u00b0f)-and-wantanbe-\n(j-factor-180-ppm)-fa\nwelding-positions----------\nall","V":null,"conformances":"aws-a5.5-e8018-b2-h4\n%-bs-en-iso-3580-a-e-crmo1-b\nbs-en-iso-3580-b-e-5516-1cm\nbs-2493-1crmo-b-h\nw-\ndin-8575-ecrmo-1-b-2-6\n5-ppm)","ind":87.0,"url":"https:\/\/www.lincolnelectric.com\/en-us\/Consumables\/Pages\/product.aspx?product=Products_Consumable_StickElectrodes-MildandLowAlloySteels-Chromet-Chromet5(LincolnElectric)"}}

File: data/combined_data/jsons/1570 SS 650 (350 HB).json
{"1570":{"category":2.0,"name":"SS 650 (350 HB)","Applications":null,"As":null,"C":0.2,"Cr":17.0,"Cu":0.0,"Diffusible Hydrogen":null,"Mn":0.5,"Mn + Ni + Cr + Mo + V":null,"Mo":1.0,"N":0.0,"Nb":0.0,"Ni":0.8,"Ni+Mn":null,"P":0.0,"P S":null,"S":0.0,"S Ni":null,"SN":null,"Si":0.5,"Si P":null,"Sn":0.0,"Suitable_For":null,"V":0.0,"conformances":null,"ind":null,"url":"http:\/\/www.ceweld.nl\/en\/product\/ss-650-350-hb"}}

File: data/combined_data/jsons/1571 ST 55.json
{"1571":{"category":9.0,"name":"ST 55","Applications":"Drilling platforms, crane building, offshore fundamentals, jack ups, narrow gab welding, multi layer welding.","As":null,"C":0.0,"Cr":0.0,"Cu":0.0,"Diffusible Hydrogen":null,"Mn":0.0,"Mn + Ni + Cr + Mo + V":null,"Mo":0.0,"N":0.0,"Nb":0.0,"Ni":0.0,"Ni+Mn":null,"P":0.015,"P S":null,"S":0.015,"S Ni":null,"SN":null,"Si":0.0,"Si P":null,"Sn":0.0,"Suitable_For":"S355,\u00a0S420, S460, S690, P500, P550, X65, X70, X80,\u00a0\u00a0Weldox 700, Naxtra 70, Hardox 400, Dilimax, P91, P24","V":0.0,"conformances":null,"ind":null,"url":"http:\/\/www.ceweld.nl\/en\/product\/st-55"}}

File: data/combined_data/jsons/1572 430 Ti.json
{"1572":{"category":2.0,"name":"430 Ti","Applications":" Stabilised ferritic stainless steels, Austenitic stainless steels and in both homogeneous and heterogeneous sheet metal configurations (sheets of different grades welded together)","As":null,"C":0.08,"Cr":17.5,"Cu":0.0,"Diffusible Hydrogen":null,"Mn":0.6,"Mn + Ni + Cr + Mo + V":null,"Mo":0.0,"N":0.0,"Nb":0.0,"Ni":0.0,"Ni+Mn":null,"P":0.0,"P S":null,"S":0.0,"S Ni":null,"SN":null,"Si":1.0,"Si P":null,"Sn":0.0,"Suitable_For":"1.4000, 1.4002, 1.4016, 1.4113, 1.4510, 1.4511, 1.4523 etc.","V":0.0,"conformances":null,"ind":null,"url":"http:\/\/www.ceweld.nl\/en\/product\/430-ti"}}

File: data/combined_data/jsons/1573 ST65.json
{"1573":{"category":9.0,"name":"ST65","Applications":"Spiral piping, pipe welding, vessel, offshore fundamentals, bridge construction, narrow gab welding.","As":null,"C":0.0,"Cr":0.0,"Cu":0.0,"Diffusible Hydrogen":null,"Mn":0.0,"Mn + Ni + Cr + Mo + V":null,"Mo":0.0,"N":0.0,"Nb":0.0,"Ni":0.0,"Ni+Mn":null,"P":0.015,"P S":null,"S":0.015,"S Ni":null,"SN":null,"Si":0.0,"Si P":null,"Sn":0.0,"Suitable_For":"S355,\u00a0S420, S460,\u00a0 X65, X70, 15Mo3,\u00a0 Hardox 400, Dilimax.","V":0.0,"conformances":null,"ind":null,"url":"http:\/\/www.ceweld.nl\/en\/product\/st65"}}

File: data/combined_data/jsons/1574 Super Duplex (2507).json
{"1574":{"category":2.0,"name":"Super Duplex (2507)","Applications":"Used for pipe work and general fabrication in the offshore oil and gas and chemical process industries for welding SAF 2507, ASTM S32760 (ZERON 100),S32550 and S31260. It can also be used for welding duplex type 2205 Also suitable for cladding on standard steels. ","As":null,"C":0.02,"Cr":25.0,"Cu":0.1,"Diffusible Hydrogen":null,"Mn":0.4,"Mn + Ni + Cr + Mo + V":null,"Mo":4.0,"N":0.25,"Nb":0.0,"Ni":9.5,"Ni+Mn":null,"P":0.0,"P S":null,"S":0.0,"S Ni":null,"SN":null,"Si":0.35,"Si P":null,"Sn":0.0,"Suitable_For":"Welding wrought, forged or cast super duplex stainless steels for service in the as-welded Condition. Heterogeneous welding between super duplex stainless steels and dissimilar welds between other stainless and mild or low alloyed steels. Examples: UNS S32550 :UR 52 N, Ferralium 255, UNS S32520 :UR 52 N+, UNS S32750 :SAF 2507, UR 47 N+, UNS S32760 :ZERON 100, UNS 32760, UR 76 N, SM22Cr, SAF 2507, ASTM S32760 (ZERON 100), S32550 and S31260., It can also be used for welding duplex type 2205, 1.4460, 1.4462,1.4463,1.4515, 1.4517, 1.4507 URANUS 52N, SAF 25.07, GX 3 CrNiMoCuN 26-6-3, (1.4515), GX 3 CrNiMoCuN 26-6-3-3, (1.4517), 25% Cr Super Duplex steels SAF 25\/07, S32750 1.4410 - 25Cr-7Ni-4Mo-0.28N SAF2507, NAS74N, S32760 1.4501 - 25Cr-7Ni-3.8Mo-0.7Cu-0.7W-0.25N, S32506 - SUS329J4L 25Cr-7Ni-3Mo-0.15N-0.2W NAS64 1.4507, S31803, S32205,","V":0.0,"conformances":null,"ind":null,"url":"http:\/\/www.ceweld.nl\/en\/product\/super-duplex-2507"}}

File: data/combined_data/jsons/1575 Super Duplex Tig (2507).json
{"1575":{"category":2.0,"name":"Super Duplex Tig (2507)","Applications":"Used for pipe work and general fabrication in the offshore oil and gas and chemical process industries for welding SAF 2507, ASTM S32760 (ZERON 100),S32550 and S31260. It can also be used for welding duplex type 2205 Also suitable for cladding on standard steels. ","As":null,"C":0.02,"Cr":25.0,"Cu":0.1,"Diffusible Hydrogen":null,"Mn":0.4,"Mn + Ni + Cr + Mo + V":null,"Mo":4.0,"N":0.25,"Nb":0.0,"Ni":9.5,"Ni+Mn":null,"P":0.0,"P S":null,"S":0.0,"S Ni":null,"SN":null,"Si":0.35,"Si P":null,"Sn":0.0,"Suitable_For":"Welding wrought, forged or cast super duplex stainless steels for service in the as-welded Condition. Heterogeneous welding between super duplex stainless steels and dissimilar welds between other stainless and mild or low alloyed steels. Examples: UNS S32550 :UR 52 N, Ferralium 255, UNS S32520 :UR 52 N+, UNS S32750 :SAF 2507, UR 47 N+, UNS S32760 :ZERON 100, UNS 32760, UR 76 N, SM22Cr, SAF 2507, ASTM S32760 (ZERON 100), S32550 and S31260., It can also be used for welding duplex type 2205, 1.4460, 1.4462,1.4463,1.4515, 1.4517, 1.4507 URANUS 52N, SAF 25.07, GX 3 CrNiMoCuN 26-6-3, (1.4515), GX 3 CrNiMoCuN 26-6-3-3, (1.4517), 25% Cr Super Duplex steels SAF 25\/07, S32750 1.4410 - 25Cr-7Ni-4Mo-0.28N SAF2507, NAS74N, S32760 1.4501 - 25Cr-7Ni-3.8Mo-0.7Cu-0.7W-0.25N, S32506 - SUS329J4L 25Cr-7Ni-3Mo-0.15N-0.2W NAS64 1.4507, S31803, S32205,","V":0.0,"conformances":null,"ind":null,"url":"http:\/\/www.ceweld.nl\/en\/product\/super-duplex-tig-2507"}}

File: data/combined_data/jsons/1576 Super-Flux.json
{"1576":{"category":5.0,"name":"Super-Flux","Applications":null,"As":null,"C":0.0,"Cr":0.0,"Cu":0.0,"Diffusible Hydrogen":null,"Mn":0.0,"Mn + Ni + Cr + Mo + V":null,"Mo":0.0,"N":0.0,"Nb":0.0,"Ni":0.0,"Ni+Mn":null,"P":0.0,"P S":null,"S":0.0,"S Ni":null,"SN":null,"Si":0.0,"Si P":null,"Sn":0.0,"Suitable_For":"Flux for silver brazing with a melting range from 450 till 800 degrees Celsius, for copper, brass, steel and stainless steel.","V":0.0,"conformances":null,"ind":null,"url":"http:\/\/www.ceweld.nl\/en\/product\/super-flux"}}

File: data/combined_data/jsons/1577 ULTIMET Alloy Tig.json
{"1577":{"category":2.0,"name":"ULTIMET Alloy Tig","Applications":"Wire can be used to weld ULTIMET wrought products and to overlay and clad carbon and low-alloy steels. The weld deposits harden very quickly by cold working. In addition, it is very easy to deposit a \"crack-free\" layer without a butter layer. The filler metal finish on the MIG wire is for a smooth feeding through welding equipment and reduces tip wear in contact tips.","As":null,"C":0.06,"Cr":25.5,"Cu":0.0,"Diffusible Hydrogen":null,"Mn":0.8,"Mn + Ni + Cr + Mo + V":null,"Mo":5.0,"N":0.075,"Nb":0.0,"Ni":9.0,"Ni+Mn":null,"P":0.03,"P S":null,"S":0.02,"S Ni":null,"SN":null,"Si":0.525,"Si P":null,"Sn":0.0,"Suitable_For":"\u2022Valve component overlay \u2022\"Make\/break\" seal welds in threades unions \u2022Weld overlays to marine riser tensioners, shafts, and larger hydraulic systems pistons \u2022Weld overlay to u-bends, piping and valves used in conveying sour crudes containing abrasives \u2022Slurry, rock, and acid tumblers & mixers \u2022Impellers \u2022Fiberglass manufacturing","V":0.0,"conformances":null,"ind":null,"url":"http:\/\/www.ceweld.nl\/en\/product\/ultimet-alloy-tig"}}

File: data/combined_data/jsons/1578 Universal-Flux.json
{"1578":{"category":5.0,"name":"Universal-Flux","Applications":null,"As":null,"C":0.0,"Cr":0.0,"Cu":0.0,"Diffusible Hydrogen":null,"Mn":0.0,"Mn + Ni + Cr + Mo + V":null,"Mo":0.0,"N":0.0,"Nb":0.0,"Ni":0.0,"Ni+Mn":null,"P":0.0,"P S":null,"S":0.0,"S Ni":null,"SN":null,"Si":0.0,"Si P":null,"Sn":0.0,"Suitable_For":"Universal flux for brazing with brass and new silver alloy on copper, copper alloys, brass, steel, galvanised steel, working temperature from 550-800 degrees celsius.","V":0.0,"conformances":null,"ind":null,"url":"http:\/\/www.ceweld.nl\/en\/product\/universal-flux"}}

File: data/combined_data/jsons/1579 Uten-Flux.json
{"1579":{"category":5.0,"name":"Uten-Flux","Applications":null,"As":null,"C":0.0,"Cr":0.0,"Cu":0.0,"Diffusible Hydrogen":null,"Mn":0.0,"Mn + Ni + Cr + Mo + V":null,"Mo":0.0,"N":0.0,"Nb":0.0,"Ni":0.0,"Ni+Mn":null,"P":0.0,"P S":null,"S":0.0,"S Ni":null,"SN":null,"Si":0.0,"Si P":null,"Sn":0.0,"Suitable_For":"Dark brown flux for brazing silver alloys offering a longer life during brazing, mainly used for brazing molybdenium and tungsten parts.","V":0.0,"conformances":null,"ind":null,"url":"http:\/\/www.ceweld.nl\/en\/product\/uten-flux"}}

File: data/combined_data/jsons/158 Products_Consumable_StickElectrodes-MildandLowAlloySteels-Chromet-Chromet9(LincolnElectric).json
{"158":{"category":"stainless-high-alloy","name":"Products_Consumable_StickElectrodes-MildandLowAlloySteels-Chromet-Chromet9(LincolnElectric)","Applications":"diameters-\/-packaging","As":0.005,"C":0.075,"Cr":6.0,"Cu":0.005,"Diffusible Hydrogen":null,"Mn":0.7,"Mn + Ni + Cr + Mo + V":null,"Mo":0.15,"N":null,"Nb":null,"Ni":null,"Ni+Mn":null,"P":0.012,"P S":null,"S":0.015,"S Ni":null,"SN":null,"Si":0.225,"Si P":null,"Sn":0.01,"Suitable_For":"\u2022-designed-for-prolonged-\u2022-designed-for-all-positio\nelevated-temperatures-up-welding-of-2.25%-chrom\nto-600\u00b0c-(1112\u00b0f)-1%-molybdenum-low-all\nsteels\n\u2022-refineries-where-corrosion-\nresistance-to-sulphur-\u2022-trace-elements-are-\nbearing-crude-oil-is-at-controlled-to-ensure-low\n250-450\u00b0c-(482-842\u00b0f)-bruscato-(x-factor-15\nand-wantanbe-\n(j-factor-180-ppm)-fa\nwelding-positions----------\nall","V":null,"conformances":"on-aws-a5.5-e9018-b3\nmium,-\nbs-en-iso-3580-a-e-crmo1-b-3-2\nloy-\nbs-en-iso-3580-b-e-6216-2c1m\nbs-2493-2crmo-b-h\ndin-8575-ecrmo-2-b-2-6\nw-\n5-ppm)","ind":88.0,"url":"https:\/\/www.lincolnelectric.com\/en-us\/Consumables\/Pages\/product.aspx?product=Products_Consumable_StickElectrodes-MildandLowAlloySteels-Chromet-Chromet9(LincolnElectric)"}}

File: data/combined_data/jsons/1580 Wear disk  - plate Pro 6072.json
{"1580":{"category":8.0,"name":"Wear disk  \/ plate Pro 6072","Applications":null,"As":null,"C":0.0,"Cr":0.0,"Cu":0.0,"Diffusible Hydrogen":null,"Mn":0.0,"Mn + Ni + Cr + Mo + V":null,"Mo":0.0,"N":0.0,"Nb":0.0,"Ni":0.0,"Ni+Mn":null,"P":0.0,"P S":null,"S":0.0,"S Ni":null,"SN":null,"Si":0.0,"Si P":null,"Sn":0.0,"Suitable_For":"Chutes, Slides, Buldozer track idler wheels, excavator buckets, screw conveyers, shovels, scraper blades, mixing paddles.","V":0.0,"conformances":null,"ind":null,"url":"http:\/\/www.ceweld.nl\/en\/product\/wear-disk-plate-pro-6072"}}

File: data/combined_data/jsons/1581 Zibro.json
{"1581":{"category":3.0,"name":"Zibro","Applications":"Zibro is suitable for welding and overlaying copper and copper alloys, phosphor and tin \u2013bronzes and copper blades in mechanical and plant engineering and also for shipbuilding. \n","As":null,"C":0.0,"Cr":0.0,"Cu":93.0,"Diffusible Hydrogen":null,"Mn":0.0,"Mn + Ni + Cr + Mo + V":null,"Mo":0.0,"N":0.0,"Nb":0.0,"Ni":0.0,"Ni+Mn":null,"P":0.0,"P S":null,"S":0.0,"S Ni":null,"SN":null,"Si":0.0,"Si P":null,"Sn":7.0,"Suitable_For":"Tin brons alloy on bushing metal, copper, copper alloys, cast steels, bearing repair, art repair.","V":0.0,"conformances":null,"ind":null,"url":"http:\/\/www.ceweld.nl\/en\/product\/zibro"}}

File: data/combined_data/jsons/1582 Zirconium Zr 702.json
{"1582":{"category":2.0,"name":"Zirconium Zr 702","Applications":"Zirconium Zr 702 is used widely in many industries for process equipment. Major applications include pressure vessels, heat exchangers, piping, tanks, shafts, mixers, and other mechanical equipment; valves; pumps; spargers; trays; and tower packing","As":null,"C":0.03,"Cr":0.0,"Cu":0.0,"Diffusible Hydrogen":null,"Mn":0.0,"Mn + Ni + Cr + Mo + V":null,"Mo":0.0,"N":0.015,"Nb":0.0,"Ni":0.0,"Ni+Mn":null,"P":0.0,"P S":null,"S":0.0,"S Ni":null,"SN":null,"Si":0.0,"Si P":null,"Sn":0.0,"Suitable_For":"Welding Zirconium alloys in general but also for successfully weld zirconium to titanium, tantalum, niobium (columbium) and vanadium however the weld metal will be stringer and less ductile than the base metals.","V":0.0,"conformances":null,"ind":null,"url":"http:\/\/www.ceweld.nl\/en\/product\/zirconium-zr-702"}}

File: data/combined_data/jsons/1583 4316 H.json
{"1583":{"category":3.0,"name":"4316 H","Applications":"This electrode is suitable for welding un-stabilized austenitic stainless steel with low carbon content, suitable for working temperatures up to 730\u00b0C.","As":null,"C":0.05,"Cr":19.0,"Cu":0.0,"Diffusible Hydrogen":null,"Mn":0.75,"Mn + Ni + Cr + Mo + V":null,"Mo":0.0,"N":0.0,"Nb":0.0,"Ni":10.0,"Ni+Mn":null,"P":0.0,"P S":null,"S":0.0,"S Ni":null,"SN":null,"Si":1.0,"Si P":null,"Sn":0.0,"Suitable_For":"UNS S30409 : AISI :304H W.Nr : 1.4948 UNS S32109 : AISI :321H W.Nr : 1.4941 UNS S34709 : AISI :347H W.Nr : 1.4961, 1.4300, 1.4301, 1.4303, 1.4306, 1.4308, 1.4311, 1.4312, 1.4371, 1.4541, 1.4543, 1.4550, 1.4552, 1.4948","V":0.0,"conformances":null,"ind":null,"url":"http:\/\/www.ceweld.nl\/en\/product\/4316-h"}}

File: data/combined_data/jsons/1584 4316 Ti.json
{"1584":{"category":3.0,"name":"4316 Ti","Applications":"The electrode is suitable for welding corrosion-resistant Cr-Ni-steels with extremely low C-content at working temperatures up to 350\u00b0 C.","As":null,"C":3.0,"Cr":19.0,"Cu":0.0,"Diffusible Hydrogen":null,"Mn":1.25,"Mn + Ni + Cr + Mo + V":null,"Mo":0.0,"N":0.0,"Nb":0.0,"Ni":10.0,"Ni+Mn":null,"P":0.0,"P S":null,"S":0.0,"S Ni":null,"SN":null,"Si":0.9,"Si P":null,"Sn":0.0,"Suitable_For":"W.Nr: 1.4300, 1.4301, 1.4306, 1.4312, 1.4371, 1.4541, 1.4543, 1.4550, 1.4452 AISI: 202, 302, 304, 304 L, 305, 321, 347 ","V":0.0,"conformances":null,"ind":null,"url":"http:\/\/www.ceweld.nl\/en\/product\/4316-ti"}}

File: data/combined_data/jsons/1585 4332 R.json
{"1585":{"category":3.0,"name":"4332 R","Applications":"Joining heat resistant CrNi-steels of the same kind and also joining dissimilar metals such as steel to stainless steel. Cladding on low alloyed steels in case a 18\/8 CrNi layer is required in the first layer. Scale resistant up to 1050\u00b0C.","As":null,"C":4.0,"Cr":23.0,"Cu":0.0,"Diffusible Hydrogen":null,"Mn":0.7,"Mn + Ni + Cr + Mo + V":null,"Mo":0.0,"N":0.0,"Nb":0.0,"Ni":13.0,"Ni+Mn":null,"P":0.0,"P S":null,"S":0.0,"S Ni":null,"SN":null,"Si":0.9,"Si P":null,"Sn":0.0,"Suitable_For":"W.Nrs: 1.4541, 1.4550, 1.4710, 1.4712, 1.4727, 1.4729, 1.4740, 1.4742, 1.4780, 1.4825, 1.4826, 1.4828, 1.4878 ","V":0.0,"conformances":null,"ind":null,"url":"http:\/\/www.ceweld.nl\/en\/product\/4332-r"}}

File: data/combined_data/jsons/1586 4332 Ti.json
{"1586":{"category":3.0,"name":"4332 Ti","Applications":"Joining heat resistant CrNi-steels of the same kind and also joining dissimilar metals such as steel to stainless steel. Cladding on low alloyed steels in case a 18\/8 CrNi layer is required in the first layer. Scale resistant up to 1050\u00b0C.","As":null,"C":3.0,"Cr":22.0,"Cu":0.0,"Diffusible Hydrogen":null,"Mn":1.25,"Mn + Ni + Cr + Mo + V":null,"Mo":0.0,"N":0.0,"Nb":0.0,"Ni":12.0,"Ni+Mn":null,"P":0.0,"P S":null,"S":0.0,"S Ni":null,"SN":null,"Si":0.0,"Si P":null,"Sn":0.0,"Suitable_For":"W.Nrs: 1.4541, 1.4550, 1.4710, 1.4712, 1.4727, 1.4729, 1.4740, 1.4742, 1.4780, 1.4825, 1.4826, 1.4828, 1.4878 ","V":0.0,"conformances":null,"ind":null,"url":"http:\/\/www.ceweld.nl\/en\/product\/4332-ti"}}

File: data/combined_data/jsons/1587 12018-Mo.json
{"1587":{"category":3.0,"name":"12018-Mo","Applications":"Designed for welding heat treated steels with yield strength >960 Mpa such as S960QL and TsTE960V in crane building, heavy lifting earth moving equipment etc.","As":null,"C":0.07,"Cr":0.9,"Cu":0.0,"Diffusible Hydrogen":null,"Mn":1.65,"Mn + Ni + Cr + Mo + V":null,"Mo":0.85,"N":0.0,"Nb":0.0,"Ni":2.6,"Ni+Mn":null,"P":0.0,"P S":null,"S":0.0,"S Ni":null,"SN":null,"Si":0.5,"Si P":null,"Sn":0.0,"Suitable_For":"S960QL, TSTE 960V, Xabo 90, X96, Weldox 900 Weldox 1100, Domex 960, Domex Wear 360, XABO 90, StE890V, StE960TM, weldox 900, StE 890, S890QL1, A517, X120, StE 960, S960QL1, S1100 (till 12 mm)","V":0.0,"conformances":null,"ind":null,"url":"http:\/\/www.ceweld.nl\/en\/product\/12018-mo"}}

File: data/combined_data/jsons/1588 4370 HLS.json
{"1588":{"category":3.0,"name":"4370 HLS","Applications":"Joining steels with difficult weldability, high plasticity and therefore very well suitable for buffer layers before hardfacing and welding dissimilar steels.","As":null,"C":0.1,"Cr":18.0,"Cu":0.0,"Diffusible Hydrogen":null,"Mn":6.0,"Mn + Ni + Cr + Mo + V":null,"Mo":0.0,"N":0.0,"Nb":0.0,"Ni":8.0,"Ni+Mn":null,"P":0.0,"P S":null,"S":0.0,"S Ni":null,"SN":null,"Si":1.1,"Si P":null,"Sn":0.0,"Suitable_For":"Screening steels Tools steels* Low alloyed steels * Austenitic steels with Mn : type Z 120 M 12 Spring steels : 45S7*, 51S7*; 56SC7*, 45C4*, manganese steels, C45, dissimilar joint welding between steel and stainless steel such as: Armor plate, high carbon steels. Recommended for welding rails, crossing, crusher teeth, hammers and applications where rolling wear is required.","V":0.0,"conformances":null,"ind":null,"url":"http:\/\/www.ceweld.nl\/en\/product\/4370-hls"}}

File: data/combined_data/jsons/1589 4370 Kb.json
{"1589":{"category":3.0,"name":"4370 Kb","Applications":"Joining steels with difficult weldability, high plasticity and therefore very well suitable for buffer layers before hardfacing and welding dissimilar steels..","As":null,"C":0.15,"Cr":17.5,"Cu":0.0,"Diffusible Hydrogen":null,"Mn":6.0,"Mn + Ni + Cr + Mo + V":null,"Mo":0.0,"N":0.0,"Nb":0.0,"Ni":8.0,"Ni+Mn":null,"P":0.0,"P S":null,"S":0.0,"S Ni":null,"SN":null,"Si":0.7,"Si P":null,"Sn":0.0,"Suitable_For":"Screening steels Tools steels* Low alloyed steels * Austenitic steels with Mn : type Z 120 M 12 Spring steels : 45S7*, 51S7*; 56SC7*, 45C4*, manganese steels, X120Mn12, 1.3401, C45, dissimilar joint welding between steel and stainless steel such as: Armor plate, high carbon steels. Recommended for welding rails, crossing, crusher teeth, hammers and applications where rolling wear is required.\n\u00a0","V":0.0,"conformances":null,"ind":null,"url":"http:\/\/www.ceweld.nl\/en\/product\/4370-kb"}}

File: data/combined_data/jsons/159 Products_Consumable_StickElectrodes-MildandLowAlloySteels-Chromet-Chromet9-B9(LincolnElectric).json
{"159":{"category":"stainless-high-alloy","name":"Products_Consumable_StickElectrodes-MildandLowAlloySteels-Chromet-Chromet9-B9(LincolnElectric)","Applications":"conformances\nd-aws-5.5-e8015-b6\nbs-en-iso-3580-a-e-crmo5-b-3-2-h5\ntance-\nbs-en-iso-3580-b-e-6216-5cm\nr","As":null,"C":0.075,"Cr":5.0,"Cu":null,"Diffusible Hydrogen":null,"Mn":0.75,"Mn + Ni + Cr + Mo + V":null,"Mo":0.55,"N":null,"Nb":null,"Ni":0.4,"Ni+Mn":null,"P":0.025,"P S":null,"S":0.025,"S Ni":null,"SN":null,"Si":0.8,"Si P":null,"Sn":null,"Suitable_For":"\u2022-moisture-resistant-coating-provides-low-amounts-of-weld\nmetal-hydrogen-levels-for-a-superior-weld\n\u2022-designed-for-high-strength-and-improved-corrosion-resist\nwith-hot-hydrogen-gas,-super-heated-steam,-and-sulphur\ncrude-oils\nwelding-positions------------\nall,-except-vertical-down","V":null,"conformances":"typical-applications-------------\n\u2022-piping\n\u2022-steam-generating-power-plant\n\u2022-pressure-vessels\n\u2022-oil-refineries","ind":89.0,"url":"https:\/\/www.lincolnelectric.com\/en-us\/Consumables\/Pages\/product.aspx?product=Products_Consumable_StickElectrodes-MildandLowAlloySteels-Chromet-Chromet9-B9(LincolnElectric)"}}

File: data/combined_data/jsons/1590 4370 Ti.json
{"1590":{"category":3.0,"name":"4370 Ti","Applications":"Joining steels with difficult weldability, high plasticity and therefore very well suitable for buffer layers before hardfacing and welding dissimilar steels..","As":null,"C":0.1,"Cr":18.0,"Cu":0.0,"Diffusible Hydrogen":null,"Mn":6.0,"Mn + Ni + Cr + Mo + V":null,"Mo":0.0,"N":0.0,"Nb":0.0,"Ni":8.0,"Ni+Mn":null,"P":0.0,"P S":null,"S":0.0,"S Ni":null,"SN":null,"Si":0.7,"Si P":null,"Sn":0.0,"Suitable_For":"Screening steels Tools steels* Low alloyed steels * Austenitic steels with Mn : type Z 120 M 12 Spring steels : 45S7*, 51S7*; 56SC7*, 45C4*, manganese steels, XMn120Mn12, 1.3401, C45, dissimilar joint welding between steel and stainless steel such as: Armor plate, high carbon steels. Recommended for welding rails, crossing, crusher teeth, hammers and applications where rolling wear is required.\n\u00a0","V":0.0,"conformances":null,"ind":null,"url":"http:\/\/www.ceweld.nl\/en\/product\/4370-ti"}}

File: data/combined_data/jsons/1591 4430 H.json
{"1591":{"category":3.0,"name":"4430 H","Applications":"The electrode is suitable for welding corrosion-resistant Cr-Ni-Mo steels for working temperatures up to 400\u00b0 C.","As":null,"C":0.06,"Cr":19.0,"Cu":0.0,"Diffusible Hydrogen":null,"Mn":1.25,"Mn + Ni + Cr + Mo + V":null,"Mo":2.75,"N":0.0,"Nb":0.0,"Ni":12.0,"Ni+Mn":null,"P":0.0,"P S":null,"S":0.0,"S Ni":null,"SN":null,"Si":1.0,"Si P":null,"Sn":0.0,"Suitable_For":"Heat resistant stainless steel with high carbon content, 316H.W.Nrs: 1.4401, 1.4404, 1.4410, 1.4435, 1.4436, 1.4571, 1.4573, 1.4580, 1.4583 AISI : 316, 316 L, 316 Ti, 316 Cb, D 316, 317 L","V":0.0,"conformances":null,"ind":null,"url":"http:\/\/www.ceweld.nl\/en\/product\/4430-h"}}

File: data/combined_data/jsons/1592 4430 Ti.json
{"1592":{"category":3.0,"name":"4430 Ti","Applications":"The electrode is suitable for welding corrosion-resistant Cr-Ni-Mo steels with extremely low C-content at working temperatures up to 350\u00b0 C.","As":null,"C":0.025,"Cr":19.0,"Cu":0.0,"Diffusible Hydrogen":null,"Mn":1.25,"Mn + Ni + Cr + Mo + V":null,"Mo":2.75,"N":0.0,"Nb":0.0,"Ni":12.0,"Ni+Mn":null,"P":0.0,"P S":null,"S":0.0,"S Ni":null,"SN":null,"Si":0.7,"Si P":null,"Sn":0.0,"Suitable_For":"\n\n\n1.4583\u00a01.44351.44361.44041.44061.44081.44011.45711.45801.4406\n\nX102CrNiMoNb 18 12X2CrNiMo 18 14 3 (TP)X4CrNiMo 17 13 3X2CrNiMo 17 12 2 (TP)-X 5 CrNiMo 19 11 2X4CrNiMo 17 12 2 (TP)X6CrNiMo 17 12 2X6CrNiMoNb 17 12 3X2CrNiMoN 17 12 3 (TP)\n316Cb316L-316L316LN316H316316 Ti316Cb316LN\nUNS S31640..UNS S31603UNS S31653.UNS S31600UNS S31635.\u00a0\n\n\n\u00a0","V":0.0,"conformances":null,"ind":null,"url":"http:\/\/www.ceweld.nl\/en\/product\/4430-ti"}}
