Repository: PrasannS/WeldingAnalysis

# Analyzing Weld Composite Material and Mechanial properties using statistical / machine learning approaches

## Webscraping

### The data for this projects was obtained via webscraping welding materials data from the following sites

- [Certilas Welding Products Dataset](https://certilas.nl/en/catalogue)
- [Lincoln Electric Welding Products Dataset](https://www.lincolnelectric.com/en-us/consumables/Pages/consumables.aspx)
- [Citrination Weld Composites Dataset](https://citrination.com/datasets/114194/show_search?searchMatchOption=fuzzyMatch)

This scraping was done through the combination of webscraping and data preprocessing using BeautifulSoup and Pandas. See

File: data/combined_data/jsons/1593 4430 Ti Fall.json
{"1593":{"category":3.0,"name":"4430 Ti Fall","Applications":"The electrode is suitable for welding corrosion-resistant Cr-Ni-Mo steels with extremely low C-content at working temperatures up to 350\u00b0 C.","As":null,"C":0.03,"Cr":19.0,"Cu":0.0,"Diffusible Hydrogen":null,"Mn":1.25,"Mn + Ni + Cr + Mo + V":null,"Mo":2.75,"N":0.0,"Nb":0.0,"Ni":12.0,"Ni+Mn":null,"P":0.0,"P S":null,"S":0.0,"S Ni":null,"SN":null,"Si":0.6,"Si P":null,"Sn":0.0,"Suitable_For":"\n\n\n1.4583\u00a01.44351.44361.44041.44061.44081.44011.45711.45801.4406\n\nX102CrNiMoNb 18 12X2CrNiMo 18 14 3 (TP)X4CrNiMo 17 13 3X2CrNiMo 17 12 2 (TP)-X 5 CrNiMo 19 11 2X4CrNiMo 17 12 2 (TP)X6CrNiMo 17 12 2X6CrNiMoNb 17 12 3X2CrNiMoN 17 12 3 (TP)\n316Cb316L-316L316LN316H316316 Ti316Cb316LN\nUNS S31640..UNS S31603UNS S31653.UNS S31600UNS S31635.\u00a0\n\n\n\u00a0","V":0.0,"conformances":null,"ind":null,"url":"http:\/\/www.ceweld.nl\/en\/product\/4430-ti-fall"}}

File: data/combined_data/jsons/1594 4440 AC.json
{"1594":{"category":3.0,"name":"4440 AC","Applications":"For welding stabilized and un-stabilized CrNiMo(N) type of steels with high corrosion resistance. Also suitable for dissimilar welds between steel and stainless steel or dissimilar stainless steels. Mainly used in chemical, paper and cotton industry","As":null,"C":0.03,"Cr":18.0,"Cu":0.0,"Diffusible Hydrogen":null,"Mn":3.5,"Mn + Ni + Cr + Mo + V":null,"Mo":4.5,"N":0.12,"Nb":0.0,"Ni":17.5,"Ni+Mn":null,"P":0.0,"P S":null,"S":0.0,"S Ni":null,"SN":null,"Si":0.8,"Si P":null,"Sn":0.0,"Suitable_For":"Designed for joining corrosionresistant CrNiMoN steel as well as for austenitic-ferritic joints.\nW.Nrs:1.3941, 1.3952, 1.3953, 1.3955, 1.3958, 1.4406, 1.4429, 1.4435, 1.4438, 1.4439, 1.446, 1.448, 1.449","V":0.0,"conformances":null,"ind":null,"url":"http:\/\/www.ceweld.nl\/en\/product\/4440-ac"}}

File: data/combined_data/jsons/1595 4455 Ti.json
{"1595":{"category":3.0,"name":"4455 Ti","Applications":"The electrode is suitable for welding corrosion-resistant Cr-Ni-Mo steels, austenitic steels, non-magnetic, cast steels and cold tough steels.","As":null,"C":0.03,"Cr":19.0,"Cu":0.0,"Diffusible Hydrogen":null,"Mn":3.25,"Mn + Ni + Cr + Mo + V":null,"Mo":2.8,"N":0.0,"Nb":0.0,"Ni":15.25,"Ni+Mn":null,"P":0.0,"P S":null,"S":0.0,"S Ni":null,"SN":null,"Si":0.9,"Si P":null,"Sn":0.0,"Suitable_For":"\u00a0\n\n\u00a0","V":0.0,"conformances":null,"ind":null,"url":"http:\/\/www.ceweld.nl\/en\/product\/4455-ti"}}

File: data/combined_data/jsons/1596 4460 Cu.json
{"1596":{"category":3.0,"name":"4460 Cu","Applications":"Welding wrought, forged or cast super duplex stainless steels for service in the\nas-welded condition. Heterogeneous welding between super duplex stainless\nsteels and dissimilar welds between other stainless and mild or low alloyed steels","As":null,"C":0.02,"Cr":25.0,"Cu":0.65,"Diffusible Hydrogen":null,"Mn":1.1,"Mn + Ni + Cr + Mo + V":null,"Mo":3.0,"N":0.165,"Nb":0.0,"Ni":9.0,"Ni+Mn":null,"P":0.0,"P S":null,"S":0.0,"S Ni":null,"SN":null,"Si":0.8,"Si P":null,"Sn":0.0,"Suitable_For":"Welding wrought, forged or cast super duplex stainless steels for service in the as-welded Condition. Heterogeneous welding between super duplex stainless steels and dissimilar welds between other stainless and mild or low alloyed steels. Examples: UNS S32550 :UR 52 N, Ferralium 255, UNS S32520 :UR 52 N+, UNS S32750 :SAF 2507, UR 47 N+, UNS S32760 :ZERON 100, UNS 32760, UR 76 N, SM22Cr, SAF 2507, ASTM S32760 (ZERON 100), S32550 and S31260., It can also be used for welding duplex type 2205, 1.4460, 1.4462,1.4463,1.4515, 1.4517, 1.4507 URANUS 52N, SAF 25.07, GX 3 CrNiMoCuN 26-6-3, (1.4515), GX 3 CrNiMoCuN 26-6-3-3, (1.4517), 25% Cr Super Duplex steels SAF 25\/07, S32750 1.4410 - 25Cr-7Ni-4Mo-0.28N SAF2507, NAS74N, S32760 1.4501 - 25Cr-7Ni-3.8Mo-0.7Cu-0.7W-0.25N, S32506 - SUS329J4L 25Cr-7Ni-3Mo-0.15N-0.2W NAS64 1.4507, S31803, S32205,","V":0.0,"conformances":null,"ind":null,"url":"http:\/\/www.ceweld.nl\/en\/product\/4460-cu"}}

File: data/combined_data/jsons/1597 4462 Ti.json
{"1597":{"category":3.0,"name":"4462 Ti","Applications":"Used for pipe work and general fabrication in the offshore oil and gas and chemical process industries. Also suitable for cladding steels to obtain corrosion resistant layers..","As":null,"C":0.03,"Cr":22.0,"Cu":0.0,"Diffusible Hydrogen":null,"Mn":1.1,"Mn + Ni + Cr + Mo + V":null,"Mo":3.05,"N":0.15,"Nb":0.0,"Ni":9.5,"Ni+Mn":null,"P":0.0,"P S":null,"S":0.0,"S Ni":null,"SN":null,"Si":0.35,"Si P":null,"Sn":0.0,"Suitable_For":"Duplex stainless steels, 1.4462, 1.4417,\u00a01.4582, 1.4463, 1.4460, 1.4362, 1.4583, P235GH, P265GH, S255N, P295GH, S355NUNS S31803 : UR 45N & UR 45N+, 2205, SAF 2205 Fafer 4462, NKCr22, SM22Cr, Falc 223 UNS S32304 : UR 35 N SAF 2304","V":0.0,"conformances":null,"ind":null,"url":"http:\/\/www.ceweld.nl\/en\/product\/4462-ti"}}

File: data/combined_data/jsons/1598 2209 Duplex.json
{"1598":{"category":2.0,"name":"2209 Duplex","Applications":"Used for pipe work and general fabrication in the offshore oil and gas and chemical process industries. Also suitable for cladding steels to obtain corrosion resistant layers.","As":null,"C":0.025,"Cr":23.0,"Cu":0.0,"Diffusible Hydrogen":null,"Mn":1.6,"Mn + Ni + Cr + Mo + V":null,"Mo":3.0,"N":0.14,"Nb":0.0,"Ni":9.0,"Ni+Mn":null,"P":0.0,"P S":null,"S":0.0,"S Ni":null,"SN":null,"Si":0.5,"Si P":null,"Sn":0.0,"Suitable_For":"Welding wrought, forged or cast duplex stainless steels in the as welded condition. Also suitable for dissimilar welding of low alloyed steels and common stainless steels, UNS S31803, S32205, UR 45N & UR 45N+, 2101, 2205, SAF 2205 Fafer 4462, NKCr22, SM22Cr, Falc 223 UNS S32304 : UR 35 N SAF 2304W.Nr: \u00a01.4162, 1.4462, X2CrNiMoN 22 5 3, 1.4362, X2CrNiN 23 4, \u00a01.4463, 1.4460, 1.4583","V":0.0,"conformances":null,"ind":null,"url":"http:\/\/www.ceweld.nl\/en\/product\/2209-duplex"}}

File: data/combined_data/jsons/1599 4501 Kb.json
{"1599":{"category":3.0,"name":"4501 Kb","Applications":"Welding wrought, forged or cast super duplex stainless steels for service in the as-welded condition. Heterogeneous welding between super duplex stainless steels and dissimilar welds between other stainless and mild or low alloyed steels.","As":null,"C":0.04,"Cr":25.0,"Cu":0.7,"Diffusible Hydrogen":null,"Mn":1.2,"Mn + Ni + Cr + Mo + V":null,"Mo":3.8,"N":0.2,"Nb":0.0,"Ni":9.0,"Ni+Mn":null,"P":0.0,"P S":null,"S":0.0,"S Ni":null,"SN":null,"Si":0.5,"Si P":null,"Sn":0.0,"Suitable_For":"UNS S32550 :UR 52 N, Ferralium 255, UNS S32520 :UR 52 N+, UNS S32750 :SAF 2507, UR 47 N+, UNS S32760 :ZERON 100, UNS 32760, UR 76 N, SM22Cr, SAF 2507, ASTM S32760 (ZERON 100), S32550 and S31260., It can also be used for welding duplex type 2205, 1.4460, 1.4462,1.4463,1.4515, 1.4517, 1.4507 URANUS 52N, SAF 25.07, GX 3 CrNiMoCuN 26-6-3, (1.4515), GX 3 CrNiMoCuN 26-6-3-3, (1.4517), 25% Cr Super Duplex steels SAF 25\/07, S32750 1.4410 - 25Cr-7Ni-4Mo-0.28N SAF2507, NAS74N, S32760 1.4501 - 25Cr-7Ni-3.8Mo-0.7Cu-0.7W-0.25N, S32506 - SUS329J4L 25Cr-7Ni-3Mo-0.15N-0.2W NAS64 1.4507, S31803, S32205,","V":0.0,"conformances":null,"ind":null,"url":"http:\/\/www.ceweld.nl\/en\/product\/4501-kb"}}

File: data/combined_data/jsons/16 Products_Consumable_StickElectrodes-MildandLowAlloySteels-Excalibur-Excalibur10018-D2MR(LincolnElectric).json
{"16":{"category":"hardfacing","name":"Products_Consumable_StickElectrodes-MildandLowAlloySteels-Excalibur-Excalibur10018-D2MR(LincolnElectric)","Applications":"conformances\naws-a5.5\/a5.5m:-2006-e8018-c3-h4r\nasme-sfa-a5.5:-e8018-c3-h4r\nabs:-e8018-c3-h4r\ncwb\/csa-w48-06:-e5518-c3\nen-iso-2560-b:-e5518-n2-a-u-h5","As":null,"C":0.12,"Cr":0.15,"Cu":null,"Diffusible Hydrogen":4.0,"Mn":0.825,"Mn + Ni + Cr + Mo + V":null,"Mo":0.35,"N":null,"Nb":null,"Ni":0.95,"Ni+Mn":null,"P":0.03,"P S":null,"S":0.03,"S Ni":null,"SN":null,"Si":0.8,"Si P":null,"Sn":null,"Suitable_For":"typical-applications\n(cid:23)(cid:3)shipbuilding-(cid:23)(cid:3)weathering-steels\n(cid:23)(cid:3)piping-and-gas-(cid:23)(cid:3)cross-country-\nstorage-tanks-pipe-repair","V":0.05,"conformances":"diameters-\/-packaging\ndiameter-length-10-lb-(4.5-kg)-easy-op\nin-(mm)-in-(mm)-30-lb-(13.6-kg)-master\ns-e8018-c3-h4r-\u2022-low-alloy,-low-hydrogen","ind":8.0,"url":"https:\/\/www.lincolnelectric.com\/en-us\/Consumables\/Pages\/product.aspx?product=Products_Consumable_StickElectrodes-MildandLowAlloySteels-Excalibur-Excalibur10018-D2MR(LincolnElectric)"}}

File: data/combined_data/jsons/160 Products_Consumable_StickElectrodes-MildandLowAlloySteels-Chromet-Chromet9MVN(LincolnElectric).json
{"160":{"category":"stainless-high-alloy","name":"Products_Consumable_StickElectrodes-MildandLowAlloySteels-Chromet-Chromet9MVN(LincolnElectric)","Applications":"diameters-\/-packaging","As":null,"C":0.2,"Cr":0.3,"Cu":null,"Diffusible Hydrogen":null,"Mn":1.2,"Mn + Ni + Cr + Mo + V":null,"Mo":0.5,"N":null,"Nb":null,"Ni":1.0,"Ni+Mn":null,"P":0.03,"P S":null,"S":null,"S Ni":null,"SN":null,"Si":0.6,"Si P":null,"Sn":null,"Suitable_For":"(cid:23)(cid:3)high-productivity-in-vertical-down-and-\nout-of-position-pipe-welding-\n(cid:23)(cid:3)deep-penetration-\n(cid:23)(cid:3)q2-lot\u00ae-certificate-showing-actual-deposit-\nchemistry-available-online-\n(cid:23)(cid:3)clean,-visible-weld-puddle-\n(cid:23)(cid:3)superior-puddle-control\nwelding-positions\nall","V":0.1,"conformances":"typical-applications\n(cid:23)(cid:3)root-pass-welding-of-up-to-x80-grade-pipe\n(cid:23)(cid:3)hot,-fill-and-cap-pass-of-up-to-x70-grade-pipe","ind":90.0,"url":"https:\/\/www.lincolnelectric.com\/en-us\/Consumables\/Pages\/product.aspx?product=Products_Consumable_StickElectrodes-MildandLowAlloySteels-Chromet-Chromet9MVN(LincolnElectric)"}}

File: data/combined_data/jsons/1600 4539 Ti.json
{"1600":{"category":3.0,"name":"4539 Ti","Applications":"Designed for joining exceptional corrosion resistant CrNiMoCu- steels at temperatures from -196\u00b0 C to 350\u00b0 C.","As":null,"C":0.03,"Cr":20.0,"Cu":1.5,"Diffusible Hydrogen":null,"Mn":1.5,"Mn + Ni + Cr + Mo + V":null,"Mo":4.5,"N":0.0,"Nb":0.0,"Ni":25.0,"Ni+Mn":null,"P":0.0,"P S":null,"S":0.0,"S Ni":null,"SN":null,"Si":0.5,"Si P":null,"Sn":0.0,"Suitable_For":"W.Nrs: 1.4500, 1.4505, 1.4506, 1.4519, 1.4531, 1.4536, 1.4539, 1.4573, 1.4585, 1.4586, 4 NS N 08904\n904L","V":0.0,"conformances":null,"ind":null,"url":"http:\/\/www.ceweld.nl\/en\/product\/4539-ti"}}

File: data/combined_data/jsons/1601 4551 Ti.json
{"1601":{"category":3.0,"name":"4551 Ti","Applications":"The electrode is suitable for welding austenitic corrosion-resistant stabilized Cr-Ni steels for working temperatures up to 400\u00b0 C","As":null,"C":0.03,"Cr":19.0,"Cu":0.0,"Diffusible Hydrogen":null,"Mn":0.8,"Mn + Ni + Cr + Mo + V":null,"Mo":0.0,"N":0.0,"Nb":69.37,"Ni":10.0,"Ni+Mn":null,"P":0.0,"P S":null,"S":0.0,"S Ni":null,"SN":null,"Si":0.8,"Si P":null,"Sn":0.0,"Suitable_For":"\u00a0\n\n\n1.43061.43011.45411.45501.45521.43121.45461.4311\n\nX2CrNi 19 11X4CrNi 18 10X6CrNiTi 18 10X6CrNiNb 18 10G-X5CrNiNb 19 10G-X10CrNi 18 8X5CrNiNb 18 10X2CrNiN 18 10\n\n(TP) 304L(TP) 304(TP) 321(TP) 347CF-8C, 302(TP) 302-\n\n\n.\u21d21.4303,\u00a01.4308, 1.4310, 1.4312, 1.4319","V":0.0,"conformances":null,"ind":null,"url":"http:\/\/www.ceweld.nl\/en\/product\/4551-ti"}}

File: data/combined_data/jsons/1602 4576 Ti.json
{"1602":{"category":3.0,"name":"4576 Ti","Applications":"Developed for welding stabilized CrNi(N) and CrNiMo(N) types and cast steels (316Ti)","As":null,"C":0.03,"Cr":19.0,"Cu":0.0,"Diffusible Hydrogen":null,"Mn":0.8,"Mn + Ni + Cr + Mo + V":null,"Mo":2.75,"N":0.0,"Nb":64.62,"Ni":12.0,"Ni+Mn":null,"P":0.0,"P S":null,"S":0.0,"S Ni":null,"SN":null,"Si":0.8,"Si P":null,"Sn":0.0,"Suitable_For":"\n\n1.45811.44371.44011.45711.45801.45831.4436\nG-X5CrNiMoNb 19 11 2G-X6CrNiMo 18 12X4CrNiMo 17 12 2X6CrNiMoTi 17 12 2X6CrNiMoNb 17 12 2X10-CrNiMoNb 18 12X3CrNiMo 17 13 3\n\n--(TP)316316Ti316Cb318-\n\n\n\n.\u21d21.4301, 1.4541, 1.4550,\u00a01.4404, 1.4435, 1.4473","V":0.0,"conformances":null,"ind":null,"url":"http:\/\/www.ceweld.nl\/en\/product\/4576-ti"}}

File: data/combined_data/jsons/1603 4820 AC.json
{"1603":{"category":3.0,"name":"4820 AC","Applications":"Cap layers for joining refractory Cr-Al-Si steels. Cladding corrosion resistant overlays. Cladding heat resistant overlays up to 1150\u00baC. Cladding components in a sulphurous environment..","As":null,"C":0.06,"Cr":25.0,"Cu":0.0,"Diffusible Hydrogen":null,"Mn":0.7,"Mn + Ni + Cr + Mo + V":null,"Mo":0.0,"N":0.0,"Nb":0.0,"Ni":4.7,"Ni+Mn":null,"P":0.0,"P S":null,"S":0.0,"S Ni":null,"SN":null,"Si":1.0,"Si P":null,"Sn":0.0,"Suitable_For":"\u00a0\n\n\nW.Nr:1.47101.47451.47121.47621.47131.47731.47221.4776\n\nEN ASTM\/ACIG-X30CrSi6G-X40CrSi23 TP433X10CrSi6 502X10CrAl24 TP443X10CrAl7 502X8Cr30X10CrSi13G-X40CrSi29\n\nW.Nr:1.47241.48201.47291.48211.47401.48221.47421.4823\n\nEN ASTM\/ACIX10CrAl13 TP405-CA15G-X12 CrSi 26 5G-X40CrSi13X20 CrNiSi 25 4 TP329G-X40CrSi17G-X40CrNi 25 4 TP329X10CrAl18 430B-TP430G-X40CrNiSi 27 4 TP329HC\n\n\n\n\u00a0","V":0.0,"conformances":null,"ind":null,"url":"http:\/\/www.ceweld.nl\/en\/product\/4820-ac"}}

File: data/combined_data/jsons/1604 4829 MoTi.json
{"1604":{"category":3.0,"name":"4829 MoTi","Applications":"Joining heat resistant CrNi-steels of the same kind and also joining dissimilar alloys such as steel to stainless steel. Cladding on low alloyed steels in case a 18\/8\/2 CrNiMo layer is required in the first layer.","As":null,"C":3.0,"Cr":23.0,"Cu":0.0,"Diffusible Hydrogen":null,"Mn":0.8,"Mn + Ni + Cr + Mo + V":null,"Mo":3.0,"N":0.0,"Nb":0.0,"Ni":12.0,"Ni+Mn":null,"P":0.0,"P S":null,"S":0.0,"S Ni":null,"SN":null,"Si":0.7,"Si P":null,"Sn":0.0,"Suitable_For":"disimilar welding of steel to stainless steels, heat resisting steels, W.Nrs: 1.4401, 1.4404, 1.4406, 1.4410, 1.4437, 1.4571, 1.4580 ","V":0.0,"conformances":null,"ind":null,"url":"http:\/\/www.ceweld.nl\/en\/product\/4829-moti"}}

File: data/combined_data/jsons/1605 4830 Kb.json
{"1605":{"category":3.0,"name":"4830 Kb","Applications":"Joining and cladding of fully austenitic heat resistant CrNi-steels of the same kind and similar Cast steels.","As":null,"C":0.25,"Cr":25.0,"Cu":0.0,"Diffusible Hydrogen":null,"Mn":0.0,"Mn + Ni + Cr + Mo + V":null,"Mo":0.0,"N":0.0,"Nb":1.05,"Ni":24.0,"Ni+Mn":null,"P":0.0,"P S":null,"S":0.0,"S Ni":null,"SN":null,"Si":0.0,"Si P":null,"Sn":0.0,"Suitable_For":"W.Nr: 1.4855, 1.4845","V":0.0,"conformances":null,"ind":null,"url":"http:\/\/www.ceweld.nl\/en\/product\/4830-kb"}}

File: data/combined_data/jsons/1606 4842 Kb.json
{"1606":{"category":3.0,"name":"4842 Kb","Applications":"Common applications include industrial furnaces, annealing chambers, fused salt treatment installations and boiler parts, as well as heat exchangers..","As":null,"C":0.1,"Cr":24.5,"Cu":0.0,"Diffusible Hydrogen":null,"Mn":2.75,"Mn + Ni + Cr + Mo + V":null,"Mo":0.0,"N":0.0,"Nb":0.0,"Ni":20.0,"Ni+Mn":null,"P":0.0,"P S":null,"S":0.0,"S Ni":null,"SN":null,"Si":0.6,"Si P":null,"Sn":0.0,"Suitable_For":"1.4823, 1.4826, 1.4828, 1.4832, 1.4840, 1.4841, 1.4846, 1.4848, 1.4837, 1.4710, 1.4713, 1.4724, 1.4726, 1.4742, 1.4745, 1.4762, 1.4845, 1.4849 heat resistant stainless steel, AISI 305, 310, 314, ASTM A297 HF, A297 HJ","V":0.0,"conformances":null,"ind":null,"url":"http:\/\/www.ceweld.nl\/en\/product\/4842-kb"}}

File: data/combined_data/jsons/1607 4842 Ti.json
{"1607":{"category":3.0,"name":"4842 Ti","Applications":"Common applications include industrial furnaces, annealing chambers, fused salt treatment installations and boiler parts, as well as heat exchangers..","As":null,"C":0.1,"Cr":25.0,"Cu":0.0,"Diffusible Hydrogen":null,"Mn":2.9,"Mn + Ni + Cr + Mo + V":null,"Mo":0.0,"N":0.0,"Nb":0.0,"Ni":20.0,"Ni+Mn":null,"P":0.0,"P S":null,"S":0.0,"S Ni":null,"SN":null,"Si":0.5,"Si P":null,"Sn":0.0,"Suitable_For":"1.4823, 1.4826, 1.4828, 1.4832, 1.4840, 1.4841, 1.4846, 1.4848, 1.4837, 1.4710, 1.4713, 1.4724, 1.4726, 1.4742, 1.4745, 1.4762, 1.4845, 1.4849 heat resistant stainless steel,","V":0.0,"conformances":null,"ind":null,"url":"http:\/\/www.ceweld.nl\/en\/product\/4842-ti"}}

File: data/combined_data/jsons/1608 4850 Kb .json
{"1608":{"category":3.0,"name":"4850 Kb ","Applications":"Joining and cladding high heat resistant CrNi-steels of the same kind and Cast steels in a low sulphourus invironment","As":null,"C":0.15,"Cr":22.0,"Cu":0.0,"Diffusible Hydrogen":null,"Mn":4.5,"Mn + Ni + Cr + Mo + V":null,"Mo":0.0,"N":0.0,"Nb":1.05,"Ni":33.5,"Ni+Mn":null,"P":0.0,"P S":null,"S":0.0,"S Ni":null,"SN":null,"Si":0.3,"Si P":null,"Sn":0.0,"Suitable_For":"\n\n\nW.Nr:1.48761.48611.48591.49581.4959\n\nDIN:G-X10NiCrNb 32 20X10NiCrAlTi 32 20X5NiCrAlTi 31 20X8NiCrAlTi 31 21-\nUNS:N 08800N 08810N 08811-Alloy 800H\n\n\n\u00a0","V":0.0,"conformances":null,"ind":null,"url":"http:\/\/www.ceweld.nl\/en\/product\/4850-kb"}}

File: data/combined_data/jsons/1609 2209 Duplex Tig.json
{"1609":{"category":2.0,"name":"2209 Duplex Tig","Applications":"Used for pipe work and general fabrication in the offshore oil and gas and chemical process industries. Also suitable for cladding steels to obtain corrosion resistant layers.","As":null,"C":0.025,"Cr":23.0,"Cu":0.0,"Diffusible Hydrogen":null,"Mn":1.6,"Mn + Ni + Cr + Mo + V":null,"Mo":3.0,"N":0.14,"Nb":0.0,"Ni":9.0,"Ni+Mn":null,"P":0.0,"P S":null,"S":0.0,"S Ni":null,"SN":null,"Si":0.5,"Si P":null,"Sn":0.0,"Suitable_For":"Welding wrought, forged or cast duplex stainless steels in the as welded condition. Also suitable for dissimilar welding of low alloyed steels and common stainless steels, UNS S31803, S32205, UR 45N & UR 45N+, 2205, SAF 2205 Fafer 4462, NKCr22, SM22Cr, Falc 223 UNS S32304 : UR 35 N SAF 2304W.Nr: 1.4462, X2CrNiMoN 22 5 3, 1.4362, X2CrNiN 23 4, \u00a01.4463, 1.4460, 1.4583","V":0.0,"conformances":null,"ind":null,"url":"http:\/\/www.ceweld.nl\/en\/product\/2209-duplex-tig"}}

File: data/combined_data/jsons/161 Products_Consumable_StickElectrodes-MildandLowAlloySteels-Chromet-Chromet9MVN(LincolnElectric).json
{"161":{"category":"stainless-high-alloy","name":"Products_Consumable_StickElectrodes-MildandLowAlloySteels-Chromet-Chromet9MVN(LincolnElectric)","Applications":"diameters-\/-packaging","As":null,"C":0.145,"Cr":0.035,"Cu":null,"Diffusible Hydrogen":null,"Mn":0.765,"Mn + Ni + Cr + Mo + V":null,"Mo":0.175,"N":null,"Nb":null,"Ni":0.865,"Ni+Mn":null,"P":0.015,"P S":null,"S":null,"S Ni":null,"SN":null,"Si":0.17,"Si P":null,"Sn":null,"Suitable_For":"(cid:23)(cid:3)high-productivity-in-vertical-down-and-\nout-of-position-pipe-welding-\n(cid:23)(cid:3)deep-penetration-\n(cid:23)(cid:3)q2-lot\u00ae-certificate-showing-actual-deposit-\nchemistry-available-online-\n(cid:23)(cid:3)clean,-visible-weld-puddle-\n(cid:23)(cid:3)superior-puddle-control\nwelding-positions\nall","V":0.01,"conformances":"typical-applications\n(cid:23)(cid:3)root-pass-welding-of-up-to-x80-grade-pipe\n(cid:23)(cid:3)hot,-fill-and-cap-pass-of-up-to-x70-grade-pipe","ind":90.0,"url":"https:\/\/www.lincolnelectric.com\/en-us\/Consumables\/Pages\/product.aspx?product=Products_Consumable_StickElectrodes-MildandLowAlloySteels-Chromet-Chromet9MVN(LincolnElectric)"}}

File: data/combined_data/jsons/1610 4853 Kb.json
{"1610":{"category":3.0,"name":"4853 Kb","Applications":"Joining and cladding high heat resistant CrNi-steels of the same kind and Cast steels in a low sulphourus invironment.","As":null,"C":0.4,"Cr":26.0,"Cu":0.0,"Diffusible Hydrogen":null,"Mn":1.0,"Mn + Ni + Cr + Mo + V":null,"Mo":0.0,"N":0.0,"Nb":1.35,"Ni":35.0,"Ni+Mn":null,"P":0.0,"P S":null,"S":0.0,"S Ni":null,"SN":null,"Si":0.9,"Si P":null,"Sn":0.0,"Suitable_For":"1.4852, 1.4853\u00a0 G-X 40 NiCrNb 35 25, 1.4857, G-X 40 NiCrSi 35 25, 1.4837, G-X40CrNiSi25-12, 1.4848, G-X40CrNiSi25--20, 1.4849, G-X40NiCr38-18, G-X40NiCrNb35-25, cast steels, HK40, HK45, UNS: J93503, J94204, N08705","V":0.0,"conformances":null,"ind":null,"url":"http:\/\/www.ceweld.nl\/en\/product\/4853-kb"}}

File: data/combined_data/jsons/1611 4893 Kb (253MA).json
{"1611":{"category":3.0,"name":"4893 Kb (253MA)","Applications":"Joining and cladding high heat resistant CrNi-steels of the same kind such as heat treatment equipment and chemical installations.","As":null,"C":0.1,"Cr":22.0,"Cu":0.0,"Diffusible Hydrogen":null,"Mn":0.975,"Mn + Ni + Cr + Mo + V":null,"Mo":0.1,"N":0.1,"Nb":0.0,"Ni":11.0,"Ni+Mn":null,"P":0.0,"P S":null,"S":0.0,"S Ni":null,"SN":null,"Si":1.0,"Si P":null,"Sn":0.0,"Suitable_For":"1.4828, 1.4829, 1.4893, 1.4835, UNS S30815, (Avesta) alloy 253MA, X15CrNiSi 20-23, X12 CrNi 22-12, X8CrNiSiN21-11, X9CrNiSiNCe21-11-2","V":0.0,"conformances":null,"ind":null,"url":"http:\/\/www.ceweld.nl\/en\/product\/4893-kb-253ma"}}

File: data/combined_data/jsons/1612 6010.json
{"1612":{"category":3.0,"name":"6010","Applications":"Pipeline root welding, shipbuilding and repair, sheet piling","As":null,"C":0.12,"Cr":0.0,"Cu":0.0,"Diffusible Hydrogen":null,"Mn":0.6,"Mn + Ni + Cr + Mo + V":null,"Mo":0.0,"N":0.0,"Nb":0.0,"Ni":0.0,"Ni+Mn":null,"P":0.0,"P S":null,"S":0.0,"S Ni":null,"SN":null,"Si":0.2,"Si P":null,"Sn":0.0,"Suitable_For":"St:37.2, 44.2, 37.3, 52.3, St 37.0, 52.0, 37.4, 52.4, 35.8, 45.8 H1, H11, StE 210.7, 360.7 X42, X60, A-D\n\u00a0","V":0.0,"conformances":null,"ind":null,"url":"http:\/\/www.ceweld.nl\/en\/product\/6010"}}

File: data/combined_data/jsons/1613 6013 Fall.json
{"1613":{"category":3.0,"name":"6013 Fall","Applications":"This electrode is specially developed for maintenance and repair in shipbuilding and ship repair as also for similar jobs and or bad prepared seams in other constructions.","As":null,"C":0.08,"Cr":0.0,"Cu":0.0,"Diffusible Hydrogen":null,"Mn":0.6,"Mn + Ni + Cr + Mo + V":null,"Mo":0.0,"N":0.0,"Nb":0.0,"Ni":0.0,"Ni+Mn":null,"P":0.0,"P S":null,"S":0.0,"S Ni":null,"SN":null,"Si":0.4,"Si P":null,"Sn":0.0,"Suitable_For":"\u00a0\n\n\nSteel type:Unalloyed steels:Boiler plates:Pipe steels:-Shipbilding plates:Steel castings:Thin sheets:\n\nDIN:St 33 to St 52.3HI, HII, 17 Mn4St 35 to St 52.4StE 210.7 to StE 360.7A, B, DGS-38 to GS-521623\/1\n\n\nW.Nr.:1.0035 to 1.05701.0345, 1.0425, 1.04811.0308 to 1.05811.0307 to 1.05821.0440, 1.0472, 1.04751.0416 to 1.0551-\n\n\n\n\u00a0","V":0.0,"conformances":null,"ind":null,"url":"http:\/\/www.ceweld.nl\/en\/product\/6013-fall"}}

File: data/combined_data/jsons/1614 6013 Root.json
{"1614":{"category":3.0,"name":"6013 Root","Applications":"Shipbuilding, construction, buildings, pipe welding","As":null,"C":0.1,"Cr":0.0,"Cu":0.0,"Diffusible Hydrogen":null,"Mn":0.5,"Mn + Ni + Cr + Mo + V":null,"Mo":0.0,"N":0.0,"Nb":0.0,"Ni":0.0,"Ni+Mn":null,"P":0.0,"P S":null,"S":0.0,"S Ni":null,"SN":null,"Si":0.2,"Si P":null,"Sn":0.0,"Suitable_For":"\n\nSteel typesUnalloyed steelsBoiler platesPipe steels-Shipbilding platesSteel castingsFinegrained steels-\nDIN:St 33 to St 52.3HI, HIII, 17Mn4St 35 to St 52.4StE 210.7 to StE 360.7A, B, D, EGS-38 to GS-52StE 255 to StE 355-\nW.Nrs.1.0035 to 1.05701.0345, 1.0435, 1.0481,1.0308 to 1.05811.0307 to 1.05821.0440 to1.04761.0416 to 1.05511.0461 to 1.0562-\n\n\n\u00a0","V":0.0,"conformances":null,"ind":null,"url":"http:\/\/www.ceweld.nl\/en\/product\/6013-root"}}

File: data/combined_data/jsons/1615 6013 S.json
{"1615":{"category":3.0,"name":"6013 S","Applications":"Shipbuilding, general construction, vessels, wagons, repair welding, pipe welding","As":null,"C":0.08,"Cr":0.0,"Cu":0.0,"Diffusible Hydrogen":null,"Mn":0.5,"Mn + Ni + Cr + Mo + V":null,"Mo":0.0,"N":0.0,"Nb":0.0,"Ni":0.0,"Ni+Mn":null,"P":0.0,"P S":null,"S":0.0,"S Ni":null,"SN":null,"Si":0.3,"Si P":null,"Sn":0.0,"Suitable_For":"\u00a0\n\n\nSteel type:Unalloyed steels:Boiler plates:Pipe steels:-Shipbilding plates:Steel castings:Thin sheets:\n\nDIN:St 33 to St 52.3HI, HII, 17 Mn4St 35 to St 52.4StE 210.7 to StE 360.7A, B, DGS-38 to GS-521623\/1\n\n\nW.Nr.:1.0035 to 1.05701.0345, 1.0425, 1.04811.0308 to 1.05811.0307 to 1.05821.0440, 1.0472, 1.04751.0416 to 1.0551-\n\n\n\n\u00a0","V":0.0,"conformances":null,"ind":null,"url":"http:\/\/www.ceweld.nl\/en\/product\/6013-s"}}

File: data/combined_data/jsons/1616 6013 T.json
{"1616":{"category":3.0,"name":"6013 T","Applications":"Yacht building, wagon building, train, ship building, vessel, general constructions ","As":null,"C":0.08,"Cr":0.0,"Cu":0.0,"Diffusible Hydrogen":null,"Mn":0.6,"Mn + Ni + Cr + Mo + V":null,"Mo":0.0,"N":0.0,"Nb":0.0,"Ni":0.0,"Ni+Mn":null,"P":0.0,"P S":null,"S":0.0,"S Ni":null,"SN":null,"Si":0.45,"Si P":null,"Sn":0.0,"Suitable_For":"\n\nDIN:Unalloyed steels:Boiler plates:Pipe steels:-Shipbilding plates:Steel castings:Thin sheets:\n\n-St 33 to St 52.3HI, HII, 17 Mn4St 35 to St 52.4StE 210.7 to StE 360.7A, B, DGS-38 to GS-521623\/1\n\n\nW.Nr.:1.0035 to 1.05701.0345, 1.0425, 1.04811.0308 to 1.05811.0307 to 1.05821.0440, 1.0472, 1.04751.0416 to 1.0551\n\n\n\n\u00a0","V":0.0,"conformances":null,"ind":null,"url":"http:\/\/www.ceweld.nl\/en\/product\/6013-t"}}

File: data/combined_data/jsons/1617 6018 LC.json
{"1617":{"category":3.0,"name":"6018 LC","Applications":"Pipe work, shipbuilding, bufferlayers, vessel construction, difficult metallurchical joints, mechanical engineering.","As":null,"C":0.03,"Cr":0.0,"Cu":0.0,"Diffusible Hydrogen":null,"Mn":0.42,"Mn + Ni + Cr + Mo + V":null,"Mo":0.0,"N":0.0,"Nb":0.0,"Ni":0.0,"Ni+Mn":null,"P":0.015,"P S":null,"S":0.012,"S Ni":null,"SN":null,"Si":0.27,"Si P":null,"Sn":0.0,"Suitable_For":"\n\nMaterials\nEN\nASTM\n\n\nshipbuilding steels\nA, B, D, AH 32 - EH 36\ntypical\n\n\nunaloyed structural steels\nS185 - S355\nA285\n\n\nboiler steels\nP235GH-P355GH\nA515\n\n\npipe steels\nP235T1\/T2\nA516\n\n\nfine grain structural steels\nS255 - S355QL1\n\u00a0\n\n\nsteels to API-standard\nX 42 - X52\n\n\n\u00a0","V":0.0,"conformances":null,"ind":null,"url":"http:\/\/www.ceweld.nl\/en\/product\/6018-lc"}}

File: data/combined_data/jsons/1618 7010.json
{"1618":{"category":3.0,"name":"7010","Applications":"7010 A 1 is our cellulosic electrode for the vertical down welding of hot and filler passes as well as for capping of higher strength pipe steels particularly for API grades X56X60 or DIN grades StE 360.7 TM\/StE 385.7 TM. In general the electrode is suited for root passes, however, in most cases even on higher strength pipes our 6010 is preferred. ","As":null,"C":0.1,"Cr":0.0,"Cu":0.0,"Diffusible Hydrogen":null,"Mn":0.4,"Mn + Ni + Cr + Mo + V":null,"Mo":0.5,"N":0.0,"Nb":0.0,"Ni":0.0,"Ni+Mn":null,"P":0.0,"P S":null,"S":0.0,"S Ni":null,"SN":null,"Si":0.15,"Si P":null,"Sn":0.0,"Suitable_For":"St:37.2, 44.2, 37.3, 52.3, H1, H11, 210.7, 290.7, 415.7 TM, 52.0, 37.4, 52.4, 35.8, 45.8, X42, X60, A-E StE","V":0.0,"conformances":null,"ind":null,"url":"http:\/\/www.ceweld.nl\/en\/product\/7010"}}

File: data/combined_data/jsons/1619 7016.json
{"1619":{"category":3.0,"name":"7016","Applications":"Repair welding, root runs, vessel, shipbuilding, construction buildings, fences, bridges","As":null,"C":0.05,"Cr":0.0,"Cu":0.0,"Diffusible Hydrogen":null,"Mn":1.0,"Mn + Ni + Cr + Mo + V":null,"Mo":0.0,"N":0.0,"Nb":0.0,"Ni":0.0,"Ni+Mn":null,"P":0.0,"P S":null,"S":0.0,"S Ni":null,"SN":null,"Si":0.65,"Si P":null,"Sn":0.0,"Suitable_For":"\n\nBase metal\nDIN\nEN\nASTM\n\n\nShipbuildingUn alloyed steelBoiler steels-Pipe steels-Fine grain steelsAPI steels\nA, B, D, AH 32 till EH 36St 33, St 37-2, St 52-3HI, HII, 17Mn4-St 35.8, St 45.8StE 210.7TM - StE 380.7TMStE 255 till StE 355X42\n-P235GH, P265GH,P295GH-P235T1\/T2 - P355NL210 - L380S255, S355, S420X42\nA 131 \/ A 106A 515 \/ A 715A 283 \/ A 285A 414 \/ A 662A 372 \/ A 369A 210 \/ A 516A 255 \/ A 333A 350 \/ A 612\n\n\n-W.Nrs:1.0035 to 1.0570, 1.0461 to 1.0562, 1.462 to 1.0565, 1.0345, 1.0425, 1.0481, 1.0308 to 1.0581, 1.0307 to 1.0582, 1.0440, 1.0472, 1.0475, 1.0476, 1.0416 to 1.0551","V":0.0,"conformances":null,"ind":null,"url":"http:\/\/www.ceweld.nl\/en\/product\/7016"}}

File: data/combined_data/jsons/162 Products_Consumable_StickElectrodes-MildandLowAlloySteels-E9018D1-E9018D1(LincolnElectric).json
{"162":{"category":"stainless-high-alloy","name":"Products_Consumable_StickElectrodes-MildandLowAlloySteels-E9018D1-E9018D1(LincolnElectric)","Applications":"conformances\nres-up-aws-5.5-e8015-b8-h4\nbs-en-iso-3580-a-e-crmo9-b-3-2-h5\nd-metal-\nbs-en-iso-3580-b-e-6216-9c1m","As":null,"C":0.075,"Cr":0.4,"Cu":null,"Diffusible Hydrogen":null,"Mn":0.75,"Mn + Ni + Cr + Mo + V":null,"Mo":null,"N":null,"Nb":null,"Ni":1.05,"Ni+Mn":null,"P":null,"P S":null,"S":0.025,"S Ni":null,"SN":null,"Si":0.6,"Si P":null,"Sn":null,"Suitable_For":"\u2022-designed-for-corrosion-resistance-in-elevated-temperatur\nto-600\u2070c-(1112\u2070f)-\n\u2022-moisture-resistant-coating-provides-low-amounts-of-weld\nhydrogen-levels-for-a-superior-weld\n\u2022-smooth-arc-performance-in-all-positions\nwelding-positions------------\nall,-except-vertical-down","V":null,"conformances":"typical-applications-------------\n\u2022-oil-refineries-\u2022-pressure-vessels\n\u2022-power-plants-\u2022-heat-exchangers\n\u2022-piping","ind":91.0,"url":"https:\/\/www.lincolnelectric.com\/en-us\/Consumables\/Pages\/product.aspx?product=Products_Consumable_StickElectrodes-MildandLowAlloySteels-E9018D1-E9018D1(LincolnElectric)"}}

File: data/combined_data/jsons/163 Products_Consumable_StickElectrodes-MildandLowAlloySteels-Excalibur-Excalibur7018MR(LincolnElectric).json
{"163":{"category":"flux-cored-wires-gas-shielded","name":"Products_Consumable_StickElectrodes-MildandLowAlloySteels-Excalibur-Excalibur7018MR(LincolnElectric)","Applications":"diameters-\/-packaging\ndiameter-4.5-kg-(10-lb)-\nmm-(in)-easy-open-can","As":null,"C":0.1,"Cr":null,"Cu":null,"Diffusible Hydrogen":null,"Mn":0.575,"Mn + Ni + Cr + Mo + V":null,"Mo":0.05,"N":null,"Nb":0.2,"Ni":1.025,"Ni+Mn":null,"P":0.01,"P S":null,"S":0.01,"S Ni":null,"SN":null,"Si":0.3,"Si P":null,"Sn":null,"Suitable_For":"\u2022-improved-long-term-creep-properties\n\u2022-can-weld-equivalent-(p91)-9crmo-steels\n\u2022-designed-to-weld-the-modified-steels-t91,-p91-or-grade-9\nwhich-are-designed-to-provide-improved-creep-strength,-\ntoughness-fatigue-and-oxidation,-and-corrosion-resistance\nat-elevated-temperatures.\nwelding-positions----------\nall","V":0.25,"conformances":"aws-a5.5-e9015-b91\nbs-en-iso-3580-b-e-6216-9c1mv\n91,","ind":92.0,"url":"https:\/\/www.lincolnelectric.com\/en-us\/Consumables\/Pages\/product.aspx?product=Products_Consumable_StickElectrodes-MildandLowAlloySteels-Excalibur-Excalibur7018MR(LincolnElectric)"}}

File: data/combined_data/jsons/164 Products_Consumable_StickElectrodes-MildandLowAlloySteels-Excalibur-Excalibur7018MR-N(LincolnElectric).json
{"164":{"category":"flux-cored-wires-gas-shielded","name":"Products_Consumable_StickElectrodes-MildandLowAlloySteels-Excalibur-Excalibur7018MR-N(LincolnElectric)","Applications":"conformances\nm,-and-aws-5.5-e9015-b9-h4\nstance\nbs-en-iso-3580-a-e-crmo91-b-3-2-\nuctural","As":null,"C":0.046,"Cr":9.0,"Cu":0.25,"Diffusible Hydrogen":null,"Mn":0.85,"Mn + Ni + Cr + Mo + V":null,"Mo":1.025,"N":0.05,"Nb":0.055,"Ni":0.6,"Ni+Mn":1.5,"P":0.01,"P S":null,"S":0.01,"S Ni":null,"SN":0.008,"Si":0.3,"Si P":null,"Sn":null,"Suitable_For":"\u2022-developed-with-additional-amounts-of-niobium,-vanadium\nnitrogen-to-improve-toughness-and-long-term-creep-resis\n\u2022-designed-to-provide-creep-resistance-in-high-integrity-stru\nservices-with-elevated-temperatures\nwelding-positions------------\nall,-except-vertical-down","V":0.2,"conformances":"typical-applications-------------\n\u2022-power-generating-plants-\u2022-oil-refineries\n\u2022-main-steam-piping-\u2022-coal-liquefaction-and-\ngasification-plants\n\u2022-turbine-casting","ind":93.0,"url":"https:\/\/www.lincolnelectric.com\/en-us\/Consumables\/Pages\/product.aspx?product=Products_Consumable_StickElectrodes-MildandLowAlloySteels-Excalibur-Excalibur7018MR-N(LincolnElectric)"}}

File: data/combined_data/jsons/165 Products_Consumable_StickElectrodes-MildandLowAlloySteels-Excalibur-Excalibur7018-1MR(LincolnElectric).json
{"165":{"category":"flux-cored-wires-gas-shielded","name":"Products_Consumable_StickElectrodes-MildandLowAlloySteels-Excalibur-Excalibur7018-1MR(LincolnElectric)","Applications":"conformances\nmetal-aws-5.5-e9018-d1\nbs-2493-mnmobh\nacking","As":null,"C":0.1,"Cr":null,"Cu":null,"Diffusible Hydrogen":null,"Mn":1.5,"Mn + Ni + Cr + Mo + V":null,"Mo":null,"N":null,"Nb":null,"Ni":0.35,"Ni+Mn":null,"P":null,"P S":null,"S":0.025,"S Ni":null,"SN":null,"Si":0.8,"Si P":null,"Sn":null,"Suitable_For":"\u2022-moisture-resistant-coating-provides-low-amount-of-weld-m\nhydrogen-levels-for-a-superior-weld\n\u2022-developed-to-resist-sulphide-induced-stress-corrosion-cra\n\u2022-improved-sub-zero-toughness\nwelding-positions------------\nall,-except-vertical-down","V":null,"conformances":"typical-applications-------------\n\u2022-offshore-oil-pipework\n\u2022-fittings","ind":94.0,"url":"https:\/\/www.lincolnelectric.com\/en-us\/Consumables\/Pages\/product.aspx?product=Products_Consumable_StickElectrodes-MildandLowAlloySteels-Excalibur-Excalibur7018-1MR(LincolnElectric)"}}

File: data/combined_data/jsons/166 Products_Consumable_StickElectrodes-MildandLowAlloySteels-Excalibur-Excalibur7028(LincolnElectric).json
{"166":{"category":"flux-cored-wires-gas-shielded","name":"Products_Consumable_StickElectrodes-MildandLowAlloySteels-Excalibur-Excalibur7028(LincolnElectric)","Applications":"\u0017\u0017power-generation-\u0017\u0017pressure-piping\n\u0017\u0017petrochemical-\u0017\u0017mild-steel\n\u0017\u0017pressure-vessels","As":null,"C":0.15,"Cr":0.2,"Cu":null,"Diffusible Hydrogen":4.0,"Mn":1.6,"Mn + Ni + Cr + Mo + V":1.75,"Mo":0.3,"N":null,"Nb":null,"Ni":null,"Ni+Mn":null,"P":0.035,"P S":null,"S":null,"S Ni":0.1675,"SN":null,"Si":0.75,"Si P":null,"Sn":null,"Suitable_For":"\u0017\u0017improved-coating-integrity\n\u0017\u0017extreme-bendability\n\u0017\u001760%-less-moisture-pickup-vs.-competition\n\u0017\u0017reduction-of-arc-starting-porosity\n\u0017\u0017clear-puddle-and-a-smooth-arc","V":0.08,"conformances":"diameters-\/-packaging\nh4r","ind":95.0,"url":"https:\/\/www.lincolnelectric.com\/en-us\/Consumables\/Pages\/product.aspx?product=Products_Consumable_StickElectrodes-MildandLowAlloySteels-Excalibur-Excalibur7028(LincolnElectric)"}}

File: data/combined_data/jsons/167 Products_Consumable_StickElectrodes-MildandLowAlloySteels-Excalibur-Excalibur7028(LincolnElectric).json
{"167":{"category":"flux-cored-wires-gas-shielded","name":"Products_Consumable_StickElectrodes-MildandLowAlloySteels-Excalibur-Excalibur7028(LincolnElectric)","Applications":"\u0017\u0017power-generation-\u0017\u0017pressure-piping\n\u0017\u0017petrochemical-\u0017\u0017mild-steel\n\u0017\u0017pressure-vessels","As":null,"C":0.055,"Cr":0.045,"Cu":null,"Diffusible Hydrogen":2.5,"Mn":1.28,"Mn + Ni + Cr + Mo + V":1.395,"Mo":0.05,"N":null,"Nb":null,"Ni":null,"Ni+Mn":null,"P":0.015,"P S":null,"S":null,"S Ni":0.0266666667,"SN":null,"Si":0.51,"Si P":null,"Sn":null,"Suitable_For":"\u0017\u0017improved-coating-integrity\n\u0017\u0017extreme-bendability\n\u0017\u001760%-less-moisture-pickup-vs.-competition\n\u0017\u0017reduction-of-arc-starting-porosity\n\u0017\u0017clear-puddle-and-a-smooth-arc","V":0.02,"conformances":"diameters-\/-packaging\nh4r","ind":95.0,"url":"https:\/\/www.lincolnelectric.com\/en-us\/Consumables\/Pages\/product.aspx?product=Products_Consumable_StickElectrodes-MildandLowAlloySteels-Excalibur-Excalibur7028(LincolnElectric)"}}

File: data/combined_data/jsons/168 Products_Consumable_StickElectrodes-MildandLowAlloySteels-Jetweld-JetweldLH-70(LincolnElectric).json
{"168":{"category":"flux-cored-wires-gas-shielded","name":"Products_Consumable_StickElectrodes-MildandLowAlloySteels-Jetweld-JetweldLH-70(LincolnElectric)","Applications":"\u0017\u0017nuclear-power-plant-construction-and-maintenance\n\u0017\u0017power-generation\n\u0017\u0017petrochemical\n\u0017\u0017pressure-vessels\n\u0017\u0017pressure-piping\n\u0017\u0017fill-and-cap-pass-welding-of-up-to-x65-grade-pipe\nasme-ix-qualification\nasme-ix-qualification:-qw432-f-no-4,-\nqw442-a-no-1","As":null,"C":0.15,"Cr":0.2,"Cu":null,"Diffusible Hydrogen":4.0,"Mn":1.6,"Mn + Ni + Cr + Mo + V":null,"Mo":0.3,"N":null,"Nb":null,"Ni":0.3,"Ni+Mn":null,"P":null,"P S":0.1925,"S":null,"S Ni":null,"SN":null,"Si":0.75,"Si P":null,"Sn":null,"Suitable_For":"\u0017\u0017q2-lot\u00ae-certificate-showing-actual-deposit-\ncomposition-and-actual-mechanical-properties-\navailable-online\n\u0017\u0017available-as-batch-managed-inventory\n\u0017\u0017\u201cn\u201d-designator-design-modified-to-\nmeet-properties-after-48-hours-stress-relief\n\u0017\u0017premium-arc-performance\n\u0017\u0017square-coating-burn-off\n\u0017\u0017easy-strike-and-re-strike\n\u0017\u0017effortless-slag-removal\n\u0017\u0017mal-spatter-for-enhanced-operability-\nand-clean-weld-surface","V":null,"conformances":null,"ind":96.0,"url":"https:\/\/www.lincolnelectric.com\/en-us\/Consumables\/Pages\/product.aspx?product=Products_Consumable_StickElectrodes-MildandLowAlloySteels-Jetweld-JetweldLH-70(LincolnElectric)"}}

File: data/combined_data/jsons/169 Products_Consumable_StickElectrodes-MildandLowAlloySteels-Jetweld-JetweldLH-70(LincolnElectric).json
{"169":{"category":"flux-cored-wires-gas-shielded","name":"Products_Consumable_StickElectrodes-MildandLowAlloySteels-Jetweld-JetweldLH-70(LincolnElectric)","Applications":"\u0017\u0017nuclear-power-plant-construction-and-maintenance\n\u0017\u0017power-generation\n\u0017\u0017petrochemical\n\u0017\u0017pressure-vessels\n\u0017\u0017pressure-piping\n\u0017\u0017fill-and-cap-pass-welding-of-up-to-x65-grade-pipe\nasme-ix-qualification\nasme-ix-qualification:-qw432-f-no-4,-\nqw442-a-no-1","As":null,"C":0.07,"Cr":0.03,"Cu":null,"Diffusible Hydrogen":2.0,"Mn":0.97,"Mn + Ni + Cr + Mo + V":null,"Mo":0.225,"N":null,"Nb":null,"Ni":0.02,"Ni+Mn":null,"P":null,"P S":0.01,"S":null,"S Ni":null,"SN":null,"Si":0.27,"Si P":null,"Sn":null,"Suitable_For":"\u0017\u0017q2-lot\u00ae-certificate-showing-actual-deposit-\ncomposition-and-actual-mechanical-properties-\navailable-online\n\u0017\u0017available-as-batch-managed-inventory\n\u0017\u0017\u201cn\u201d-designator-design-modified-to-\nmeet-properties-after-48-hours-stress-relief\n\u0017\u0017premium-arc-performance\n\u0017\u0017square-coating-burn-off\n\u0017\u0017easy-strike-and-re-strike\n\u0017\u0017effortless-slag-removal\n\u0017\u0017mal-spatter-for-enhanced-operability-\nand-clean-weld-surface","V":null,"conformances":null,"ind":96.0,"url":"https:\/\/www.lincolnelectric.com\/en-us\/Consumables\/Pages\/product.aspx?product=Products_Consumable_StickElectrodes-MildandLowAlloySteels-Jetweld-JetweldLH-70(LincolnElectric)"}}

File: data/combined_data/jsons/17 Products_Consumable_StickElectrodes-MildandLowAlloySteels-Excalibur-Excalibur10018-D2MR(LincolnElectric).json
{"17":{"category":"hardfacing","name":"Products_Consumable_StickElectrodes-MildandLowAlloySteels-Excalibur-Excalibur10018-D2MR(LincolnElectric)","Applications":"conformances\naws-a5.5\/a5.5m:-2006-e8018-c3-h4r\nasme-sfa-a5.5:-e8018-c3-h4r\nabs:-e8018-c3-h4r\ncwb\/csa-w48-06:-e5518-c3\nen-iso-2560-b:-e5518-n2-a-u-h5","As":null,"C":0.055,"Cr":0.05,"Cu":null,"Diffusible Hydrogen":1.5,"Mn":0.825,"Mn + Ni + Cr + Mo + V":null,"Mo":0.17,"N":null,"Nb":null,"Ni":0.95,"Ni+Mn":null,"P":null,"P S":null,"S":null,"S Ni":null,"SN":null,"Si":0.345,"Si P":null,"Sn":null,"Suitable_For":"typical-applications\n(cid:23)(cid:3)shipbuilding-(cid:23)(cid:3)weathering-steels\n(cid:23)(cid:3)piping-and-gas-(cid:23)(cid:3)cross-country-\nstorage-tanks-pipe-repair","V":null,"conformances":"diameters-\/-packaging\ndiameter-length-10-lb-(4.5-kg)-easy-op\nin-(mm)-in-(mm)-30-lb-(13.6-kg)-master\ns-e8018-c3-h4r-\u2022-low-alloy,-low-hydrogen","ind":8.0,"url":"https:\/\/www.lincolnelectric.com\/en-us\/Consumables\/Pages\/product.aspx?product=Products_Consumable_StickElectrodes-MildandLowAlloySteels-Excalibur-Excalibur10018-D2MR(LincolnElectric)"}}

File: data/combined_data/jsons/170 Products_Consumable_StickElectrodes-MildandLowAlloySteels-Jet-LH-Jet-LH78MR(LincolnElectric).json
{"170":{"category":"flux-cored-wires-gas-shielded","name":"Products_Consumable_StickElectrodes-MildandLowAlloySteels-Jet-LH-Jet-LH78MR(LincolnElectric)","Applications":"\u2022-power-generation-\u2022-pressure-piping\n\u2022-petrochemical-\u2022-fill-and-cap-pass-welding\nto-x65-grade-pipe\n\u2022-pressure-vessels","As":null,"C":0.15,"Cr":0.3,"Cu":null,"Diffusible Hydrogen":null,"Mn":1.6,"Mn + Ni + Cr + Mo + V":null,"Mo":0.08,"N":null,"Nb":null,"Ni":null,"Ni+Mn":null,"P":0.035,"P S":null,"S":0.035,"S Ni":null,"SN":null,"Si":0.75,"Si P":null,"Sn":null,"Suitable_For":"\u2022-exceeds-aws-toughness-requirements-at-50\u00b0f\n\u2022-extreme-bend-ability\n\u2022-60%-less-moisture-pickup-vs.-competition\n\u2022-clear-puddle-and-a-smooth-arc\n\u2022-meets-chemical-composition-recommendations-of-api-7\n\u2022-q2-lot\u00ae-certificate-showing-actual-deposit-chemistry-an\nmechanical-properties-available-online","V":1.75,"conformances":"diameters-\/-packaging\nbuy-america","ind":97.0,"url":"https:\/\/www.lincolnelectric.com\/en-us\/Consumables\/Pages\/product.aspx?product=Products_Consumable_StickElectrodes-MildandLowAlloySteels-Jet-LH-Jet-LH78MR(LincolnElectric)"}}
