Repository: PrasannS/WeldingAnalysis

# Analyzing Weld Composite Material and Mechanial properties using statistical / machine learning approaches

## Webscraping

### The data for this projects was obtained via webscraping welding materials data from the following sites

- [Certilas Welding Products Dataset](https://certilas.nl/en/catalogue)
- [Lincoln Electric Welding Products Dataset](https://www.lincolnelectric.com/en-us/consumables/Pages/consumables.aspx)
- [Citrination Weld Composites Dataset](https://citrination.com/datasets/114194/show_search?searchMatchOption=fuzzyMatch)

This scraping was done through the combination of webscraping and data preprocessing using BeautifulSoup and Pandas. See

File: data/combined_data/jsons/1045 AA MCrMo2.json
{"1045":{"category":4.0,"name":"AA MCrMo2","Applications":"Construction of containers, boilers, machines and pipe work. Steam boilers and turbines construction.","As":null,"C":0.07,"Cr":2.3,"Cu":0.0,"Diffusible Hydrogen":null,"Mn":1.0,"Mn + Ni + Cr + Mo + V":null,"Mo":1.1,"N":0.0,"Nb":0.0,"Ni":0.0,"Ni+Mn":null,"P":0.015,"P S":null,"S":0.015,"S Ni":null,"SN":null,"Si":0.3,"Si P":null,"Sn":0.0,"Suitable_For":"\n\nMaterialsBoiler steels--\nDIN10CrMo9-1010CrSiMoV712CrMo9-10\nEN10CrMo9-1012CrMo9-10-\nASTMtypicalA 387 Gr. 22-\n\n","V":0.0,"conformances":null,"ind":null,"url":"http:\/\/www.ceweld.nl\/en\/product\/aa-mcrmo2"}}

File: data/combined_data/jsons/1206 312 Tig.json
{"1206":{"category":2.0,"name":"312 Tig","Applications":"Buffer layers before hardfacing, armor plate, exhaust systems, high, Manganese austenitic steel, heterogeneous welding, difficult to weld and unknown steels.","As":null,"C":0.15,"Cr":30.0,"Cu":0.75,"Diffusible Hydrogen":null,"Mn":1.75,"Mn + Ni + Cr + Mo + V":null,"Mo":0.75,"N":0.0,"Nb":0.0,"Ni":9.25,"Ni+Mn":null,"P":0.03,"P S":null,"S":0.03,"S Ni":null,"SN":null,"Si":0.475,"Si P":null,"Sn":0.0,"Suitable_For":"Buffer layers, armor plate,\u00a0409, 304,\u00a0difficult to weld steels such as:, 25CrMo4, 42CrMo4, 50CrMo4,\u00a042MnV7, 1.7218, 1.7225, 1.7228, 1.7223, AISI: 4130, 4140, 4150, C45, C60, tool steel repairs etc..","V":0.0,"conformances":null,"ind":null,"url":"http:\/\/www.ceweld.nl\/en\/product\/312-tig"}}

File: data/combined_data/jsons/1230 ER 110 S-G Tig.json
{"1230":{"category":2.0,"name":"ER 110 S-G Tig","Applications":"Crane building, heavy constructions, lifting, offshore platforms, transport etc.","As":null,"C":0.07,"Cr":0.3,"Cu":0.0,"Diffusible Hydrogen":null,"Mn":1.6,"Mn + Ni + Cr + Mo + V":null,"Mo":0.4,"N":0.0,"Nb":0.0,"Ni":2.1,"Ni+Mn":null,"P":0.0,"P S":null,"S":0.0,"S Ni":null,"SN":null,"Si":0.45,"Si P":null,"Sn":0.0,"Suitable_For":"S690QL, Dillidur 690, Weldox 700, Naxtra 70, S700MC, Alform 700 M, Domex 700 MC, PAS 70, S770QL","V":0.0,"conformances":null,"ind":null,"url":"http:\/\/www.ceweld.nl\/en\/product\/er-110-s-g-tig"}}

File: data/combined_data/jsons/1361 327.json
{"1361":{"category":2.0,"name":"327","Applications":"Cap layers for joining refractory Cr-Al-Si steels, cladding corrosion resistant overlays, cladding heat resistant overlays up to 1100\u00baC, cladding components in a sulphurous environment.","As":null,"C":0.1,"Cr":25.5,"Cu":0.0,"Diffusible Hydrogen":null,"Mn":1.75,"Mn + Ni + Cr + Mo + V":null,"Mo":0.0,"N":0.0,"Nb":0.0,"Ni":5.0,"Ni+Mn":null,"P":0.0,"P S":null,"S":0.0,"S Ni":null,"SN":null,"Si":0.6,"Si P":null,"Sn":0.0,"Suitable_For":"\n\nW.Nr:1.47101.47451.47121.47621.47131.47731.47221.4776\n\nEN ASTM\/ACIG-X30CrSi6G-X40CrSi23 TP433X10CrSi6 502X10CrAl24 TP443X10CrAl7 502X8Cr30X10CrSi13G-X40CrSi29\n\nW.Nr:1.47241.48201.47291.48211.47401.48221.47421.4823\n\nEN ASTM\/ACIX10CrAl13 TP405-CA15G-X12 CrSi 26 5G-X40CrSi13X20 CrNiSi 25 4 TP329G-X40CrSi17G-X40CrNi 25 4 TP329X10CrAl18 430B-TP430G-X40CrNiSi 27 4 TP329HC\n\n\n\n\u00a0","V":0.0,"conformances":null,"ind":null,"url":"http:\/\/www.ceweld.nl\/en\/product\/327"}}

File: data/combined_data/jsons/597 Products_Consumable_StickElectrodes-MildandLowAlloySteels-Pipeliner-Pipeliner7PPlus(LincolnElectric).json
{"597":{"category":"aluminum-mig-tig","name":"Products_Consumable_StickElectrodes-MildandLowAlloySteels-Pipeliner-Pipeliner7PPlus(LincolnElectric)","Applications":"diameters-\/-packaging","As":null,"C":0.155,"Cr":0.035,"Cu":null,"Diffusible Hydrogen":null,"Mn":0.67,"Mn + Ni + Cr + Mo + V":null,"Mo":0.565,"N":null,"Nb":null,"Ni":0.715,"Ni+Mn":null,"P":0.015,"P S":null,"S":null,"S Ni":null,"SN":null,"Si":0.15,"Si P":null,"Sn":null,"Suitable_For":"conformances\naws-a5.5\/a5.5m:-2006-e9010-g\nasme-sfa-a5.5:-e9010-g\nwelding-positions\nall","V":null,"conformances":"key-features\n(cid:23)(cid:3)light-slag-for-mal-arc-interference-\n(cid:23)(cid:3)deep-penetration-\n(cid:23)(cid:3)clean,-visible-weld-puddle-\n(cid:23)(cid:3)superior-puddle-control","ind":339.0,"url":"https:\/\/www.lincolnelectric.com\/en-us\/Consumables\/Pages\/product.aspx?product=Products_Consumable_StickElectrodes-MildandLowAlloySteels-Pipeliner-Pipeliner7PPlus(LincolnElectric)"}}

File: data/combined_data/jsons/998 AA 309LP.json
{"998":{"category":4.0,"name":"AA 309LP","Applications":"Ceweld AA 309LP is used for welding dissimilar steels and 13%Cr\/18%Cr stainless steels, and is suitable for welding the first layer on low carbon steel to obtain a AISI 304 clad layer.","As":null,"C":0.03,"Cr":23.5,"Cu":0.0,"Diffusible Hydrogen":null,"Mn":1.3,"Mn + Ni + Cr + Mo + V":null,"Mo":0.1,"N":0.0,"Nb":0.0,"Ni":12.5,"Ni+Mn":null,"P":0.0018,"P S":null,"S":0.005,"S Ni":null,"SN":null,"Si":0.7,"Si P":null,"Sn":0.0,"Suitable_For":"Buffer layers before hard facing, dissimilar joints between ferritic and austenitic steels and or difficult to weld steels such as: 42CrMo4, C45, 42MnV7, tool steels, heat resistant steels\u00a0etc.\n\u00a0","V":0.0,"conformances":null,"ind":null,"url":"http:\/\/www.ceweld.nl\/en\/product\/aa-309lp"}}
