Repository: PrasannS/WeldingAnalysis

# Analyzing Weld Composite Material and Mechanial properties using statistical / machine learning approaches

## Webscraping

### The data for this projects was obtained via webscraping welding materials data from the following sites

- [Certilas Welding Products Dataset](https://certilas.nl/en/catalogue)
- [Lincoln Electric Welding Products Dataset](https://www.lincolnelectric.com/en-us/consumables/Pages/consumables.aspx)
- [Citrination Weld Composites Dataset](https://citrination.com/datasets/114194/show_search?searchMatchOption=fuzzyMatch)

This scraping was done through the combination of webscraping and data preprocessing using BeautifulSoup and Pandas. See

File: data/combined_data/200124_final_data.csv (part 1 of 37)
,C,Charpy,Cr,Cu,Diffusible Hydrogen,Elongation,Lateral,Mn,Mn + Ni + Cr + Mo + V,Mo,Ni,P,P S,S,S Ni,Si,Tensile,V,Yield,aws,conformances,ind,key features,requirements,typic_results,typical applications,Elongation_Temperature,Reduction of area,Reduction of area_Temperature,Ultimate tensile strength,Ultimate tensile strength_Temperature,Yield strength,Yield strength_Temperature,Acicular ferrite,Acicular ferrite_Temperature,Ferrite with carbide aggregate,Ferrite with carbide aggregate_Temperature,Ferrite with second phase,Ferrite with second phase_Temperature,Primary ferrite in microstructure,Primary ferrite in microstructure_Temperature,50% FATT,50% FATT_Temperature,Hardness,Hardness_Temperature,Manual metal arc_Current,Manual metal arc_Electrode,Manual metal arc_Heat input,Manual metal arc_Interpass temperature,Manual metal arc_Source,Manual metal arc_Voltage,Post weld heat treatment_Post weld heat treatment temperature,Post weld heat treatment_Post weld heat treatment time,Flux cored arc_Current,Flux cored arc_Electrode,Flux cored arc_Heat input,Flux cored arc_Interpass temperature,Flux cored arc_Source,Flux cored arc_Voltage,Submerged arc_Current,Submerged arc_Electrode,Submerged arc_Heat input,Submerged arc_Interpass temperature,Submerged arc_Source,Submerged arc_Voltage,extr,Fe,W,Co,A5,AWS,Ag,Al,Applications,B,Be,Category,DIN,DIN_W,HT_Temp,HT_Time,Hardness_Scale,Heat_Treated_As,IE-20,IE-40,IE-60,ISO,Mg,N,Name,Nb,Nb+Ta,Ni+Co,Other,Others,Properties,Redry_Time,Redrying_Temp,Rm,Rp0,Sn,Suitable_For,Ti,Zn,Zr,url
0,0.15,27.0,0.2,,4.0,22.0,,1.6,1.75,0.30000000000000004,,0.035,,,0.1675,0.75,490.0,0.08,400.0, E7018 H4R,"diameters-/-packaging
h4r",0.0,"improved-coating-integrity
extreme-bendability
60%-less-moisture-pickup-vs.-competition
reduction-of-arc-starting-porosity
clear-puddle-and-a-smooth-arc",Requirements - AWS E7018 H4R,"Typical Results(3) - As-Welded
DEPOSIT COMPOSITION","power-generation-pressure-piping
petrochemical-mild-steel
pressure-vessels",,,,,,,,,,,,,,,,,,,,,,,,,,,,,,,,,,,,,,,,,,,,,,,,,,,,,,,,,,,,,,,,,,,,,,,,,,,,,,,,
1,0.055,226.5,0.045,,2.5,31.0,,1.28,1.395,0.05,,0.015,,,0.026666666699999998,0.51,557.5,0.02,470.0, E7018 H4R,"diameters-/-packaging
h4r",1.0,"improved-coating-integrity
extreme-bendability
60%-less-moisture-pickup-vs.-competition
reduction-of-arc-starting-porosity
clear-puddle-and-a-smooth-arc",Requirements - AWS E7018 H4R,"Typical Results(3) - As-Welded
DEPOSIT COMPOSITION","power-generation-pressure-piping
petrochemical-mild-steel
pressure-vessels",,,,,,,,,,,,,,,,,,,,,,,,,,,,,,,,,,,,,,,,,,,,,,,,,,,,,,,,,,,,,,,,,,,,,,,,,,,,,,,,
2,,,,,,22.0,,,,,,,,,,,490.0,,390.0, E7018-A1 H4R,,15.0,,Requirements - AWS E7018-A1 H4R,"Typical Results(3) - As-Welded
   Stress-Relieved 1 hr @ 620°C (1150°F)",,,,,,,,,,,,,,,,,,,,,,,,,,,,,,,,,,,,,,,,,,,,,,,,,,,,,,,,,,,,,,,,,,,,,,,,,,,,,,,,,
3,,95.0,,,,28.5,,,,,,,,,,,575.0,,485.0, E7018-A1 H4R,,150.0,,Requirements - AWS E7018-A1 H4R,"Typical Results(3) - As-Welded
   Stress-Relieved 1 hr @ 620°C (1150°F)",,,,,,,,,,,,,,,,,,,,,,,,,,,,,,,,,,,,,,,,,,,,,,,,,,,,,,,,,,,,,,,,,,,,,,,,,,,,,,,,,
4,0.075,,6.0,0.005,,19.0,,0.7000000000000001,,0.15,,0.012,,0.015,,0.225,550.0,,460.0, E8018-B2 H4R,"aws-a5.5-e8018-b2-h4
%-bs-en-iso-3580-a-e-crmo1-b
bs-en-iso-3580-b-e-5516-1cm
bs-2493-1crmo-b-h
w-
din-8575-ecrmo-1-b-2-6
5-ppm)",152.0,"•-designed-for-prolonged-•-designed-for-welding-
elevated-temperatures-up-1.25%-chromium,-0.50%
to-550°c-(1022°f)-molybdenum-steels
•-refineries-where-corrosion-•-trace-elements-are-
resistance-to-sulphur-controlled-to-ensure-low
bearing-crude-oil-is-at-bruscato-(x-factor-15
250-450°c-(482-842°f)-and-wantanbe-
(j-factor-180-ppm)-fa
welding-positions----------
all",Requirements - AWS E8018-B2 H4R,"Typical Results(3) - As-Welded
 Stress-Relieved 1 hr @ 690°C (1275°F)","diameters-/-packaging
diameter-4.2-kg-(9.3-lb)-
easy-open-can",,,,,,,,,,,,,,,,,,,,,,,,,,,,,,,,,,,,,,,,,,,,,,,,,,,,,,,,,,,,,,,,,,,,,,,,,,,,,,,,
5,,99.0,,,,25.0,,,,,,,,,,,662.5,,562.5, E8018-B2 H4R,,153.0,,Requirements - AWS E8018-B2 H4R,"Typical Results(3) - As-Welded
 Stress-Relieved 1 hr @ 690°C (1275°F)",,,,,,,,,,,,,,,,,,,,,,,,,,,,,,,,,,,,,,,,,,,,,,,,,,,,,,,,,,,,,,,,,,,,,,,,,,,,,,,,,
6,,27.0,,,,24.0,,,,,,,,,,,620.0,,580.0, E9018M H4R,,155.0,,Requirements - AWS E9018M H4R,Typical Results(3)  - As-Welded,,,,,,,,,,,,,,,,,,,,,,,,,,,,,,,,,,,,,,,,,,,,,,,,,,,,,,,,,,,,,,,,,,,,,,,,,,,,,,,,,
7,0.075,74.5,5.0,,,30.5,,0.75,,0.55,0.4,0.025,,0.025,,0.8,662.5,,580.0, E9018M H4R,"typical-applications-------------
•-piping
•-steam-generating-power-plant
•-pressure-vessels
•-oil-refineries",156.0,"•-moisture-resistant-coating-provides-low-amounts-of-weld
metal-hydrogen-levels-for-a-superior-weld
•-designed-for-high-strength-and-improved-corrosion-resist
with-hot-hydrogen-gas,-super-heated-steam,-and-sulphur
crude-oils
welding-positions------------
all,-except-vertical-down",Requirements - AWS E9018M H4R,Typical Results(3)  - As-Welded,"conformances
d-aws-5.5-e8015-b6
bs-en-iso-3580-a-e-crmo5-b-3-2-h5
tance-
bs-en-iso-3580-b-e-6216-5cm
r",,,,,,,,,,,,,,,,,,,,,,,,,,,,,,,,,,,,,,,,,,,,,,,,,,,,,,,,,,,,,,,,,,,,,,,,,,,,,,,,
8,,20.0,,,,19.0,,,,,,,,,,,550.0,,460.0, E8018-C1 H4R,,158.0,,Requirements - AWS E8018-C1 H4R,"Typical Results(3) 
 Stress-Relieved 1 hr @ 610°C (1125°F)",,,,,,,,,,,,,,,,,,,,,,,,,,,,,,,,,,,,,,,,,,,,,,,,,,,,,,,,,,,,,,,,,,,,,,,,,,,,,,,,,
9,0.2,104.0,0.30000000000000004,,,28.0,,1.2,,0.5,1.0,0.03,,,,0.6000000000000001,590.0,0.1,492.5, E8018-C1 H4R,"typical-applications
(cid:23)(cid:3)root-pass-welding-of-up-to-x80-grade-pipe
(cid:23)(cid:3)hot,-fill-and-cap-pass-of-up-to-x70-grade-pipe",159.0,"(cid:23)(cid:3)high-productivity-in-vertical-down-and-
out-of-position-pipe-welding-
(cid:23)(cid:3)deep-penetration-
(cid:23)(cid:3)q2-lot®-certificate-showing-actual-deposit-
chemistry-available-online-
(cid:23)(cid:3)clean,-visible-weld-puddle-
(cid:23)(cid:3)superior-puddle-control
welding-positions
all",Requirements - AWS E8018-C1 H4R,"Typical Results(3) 
 Stress-Relieved 1 hr @ 610°C (1125°F)",diameters-/-packaging,,,,,,,,,,,,,,,,,,,,,,,,,,,,,,,,,,,,,,,,,,,,,,,,,,,,,,,,,,,,,,,,,,,,,,,,,,,,,,,,
10,,27.0,,,,24.0,,,,,,,,,,,550.0,,510.0, E8018-C3 H4R,,161.0,,Requirements - AWS E8018-C3 H4R,Typical Results(3) - As-Welded,,,,,,,,,,,,,,,,,,,,,,,,,,,,,,,,,,,,,,,,,,,,,,,,,,,,,,,,,,,,,,,,,,,,,,,,,,,,,,,,,
11,0.075,122.0,0.4,,,28.0,,0.75,,,1.05,,,0.025,,0.6000000000000001,612.5,,547.5, E8018-C3 H4R,"typical-applications-------------
•-oil-refineries-•-pressure-vessels
•-power-plants-•-heat-exchangers
•-piping",162.0,"•-designed-for-corrosion-resistance-in-elevated-temperatur
to-600⁰c-(1112⁰f)-
•-moisture-resistant-coating-provides-low-amounts-of-weld
hydrogen-levels-for-a-superior-weld
•-smooth-arc-performance-in-all-positions
welding-positions------------
all,-except-vertical-down",Requirements - AWS E8018-C3 H4R,Typical Results(3) - As-Welded,"conformances
res-up-aws-5.5-e8015-b8-h4
bs-en-iso-3580-a-e-crmo9-b-3-2-h5
d-metal-
bs-en-iso-3580-b-e-6216-9c1m",,,,,,,,,,,,,,,,,,,,,,,,,,,,,,,,,,,,,,,,,,,,,,,,,,,,,,,,,,,,,,,,,,,,,,,,,,,,,,,,
12,0.1,,,,,17.0,,0.5750000000000001,,0.05,1.025,0.01,,0.01,,0.30000000000000004,620.0,0.25,530.0, E9018-B3 H4R,"aws-a5.5-e9015-b91
bs-en-iso-3580-b-e-6216-9c1mv
91,",164.0,"•-improved-long-term-creep-properties
•-can-weld-equivalent-(p91)-9crmo-steels
•-designed-to-weld-the-modified-steels-t91,-p91-or-grade-9
which-are-designed-to-provide-improved-creep-strength,-
toughness-fatigue-and-oxidation,-and-corrosion-resistance
at-elevated-temperatures.
welding-positions----------
all",Requirements - AWS E9018-B3 H4R,"Typical Results(3)  - As-Welded
 Stress-Relieved 1 hr @ 690°C (1275°F)","diameters-/-packaging
diameter-4.5-kg-(10-lb)-
mm-(in)-easy-open-can",,,,,,,,,,,,,,,,,,,,,,,,,,,,,,,,,,,,,,,,,,,,,,,,,,,,,,,,,,,,,,,,,,,,,,,,,,,,,,,,
13,,95.0,,,,28.5,,,,,,,,,,,575.0,,485.0, E7018-A1 H4R,,16.0,,Requirements - AWS E7018-A1 H4R,"Typical Results(3) - As-Welded
   Stress-Relieved 1 hr @ 620°C (1150°F)",,,,,,,,,,,,,,,,,,,,,,,,,,,,,,,,,,,,,,,,,,,,,,,,,,,,,,,,,,,,,,,,,,,,,,,,,,,,,,,,,
14,,64.5,,,,21.5,,,,,,,,,,,710.0,,600.0, E9018-B3 H4R,,165.0,,Requirements - AWS E9018-B3 H4R,"Typical Results(3)  - As-Welded
 Stress-Relieved 1 hr @ 690°C (1275°F)",,,,,,,,,,,,,,,,,,,,,,,,,,,,,,,,,,,,,,,,,,,,,,,,,,,,,,,,,,,,,,,,,,,,,,,,,,,,,,,,,
15,,27.0,,,,24.0,,,,,,,,,,,620.0,,580.0, E9018M H4R,,167.0,,Requirements - AWS E9018M H4R,Typical Results(3)  - As-Welded,,,,,,,,,,,,,,,,,,,,,,,,,,,,,,,,,,,,,,,,,,,,,,,,,,,,,,,,,,,,,,,,,,,,,,,,,,,,,,,,,
16,0.1,74.5,,,,30.5,,1.5,,,0.35000000000000003,,,0.025,,0.8,662.5,,580.0, E9018M H4R,"typical-applications-------------
•-offshore-oil-pipework
•-fittings",168.0,"•-moisture-resistant-coating-provides-low-amount-of-weld-m
hydrogen-levels-for-a-superior-weld
•-developed-to-resist-sulphide-induced-stress-corrosion-cra
•-improved-sub-zero-toughness
welding-positions------------
all,-except-vertical-down",Requirements - AWS E9018M H4R,Typical Results(3)  - As-Welded,"conformances
metal-aws-5.5-e9018-d1
bs-2493-mnmobh
acking",,,,,,,,,,,,,,,,,,,,,,,,,,,,,,,,,,,,,,,,,,,,,,,,,,,,,,,,,,,,,,,,,,,,,,,,,,,,,,,,
17,0.15,27.0,0.2,,4.0,22.0,,1.6,1.75,0.30000000000000004,,0.035,,,0.1675,0.75,430.0,0.08,330.0, E6010,"diameters-/-packaging
h4r",170.0,"improved-coating-integrity
extreme-bendability
60%-less-moisture-pickup-vs.-competition
reduction-of-arc-starting-porosity
clear-puddle-and-a-smooth-arc",Requirements - AWS E6010,Typical Results(3) - As-Welded,"power-generation-pressure-piping
petrochemical-mild-steel
pressure-vessels",,,,,,,,,,,,,,,,,,,,,,,,,,,,,,,,,,,,,,,,,,,,,,,,,,,,,,,,,,,,,,,,,,,,,,,,,,,,,,,,
18,0.055,56.0,0.045,,2.5,29.0,,1.28,1.395,0.05,,0.015,,,0.026666666699999998,0.51,557.5,0.02,460.0, E6010,"diameters-/-packaging
h4r",171.0,"improved-coating-integrity
extreme-bendability
60%-less-moisture-pickup-vs.-competition
reduction-of-arc-starting-porosity
clear-puddle-and-a-smooth-arc",Requirements - AWS E6010,Typical Results(3) - As-Welded,"power-generation-pressure-piping
petrochemical-mild-steel
pressure-vessels",,,,,,,,,,,,,,,,,,,,,,,,,,,,,,,,,,,,,,,,,,,,,,,,,,,,,,,,,,,,,,,,,,,,,,,,,,,,,,,,
19,0.15,27.0,0.2,,4.0,22.0,,1.6,,0.30000000000000004,0.30000000000000004,,0.1925,,,0.75,490.0,,415.0, E7010-P1,,173.0,"q2-lot®-certificate-showing-actual-deposit-
composition-and-actual-mechanical-properties-
available-online
available-as-batch-managed-inventory
“n”-designator-design-modified-to-
meet-properties-after-48-hours-stress-relief
premium-arc-performance
square-coating-burn-off
easy-strike-and-re-strike
effortless-slag-removal
mal-spatter-for-enhanced-operability-
and-clean-weld-surface",Requirements - AWS E7010-P1,Typical Results(3) - As-Welded,"nuclear-power-plant-construction-and-maintenance
power-generation
petrochemical
pressure-vessels
pressure-piping
fill-and-cap-pass-welding-of-up-to-x65-grade-pipe
asme-ix-qualification
asme-ix-qualification:-qw432-f-no-4,-
qw442-a-no-1",,,,,,,,,,,,,,,,,,,,,,,,,,,,,,,,,,,,,,,,,,,,,,,,,,,,,,,,,,,,,,,,,,,,,,,,,,,,,,,,
20,0.07,70.5,0.03,,2.0,26.0,,0.97,,0.225,0.02,,0.01,,,0.27,580.0,,485.0, E7010-P1,,174.0,"q2-lot®-certificate-showing-actual-deposit-
composition-and-actual-mechanical-properties-
available-online
available-as-batch-managed-inventory
“n”-designator-design-modified-to-
meet-properties-after-48-hours-stress-relief
premium-arc-performance
square-coating-burn-off
easy-strike-and-re-strike
effortless-slag-removal
mal-spatter-for-enhanced-operability-
and-clean-weld-surface",Requirements - AWS E7010-P1,Typical Results(3) - As-Welded,"nuclear-power-plant-construction-and-maintenance
power-generation
petrochemical
pressure-vessels
pressure-piping
fill-and-cap-pass-welding-of-up-to-x65-grade-pipe
asme-ix-qualification
asme-ix-qualification:-qw432-f-no-4,-
qw442-a-no-1",,,,,,,,,,,,,,,,,,,,,,,,,,,,,,,,,,,,,,,,,,,,,,,,,,,,,,,,,,,,,,,,,,,,,,,,,,,,,,,,
21,,27.0,,,,19.0,,,,,,,,,,,550.0,,460.0, E8010-P1,,176.0,,Requirements - AWS E8010-P1,Typical Results(3) - As-Welded,,,,,,,,,,,,,,,,,,,,,,,,,,,,,,,,,,,,,,,,,,,,,,,,,,,,,,,,,,,,,,,,,,,,,,,,,,,,,,,,,
22,0.15,99.0,0.30000000000000004,,,25.5,,1.6,,0.08,,0.035,,0.035,,0.75,615.0,1.75,510.0, E8010-P1,"diameters-/-packaging
buy-america",177.0,"•-exceeds-aws-toughness-requirements-at-50°f
•-extreme-bend-ability
•-60%-less-moisture-pickup-vs.-competition
•-clear-puddle-and-a-smooth-arc
•-meets-chemical-composition-recommendations-of-api-7
•-q2-lot®-certificate-showing-actual-deposit-chemistry-an
mechanical-properties-available-online",Requirements - AWS E8010-P1,Typical Results(3) - As-Welded,"•-power-generation-•-pressure-piping
•-petrochemical-•-fill-and-cap-pass-welding
to-x65-grade-pipe
•-pressure-vessels",,,,,,,,,,,,,,,,,,,,,,,,,,,,,,,,,,,,,,,,,,,,,,,,,,,,,,,,,,,,,,,,,,,,,,,,,,,,,,,,
23,,27.0,,,,19.0,,,,,,,,,,,550.0,,460.0,"
 E8010‐P1",,179.0,,"Requirements
AWS E8010‐P1","Typical Results(3)
As-Welded",,,,,,,,,,,,,,,,,,,,,,,,,,,,,,,,,,,,,,,,,,,,,,,,,,,,,,,,,,,,,,,,,,,,,,,,,,,,,,,,,
24,0.05,,,,3.0,19.0,,0.675,,0.55,,,,,,,550.0,,460.0, E8018-B2 H4R,"typical-applications
(cid:23)(cid:3)fabrication-and-maintenance-welding
(cid:23)(cid:3)pressure-vessels-and-pressure-piping",18.0,"(cid:23)(cid:3)designed-for-welding-0.50%-molybdenum-steel
(cid:23)(cid:3)premium-arc-performance
(cid:23)(cid:3)square-coating-burn-off
(cid:23)(cid:3)easy-strike,-re-strike-and-slag-removal
(cid:23)(cid:3)capable-of-exceeding-aws-mum-
requirement-of-490-mpa-(70-ksi)-tensile-
strength-after-8-hours-of-stress-relieving-
at-620°c-(1150°f)",Requirements - AWS E8018-B2 H4R,"Typical Results(3) - As-Welded
 Stress-Relieved 1 hr @ 690°C (1275°F)","diameters-/-packaging
diameter-length-8-lb-(3.6-kg)-easy-open-can-10-lb
1-h4r",,,,,,,,,,,,,,,,,,,,,,,,,,,,,,,,,,,,,,,,,,,,,,,,,,,,,,,,,,,,,,,,,,,,,,,,,,,,,,,,
25,0.15,99.0,0.2,,8.0,25.5,,1.6,1.75,0.30000000000000004,,0.035,,,0.1675,0.9,560.0,0.08,510.0,"
 E8010‐P1","key-features
-
high-deposition-rates
-
premium-arc-performance
-
high-travel-speed
-
h8-diffusible-hydrogen-levels
-
capable-of-producing-weld-deposits-with-
impact-toughness-exceeding-84-j-(60-ft•lbf)-
at-40°c-(-40°f)
y)
welding-positions
flat-&-horizontal",180.0,"typical-applications
-
structural-storage-tanks
-
heavy-fabrication-bridge-fabrication
-
shipbuilding","Requirements
AWS E8010‐P1","Typical Results(3)
As-Welded","conformances
aws-a5.1/a5.1m:-2004-e7028-h8
asme-sfa-a5.1:-e7028-h8
abs:-e7028,-3y-h10-(fillet-only
lloyd’s-register:-3ym-h10
dnv-grade:-3-yh10
cwb/csa-w48-06:-e4928-h8
aws-e7028-h8-•-mild-steel,-low-hydrogen",,,,,,,,,,,,,,,,,,,,,,,,,,,,,,,,,,,,,,,,,,,,,,,,,,,,,,,,,,,,,,,,,,,,,,,,,,,,,,,,
26,0.145,99.0,0.035,,,25.5,,0.635,,0.125,0.74,0.015,,,,0.185,560.0,,510.0,"
 E8010‐P1",diameters-/-packaging,180.0,"typical-applications
(cid:23)(cid:3)root-pass-welding-of-up-to-x80-grade-pipe
(cid:23)(cid:3)hot,-fill-and-cap-pass-of-up-to-x65-grade-pipe
(cid:23)(cid:3)vertical-down-welding","Requirements
AWS E8010‐P1","Typical Results(3)
As-Welded","conformances
aws-a5.5/a5.5m:-2006-e7010-p1
asme-sfa-a5.5:-e7010-p1
abs:-e7010-p1",,,,,,,,,,,,,,,,,,,,,,,,,,,,,,,,,,,,,,,,,,,,,,,,,,,,,,,,,,,,,,,,,,,,,,,,,,,,,,,,
27,0.15,,0.30000000000000004,,,19.0,,1.6,,0.08,,0.035,,0.035,,0.75,550.0,1.75,460.0, E8018-G H4,"aws-a5.1:-e7018-h4r
asme-sfa-a5.1:-e7018-h4r
abs:-e7018,-3y
lloyd’s-register:-3ym-h5
dnv-grade:-3-y40h5
gl:-3yh5
bv-grade:-3yhhh
cwb/csa-w48-06:-e4918-1
mil-e-22200/1:-mil-7018",183.0,•-smooth-arc-performance,Requirements - AWS E8018-G H4,Typical Results(3) - As-Welded,"•-general-fabrication
welding-positions
all,-except-vertical-down",,,,,,,,,,,,,,,,,,,,,,,,,,,,,,,,,,,,,,,,,,,,,,,,,,,,,,,,,,,,,,,,,,,,,,,,,,,,,,,,
28,0.06,131.5,,,,28.0,,1.06,,,,0.015,,0.02,,0.415,665.0,,585.0, E8018-G H4,"aws-a5.1:-e7018-h4r
asme-sfa-a5.1:-e7018-h4r
abs:-e7018,-3y
lloyd’s-register:-3ym-h5
dnv-grade:-3-y40h5
gl:-3yh5
bv-grade:-3yhhh
cwb/csa-w48-06:-e4918-1
mil-e-22200/1:-mil-7018",184.0,•-smooth-arc-performance,Requirements - AWS E8018-G H4,Typical Results(3) - As-Welded,"•-general-fabrication
welding-positions
all,-except-vertical-down",,,,,,,,,,,,,,,,,,,,,,,,,,,,,,,,,,,,,,,,,,,,,,,,,,,,,,,,,,,,,,,,,,,,,,,,,,,,,,,,
29,0.15,27.0,0.30000000000000004,,,22.0,,1.6,,0.08,,0.035,,0.035,,0.75,430.0,1.75,330.0, E6010,"aws-a5.1/a5.1m:-e7018-h4r
asme-sfa-a5.1:-e7018-h4r
abs:-e7018
lloyd’s-register:-3ym-h5
dnv-grade:-3-yh5
gl:-3yh5
bv-grade:-3yhhh
cwb/csa-w48-06-e4918-1",186.0,•-smooth-arc-performance,Requirements - AWS E6010,Typical Results(3) - As-Welded,"•-general-fabrication
welding-positions
all,-except-vertical-down",,,,,,,,,,,,,,,,,,,,,,,,,,,,,,,,,,,,,,,,,,,,,,,,,,,,,,,,,,,,,,,,,,,,,,,,,,,,,,,,
30,0.055,56.0,,,,29.0,,1.05,,,,0.01,,0.01,,0.41,557.5,,460.0, E6010,"aws-a5.1/a5.1m:-e7018-h4r
asme-sfa-a5.1:-e7018-h4r
abs:-e7018
lloyd’s-register:-3ym-h5
dnv-grade:-3-yh5
gl:-3yh5
bv-grade:-3yhhh
cwb/csa-w48-06-e4918-1",187.0,•-smooth-arc-performance,Requirements - AWS E6010,Typical Results(3) - As-Welded,"•-general-fabrication
welding-positions
all,-except-vertical-down",,,,,,,,,,,,,,,,,,,,,,,,,,,,,,,,,,,,,,,,,,,,,,,,,,,,,,,,,,,,,,,,,,,,,,,,,,,,,,,,
31,0.2,,0.30000000000000004,,,15.0,,1.2,,0.5,1.0,0.30000000000000004,,0.03,,0.6000000000000001,690.0,,600.0, E10018-G H4R,"typical-applications-------------
•-root-pass-welding-of-up-to-x80-grade-pipe
•-hot,-fill-and-cap-pass-welding-on-up-to-x70-
grade-pipe
welding-positions------------
all",189.0,"•-excellent-impact-properties-without-the-intentional-
addition-of-boron
•-high-productivity-in-vertical-down-and-out‐of‐position-
pipe-welding
•-deep-penetration
•-q2-lot®-control-and-tested-–-certificate-showing-
actual-deposit-chemistry-per-lot-available-online.
•-clean,-visible-weld-puddle
•-superior-puddle-control",Requirements - AWS E10018-G H4R,Typical Results(3)  - As-Welded,"conformances
aws-a5.5/a5.5m:-e8010‐p1,-e8010‐g
asme-sfa‐a5.5:-e8010‐p1,-e8010‐g
csa/cwb-w48-06:-e5510-p1,-e5510-g",,,,,,,,,,,,,,,,,,,,,,,,,,,,,,,,,,,,,,,,,,,,,,,,,,,,,,,,,,,,,,,,,,,,,,,,,,,,,,,,
32,0.145,110.0,0.035,,,23.0,,0.765,,0.17500000000000002,0.865,0.015,,0.015,,0.17,782.5,,700.0, E10018-G H4R,"typical-applications-------------
•-root-pass-welding-of-up-to-x80-grade-pipe
•-hot,-fill-and-cap-pass-welding-on-up-to-x70-
grade-pipe
welding-positions------------
all",190.0,"•-excellent-impact-properties-without-the-intentional-
addition-of-boron
•-high-productivity-in-vertical-down-and-out‐of‐position-
pipe-welding
•-deep-penetration
•-q2-lot®-control-and-tested-–-certificate-showing-
actual-deposit-chemistry-per-lot-available-online.
•-clean,-visible-weld-puddle
•-superior-puddle-control",Requirements - AWS E10018-G H4R,Typical Results(3)  - As-Welded,"conformances
aws-a5.5/a5.5m:-e8010‐p1,-e8010‐g
asme-sfa‐a5.5:-e8010‐p1,-e8010‐g
csa/cwb-w48-06:-e5510-p1,-e5510-g",,,,,,,,,,,,,,,,,,,,,,,,,,,,,,,,,,,,,,,,,,,,,,,,,,,,,,,,,,,,,,,,,,,,,,,,,,,,,,,,
33,0.085,27.0,1.25,,4.0,19.0,,0.9,,0.525,,0.03,,0.03,,0.8,550.0,,460.0," E8045-P2 H4R
PIPELINER LH-D80","diameters-/-packaging
diameter-length-8-lb-(3.6-kg)-easy-open-can
s-e8018-b2-h4r-•-low-alloy,-low-hydrogen",192.0,"typical-applications
(cid:23)(cid:3)power-generation-(cid:23)(cid:3)pressure-vessels
(cid:23)(cid:3)petrochemical-(cid:23)(cid:3)process-piping","Requirements - AWS E8045-P2 H4R
PIPELINER LH-D80","Typical Results(3) - As-Welded
Requirements - AWS E9045-P2 H4R","conformances
aws-a5.5/a5.5m:-2006-e8018-b2-h4r
asme-sfa-a5.5:-e8018-b2-h4r
cwb/csa-w48-06:-e5518-b2
welding-positions
all,-except-vertical-down",,,,,,,,,,,,,,,,,,,,,,,,,,,,,,,,,,,,,,,,,,,,,,,,,,,,,,,,,,,,,,,,,,,,,,,,,,,,,,,,
34,0.15,100.0,0.30000000000000004,,,28.5,,1.6,,0.08,,0.035,,0.035,,0.75,585.0,1.75,500.0," E8045-P2 H4R
PIPELINER LH-D80","aws-a5.1/a5.1m:-e7018-h8
asme-sfa-a5.1:-e7018-h8
cwb/csa-w48-06:-e4918-h8
welding-positions
all,-except-vertical-down",193.0,"•-ac-polarity-welding
•-low-open-circuit-voltage-operation
•-mal-spatter
•-capable-of-cold-re-strikes","Requirements - AWS E8045-P2 H4R
PIPELINER LH-D80","Typical Results(3) - As-Welded
Requirements - AWS E9045-P2 H4R","•-general-fabrication
•-tack-and-skip-welds
•-thin-sections",,,,,,,,,,,,,,,,,,,,,,,,,,,,,,,,,,,,,,,,,,,,,,,,,,,,,,,,,,,,,,,,,,,,,,,,,,,,,,,,
35,,99.0,,,,25.0,,,,,,,,,,,662.5,,562.5, E8018-B2 H4R,,19.0,,Requirements - AWS E8018-B2 H4R,"Typical Results(3) - As-Welded
 Stress-Relieved 1 hr @ 690°C (1275°F)",,,,,,,,,,,,,,,,,,,,,,,,,,,,,,,,,,,,,,,,,,,,,,,,,,,,,,,,,,,,,,,,,,,,,,,,,,,,,,,,,
36,,27.0,,,,19.0,,,,,,,,,,,550.0,,460.0," E8045-P2 H4R
PIPELINER LH-D80",,195.0,,"Requirements - AWS E8045-P2 H4R
PIPELINER LH-D80","Typical Results(3) - As-Welded
Requirements - AWS E9045-P2 H4R",,,,,,,,,,,,,,,,,,,,,,,,,,,,,,,,,,,,,,,,,,,,,,,,,,,,,,,,,,,,,,,,,,,,,,,,,,,,,,,,,
37,0.15,100.0,0.30000000000000004,,,28.5,,1.6,,0.08,,0.035,,0.035,,0.75,585.0,1.75,500.0," E8045-P2 H4R
PIPELINER LH-D80","aws-a5.1:-e7018-1-h4r
asme-sfa-a5.1:-e7018-1-h4r
cwb/csa-w48-06:-e4918-1-h4",196.0,"•-50%-less-moisture-pick-vs.-competition
•-clear-weld-puddle-without-slag-interference
•-flat-bead-profile
•-no-intentional-addition-of-zinc-for-moisture-
resistance
welding-positions
all,-except-vertical-down","Requirements - AWS E8045-P2 H4R
PIPELINER LH-D80","Typical Results(3) - As-Welded
Requirements - AWS E9045-P2 H4R","diameters-/-packaging
1-lb-(0.5-kg)",,,,,,,,,,,,,,,,,,,,,,,,,,,,,,,,,,,,,,,,,,,,,,,,,,,,,,,,,,,,,,,,,,,,,,,,,,,,,,,,
38,,27.0,,,,19.0,,,,,,,,,,,550.0,,460.0," E8045-P2 H4R
PIPELINER LH-D80",,198.0,,"Requirements - AWS E8045-P2 H4R
PIPELINER LH-D80","Typical Results(3) - As-Welded
Requirements - AWS E9045-P2 H4R",,,,,,,,,,,,,,,,,,,,,,,,,,,,,,,,,,,,,,,,,,,,,,,,,,,,,,,,,,,,,,,,,,,,,,,,,,,,,,,,,
39,0.15,100.0,,,4.0,28.5,,1.825,,0.35000000000000003,0.9,0.03,,0.03,,0.8,585.0,,500.0," E8045-P2 H4R
PIPELINER LH-D80","aws-a5.5/a5.5m:-2006-e10018-d2-h4r
asme-sfa-a5.5:-e10018-d2-h4r
abs:-3yq620-h5
lloyd’s-register:-3y62-h5
dnv-grade:-3y62-h5
cwb/csa-w48-06:-e6918-d2",199.0,"capable-of-exceeding-550-mpa-(80-ksi)-yield-
strength-after-12-hours-at-635°c-(1175°f)-on-
4130-aisi-steel-
premium-arc-performance
q2-lot®-certificate-showing-actual-deposit-
chemistry-available-online-
easy-strike-and-re-strike-
effortless-slag-removal-
welding-positions
all,-except-vertical-down
d2-h4r","Requirements - AWS E8045-P2 H4R
PIPELINER LH-D80","Typical Results(3) - As-Welded
Requirements - AWS E9045-P2 H4R","chromium-molybdenum-and-other-low-alloy-steels,-
including-aisi-4130,-4140,-8630-and-astm-a182-and-
a336-grades-f22
carbon-manganese-and-other-low-alloy-steels
offshore-and-subsea-components
process-piping
meets-nace-mr0175/iso15156-2",,,,,,,,,,,,,,,,,,,,,,,,,,,,,,,,,,,,,,,,,,,,,,,,,,,,,,,,,,,,,,,,,,,,,,,,,,,,,,,,
40,,27.0,,,,22.0,,,,,,,,,,,430.0,,330.0, E6011,,201.0,,Requirements - AWS E6011,Typical Results(3) - As-Welded,,,,,,,,,,,,,,,,,,,,,,,,,,,,,,,,,,,,,,,,,,,,,,,,,,,,,,,,,,,,,,,,,,,,,,,,,,,,,,,,,
41,0.1,53.5,0.4,,4.0,27.0,,1.55,,0.375,1.875,,0.03,,,0.6000000000000001,580.0,,475.0, E6011,"key-features
capable-of-producing-weld-deposits-with-
760-mpa-(110-ksi)-tensile-strength-
premium-arc-performance-
square-coating-burn-off-
easy-strike-and-re-strike-
effortless-slag-removal
welding-positions
all,-except-vertical-down",202.0,"typical-applications
quenched-and-tempered-crane-booms
steels,-such-as-a514,-
trailer-frames
a517-and-a709
general-fabrication-of-
high-strength-steels",Requirements - AWS E6011,Typical Results(3) - As-Welded,"conformances
aws-a5.5/a5.5m:-2006-e11018m-h4r
asme-sfa-a5.5:-e11018m-h4r
abs:-4yq690-h5
dnv-grade:-4-ym69-h5
cwb/csa-w48-06:-e7618-m-h4r
s-e11018m-h4r-•-low-alloy,-low-hydrogen",,,,,,,,,,,,,,,,,,,,,,,,,,,,,,,,,,,,,,,,,,,,,,,,,,,,,,,,,,,,,,,,,,,,,,,,,,,,,,,,
42,0.12,27.0,,,4.0,22.0,,0.9,,0.525,,,,0.03,,,430.0,,330.0, E6010,"typical-applications
(cid:23)(cid:3)fabrication-and-maintenance-welding
(cid:23)(cid:3)pressure-vessels-and-pressure-piping",205.0,"(cid:23)(cid:3)designed-for-welding-0.50%-molybdenum-steel
(cid:23)(cid:3)premium-arc-performance
(cid:23)(cid:3)square-coating-burn-off
(cid:23)(cid:3)easy-strike,-re-strike-and-slag-removal
(cid:23)(cid:3)capable-of-exceeding-aws-mum-
requirement-of-490-mpa-(70-ksi)-tensile-
strength-after-8-hours-of-stress-relieving-
at-620°c-(1150°f)",Requirements - AWS E6010,Typical Results(3) - As-Welded,"diameters-/-packaging
diameter-length-8-lb-(3.6-kg)-easy-open-can-10-lb
1-h4r",,,,,,,,,,,,,,,,,,,,,,,,,,,,,,,,,,,,,,,,,,,,,,,,,,,,,,,,,,,,,,,,,,,,,,,,,,,,,,,,
43,0.05,54.5,,,3.0,28.0,,0.675,,0.55,,,,,,,542.5,,447.5, E6010,"typical-applications
(cid:23)(cid:3)fabrication-and-maintenance-welding
(cid:23)(cid:3)pressure-vessels-and-pressure-piping",206.0,"(cid:23)(cid:3)designed-for-welding-0.50%-molybdenum-steel
(cid:23)(cid:3)premium-arc-performance
(cid:23)(cid:3)square-coating-burn-off
(cid:23)(cid:3)easy-strike,-re-strike-and-slag-removal
(cid:23)(cid:3)capable-of-exceeding-aws-mum-
requirement-of-490-mpa-(70-ksi)-tensile-
strength-after-8-hours-of-stress-relieving-
at-620°c-(1150°f)",Requirements - AWS E6010,Typical Results(3) - As-Welded,"diameters-/-packaging
diameter-length-8-lb-(3.6-kg)-easy-open-can-10-lb
1-h4r",,,,,,,,,,,,,,,,,,,,,,,,,,,,,,,,,,,,,,,,,,,,,,,,,,,,,,,,,,,,,,,,,,,,,,,,,,,,,,,,
44,,27.0,,,,22.0,,,,,,,,,,,430.0,,330.0, E6010,,208.0,,Requirements - AWS E6010,Typical Results(3) - As-Welded,,,,,,,,,,,,,,,,,,,,,,,,,,,,,,,,,,,,,,,,,,,,,,,,,,,,,,,,,,,,,,,,,,,,,,,,,,,,,,,,,
45,0.085,72.0,1.25,,4.0,25.5,,0.9,,0.525,,0.03,,0.03,,0.8,555.0,,457.5, E6010,"diameters-/-packaging
diameter-length-8-lb-(3.6-kg)-easy-open-can
s-e8018-b2-h4r-•-low-alloy,-low-hydrogen",209.0,"typical-applications
(cid:23)(cid:3)power-generation-(cid:23)(cid:3)pressure-vessels
(cid:23)(cid:3)petrochemical-(cid:23)(cid:3)process-piping",Requirements - AWS E6010,Typical Results(3) - As-Welded,"conformances
aws-a5.5/a5.5m:-2006-e8018-b2-h4r
asme-sfa-a5.5:-e8018-b2-h4r
cwb/csa-w48-06:-e5518-b2
welding-positions
all,-except-vertical-down",,,,,,,,,,,,,,,,,,,,,,,,,,,,,,,,,,,,,,,,,,,,,,,,,,,,,,,,,,,,,,,,,,,,,,,,,,,,,,,,
46,,20.0,,,,19.0,,,,,,,,,,,550.0,,460.0, E8018-C1 H4R,,21.0,,Requirements - AWS E8018-C1 H4R,"Typical Results(3) 
 Stress-Relieved 1 hr @ 610°C (1125°F)",,,,,,,,,,,,,,,,,,,,,,,,,,,,,,,,,,,,,,,,,,,,,,,,,,,,,,,,,,,,,,,,,,,,,,,,,,,,,,,,,
47,0.12,,,,,17.0,,1.25,,,,,,2.375,,0.8,430.0,,330.0, E6013,"typical-applications
•-low-temperature-applications
•-refrigerated-ammonia-tanks
•-liquefied-gas-storage,-piping-and-transportation
•-weathering-steels
•-applications-requiring-stress-relieved-conditions",212.0,"•-designed-to-produce-a-nol-2.25%-nickel-deposit
•-premium-arc-performance
•-square-coating-burn-off
•-easy-strike,-re-strike-and-slag-removal
welding-positions
all,-except-vertical-down",Requirements - AWS E6013,Typical Results(3) - As-Welded,"conformances
aws-a5.5/a5.5m:-e8018-c1-h4r
asme-sfa-a5.5:-e8018-c1-h4r
cwb/csa-w48-06:-e5518-c1",,,,,,,,,,,,,,,,,,,,,,,,,,,,,,,,,,,,,,,,,,,,,,,,,,,,,,,,,,,,,,,,,,,,,,,,,,,,,,,,
48,0.07,56.5,,,,23.0,,1.07,,,,,,,,0.35000000000000003,487.5,,420.0, E6013,"typical-applications
•-low-temperature-applications
•-refrigerated-ammonia-tanks
•-liquefied-gas-storage,-piping-and-transportation
•-weathering-steels
•-applications-requiring-stress-relieved-conditions",213.0,"•-designed-to-produce-a-nol-2.25%-nickel-deposit
•-premium-arc-performance
•-square-coating-burn-off
•-easy-strike,-re-strike-and-slag-removal
welding-positions
all,-except-vertical-down",Requirements - AWS E6013,Typical Results(3) - As-Welded,"conformances
aws-a5.5/a5.5m:-e8018-c1-h4r
asme-sfa-a5.5:-e8018-c1-h4r
cwb/csa-w48-06:-e5518-c1",,,,,,,,,,,,,,,,,,,,,,,,,,,,,,,,,,,,,,,,,,,,,,,,,,,,,,,,,,,,,,,,,,,,,,,,,,,,,,,,
49,0.12,27.0,0.15,,4.0,22.0,,0.8250000000000001,,0.35000000000000003,0.95,0.03,,0.03,,0.8,490.0,0.05,415.0, E7010-P1,"diameters-/-packaging
diameter-length-10-lb-(4.5-kg)-easy-op
in-(mm)-in-(mm)-30-lb-(13.6-kg)-master
s-e8018-c3-h4r-•-low-alloy,-low-hydrogen",215.0,"typical-applications
(cid:23)(cid:3)shipbuilding-(cid:23)(cid:3)weathering-steels
(cid:23)(cid:3)piping-and-gas-(cid:23)(cid:3)cross-country-
storage-tanks-pipe-repair",Requirements - AWS E7010-P1,Typical Results(3) - As-Welded,"conformances
aws-a5.5/a5.5m:-2006-e8018-c3-h4r
asme-sfa-a5.5:-e8018-c3-h4r
abs:-e8018-c3-h4r
cwb/csa-w48-06:-e5518-c3
en-iso-2560-b:-e5518-n2-a-u-h5",,,,,,,,,,,,,,,,,,,,,,,,,,,,,,,,,,,,,,,,,,,,,,,,,,,,,,,,,,,,,,,,,,,,,,,,,,,,,,,,
50,0.2,27.0,0.30000000000000004,,,22.0,,1.2,,0.5,1.0,0.03,,,,0.6000000000000001,490.0,0.1,415.0, E7010-P1,"typical-applications
(cid:23)(cid:3)root-pass-welding-of-up-to-x80-grade-pipe
(cid:23)(cid:3)hot,-fill-and-cap-pass-of-up-to-x70-grade-pipe",215.0,"(cid:23)(cid:3)high-productivity-in-vertical-down-and-
out-of-position-pipe-welding-
(cid:23)(cid:3)deep-penetration-
(cid:23)(cid:3)q2-lot®-certificate-showing-actual-deposit-
chemistry-available-online-
(cid:23)(cid:3)clean,-visible-weld-puddle-
(cid:23)(cid:3)superior-puddle-control
welding-positions
all",Requirements - AWS E7010-P1,Typical Results(3) - As-Welded,diameters-/-packaging,,,,,,,,,,,,,,,,,,,,,,,,,,,,,,,,,,,,,,,,,,,,,,,,,,,,,,,,,,,,,,,,,,,,,,,,,,,,,,,,
51,0.055,70.5,0.05,,1.5,26.0,,0.8250000000000001,,0.17,0.95,,,,,0.34500000000000003,580.0,,485.0, E7010-P1,"diameters-/-packaging
diameter-length-10-lb-(4.5-kg)-easy-op
in-(mm)-in-(mm)-30-lb-(13.6-kg)-master
s-e8018-c3-h4r-•-low-alloy,-low-hydrogen",216.0,"typical-applications
(cid:23)(cid:3)shipbuilding-(cid:23)(cid:3)weathering-steels
(cid:23)(cid:3)piping-and-gas-(cid:23)(cid:3)cross-country-
storage-tanks-pipe-repair",Requirements - AWS E7010-P1,Typical Results(3) - As-Welded,"conformances
aws-a5.5/a5.5m:-2006-e8018-c3-h4r
asme-sfa-a5.5:-e8018-c3-h4r
abs:-e8018-c3-h4r
cwb/csa-w48-06:-e5518-c3
en-iso-2560-b:-e5518-n2-a-u-h5",,,,,,,,,,,,,,,,,,,,,,,,,,,,,,,,,,,,,,,,,,,,,,,,,,,,,,,,,,,,,,,,,,,,,,,,,,,,,,,,
52,0.085,,2.25,,4.0,17.0,,0.9,,1.05,,0.03,,0.03,,0.8,490.0,,400.0, E7014,"diameters-/-packaging
diameter-length-8-lb-(3.6-kg)-easy-open-can
s-e9018-b3-h4r-•-low-alloy,-low-hydrogen",218.0,"typical-applications
(cid:23)(cid:3)2.25%-chromium,-(cid:23)(cid:3)petrochemical
1%-molybdenum-steels
(cid:23)(cid:3)pressure-vessels
(cid:23)(cid:3)power-generation
(cid:23)(cid:3)process-piping",Requirements - AWS E7014,Typical Results(3) - As-Welded,"conformances
aws-a5.5/a5.5m:-2006-e9018-b3-h4r
asme-sfa-a5.5:-e9018-b3-h4r
cwb/csa-w48-06:-e6218-b3
welding-positions
all,-except-vertical-down",,,,,,,,,,,,,,,,,,,,,,,,,,,,,,,,,,,,,,,,,,,,,,,,,,,,,,,,,,,,,,,,,,,,,,,,,,,,,,,,
53,0.075,74.0,2.335,,3.0,26.0,,0.72,,1.08,,,,,,0.44,537.5,,455.0, E7014,"diameters-/-packaging
diameter-length-8-lb-(3.6-kg)-easy-open-can
s-e9018-b3-h4r-•-low-alloy,-low-hydrogen",219.0,"typical-applications
(cid:23)(cid:3)2.25%-chromium,-(cid:23)(cid:3)petrochemical
1%-molybdenum-steels
(cid:23)(cid:3)pressure-vessels
(cid:23)(cid:3)power-generation
(cid:23)(cid:3)process-piping",Requirements - AWS E7014,Typical Results(3) - As-Welded,"conformances
aws-a5.5/a5.5m:-2006-e9018-b3-h4r
asme-sfa-a5.5:-e9018-b3-h4r
cwb/csa-w48-06:-e6218-b3
welding-positions
all,-except-vertical-down",,,,,,,,,,,,,,,,,,,,,,,,,,,,,,,,,,,,,,,,,,,,,,,,,,,,,,,,,,,,,,,,,,,,,,,,,,,,,,,,
54,0.1,,0.15,,4.0,19.0,,0.925,,0.35000000000000003,1.6,,0.03,,,0.8,550.0,,460.0, E8010-G,"aws-a5.5/a5.5m:-2006-e9018m-h4r
asme-sfa-a5.5:-e9018m-h4r
abs:-e9018m-h4r
cwb/csa-w48-06:-e6218-m-h4r-(9018m-h4r)",221.0,"(cid:23)(cid:3)designed-to-produce-weld-deposits-with-
620-mpa-(90-ksi)-tensile-strength-
(cid:23)(cid:3)premium-arc-performance-
(cid:23)(cid:3)square-coating-burn-off-
(cid:23)(cid:3)easy-strike-and-re-strike-
(cid:23)(cid:3)effortless-slag-removal
welding-positions
all,-except-vertical-down
h4r",Requirements - AWS E8010-G,Typical Results(3) - As-Welded,"(cid:23)(cid:3)high-strength-steel,-such-as-hy-80,-hy-90-and-astm-
a514
(cid:23)(cid:3)cross-country-pipe-repair
(cid:23)(cid:3)dc-welding",,,,,,,,,,,,,,,,,,,,,,,,,,,,,,,,,,,,,,,,,,,,,,,,,,,,,,,,,,,,,,,,,,,,,,,,,,,,,,,,
55,0.055,59.0,0.085,,2.0,25.0,,1.0,,0.30000000000000004,1.65,,0.013333333300000002,,,0.4,637.5,,540.0, E8010-G,"aws-a5.5/a5.5m:-2006-e9018m-h4r
asme-sfa-a5.5:-e9018m-h4r
abs:-e9018m-h4r
cwb/csa-w48-06:-e6218-m-h4r-(9018m-h4r)",222.0,"(cid:23)(cid:3)designed-to-produce-weld-deposits-with-
620-mpa-(90-ksi)-tensile-strength-
(cid:23)(cid:3)premium-arc-performance-
(cid:23)(cid:3)square-coating-burn-off-
(cid:23)(cid:3)easy-strike-and-re-strike-
(cid:23)(cid:3)effortless-slag-removal
welding-positions
all,-except-vertical-down
h4r",Requirements - AWS E8010-G,Typical Results(3) - As-Welded,"(cid:23)(cid:3)high-strength-steel,-such-as-hy-80,-hy-90-and-astm-
a514
(cid:23)(cid:3)cross-country-pipe-repair
(cid:23)(cid:3)dc-welding",,,,,,,,,,,,,,,,,,,,,,,,,,,,,,,,,,,,,,,,,,,,,,,,,,,,,,,,,,,,,,,,,,,,,,,,,,,,,,,,
56,0.07,,0.03,,2.0,22.0,,0.97,,0.225,0.02,,0.01,,,0.27,490.0,,390.0, E7010-A1,,224.0,"q2-lot®-certificate-showing-actual-deposit-
composition-and-actual-mechanical-properties-
available-online
available-as-batch-managed-inventory
“n”-designator-design-modified-to-
meet-properties-after-48-hours-stress-relief
premium-arc-performance
square-coating-burn-off
easy-strike-and-re-strike
effortless-slag-removal
mal-spatter-for-enhanced-operability-
and-clean-weld-surface",Requirements - AWS E7010-A1,Typical Results(3)  - As-Welded,"nuclear-power-plant-construction-and-maintenance
power-generation
petrochemical
pressure-vessels
pressure-piping
fill-and-cap-pass-welding-of-up-to-x65-grade-pipe
asme-ix-qualification
asme-ix-qualification:-qw432-f-no-4,-
qw442-a-no-1",,,,,,,,,,,,,,,,,,,,,,,,,,,,,,,,,,,,,,,,,,,,,,,,,,,,,,,,,,,,,,,,,,,,,,,,,,,,,,,,
57,,104.0,,,,28.0,,,,,,,,,,,590.0,,492.5, E8018-C1 H4R,,22.0,,Requirements - AWS E8018-C1 H4R,"Typical Results(3) 
 Stress-Relieved 1 hr @ 610°C (1125°F)",,,,,,,,,,,,,,,,,,,,,,,,,,,,,,,,,,,,,,,,,,,,,,,,,,,,,,,,,,,,,,,,,,,,,,,,,,,,,,,,,
58,,39.0,,,,27.5,,,,,,,,,,,560.0,,475.0, E7010-A1,,225.0,,Requirements - AWS E7010-A1,Typical Results(3)  - As-Welded,,,,,,,,,,,,,,,,,,,,,,,,,,,,,,,,,,,,,,,,,,,,,,,,,,,,,,,,,,,,,,,,,,,,,,,,,,,,,,,,,
59,0.055,,,,,17.0,,1.12,,,,0.0125,,0.008,,0.395,620.0,,530.0, E9010-G,"diameters-/-packaging
buy-america",227.0,"•-exceeds-aws-toughness-requirements-at-50°f
•-extreme-bend-ability
•-60%-less-moisture-pickup-vs.-competition
•-clear-puddle-and-a-smooth-arc
•-meets-chemical-composition-recommendations-of-api-7
•-q2-lot®-certificate-showing-actual-deposit-chemistry-an
mechanical-properties-available-online",Requirements - AWS E9010-G,Typical Results(3) - As-Welded,"•-power-generation-•-pressure-piping
•-petrochemical-•-fill-and-cap-pass-welding
to-x65-grade-pipe
•-pressure-vessels",,,,,,,,,,,,,,,,,,,,,,,,,,,,,,,,,,,,,,,,,,,,,,,,,,,,,,,,,,,,,,,,,,,,,,,,,,,,,,,,
60,,69.5,,,,23.0,,,,,,,,,,,655.0,,567.5, E9010-G,,228.0,,Requirements - AWS E9010-G,Typical Results(3) - As-Welded,,,,,,,,,,,,,,,,,,,,,,,,,,,,,,,,,,,,,,,,,,,,,,,,,,,,,,,,,,,,,,,,,,,,,,,,,,,,,,,,,
61,0.06,27.0,,,,22.0,,1.35,,,,0.0125,,0.008,,0.53,490.0,,415.0, E7010-P1,"typical-applications
•-root-pass-welding-of-up-to-x100-grade-pipe
welding-positions
all",230.0,"•-hot,-fill-and-cap-pass-welding-up-to-x60
•-low-hydrogen,-vertical-up-capability-on-x60-grade-pipe-
•-q2-lot®-certificates-showing-actual-deposit-chemistry-
and-mechanical-properties-available-online
•-dc-(dcen)-is-the-recommended-polarity-for-root-pass-
welding-on-pipe",Requirements - AWS E7010-P1,Typical Results(3) - As-Welded,"conformances
aws-a5.1:-e7016-1-h4
asme-sfa-a5.1:-e7016-1-h4",,,,,,,,,,,,,,,,,,,,,,,,,,,,,,,,,,,,,,,,,,,,,,,,,,,,,,,,,,,,,,,,,,,,,,,,,,,,,,,,
62,,41.5,,,,25.0,,,,,,,,,,,580.0,,480.0, E7010-P1,,231.0,,Requirements - AWS E7010-P1,Typical Results(3) - As-Welded,,,,,,,,,,,,,,,,,,,,,,,,,,,,,,,,,,,,,,,,,,,,,,,,,,,,,,,,,,,,,,,,,,,,,,,,,,,,,,,,,
63,0.155,27.0,0.025,,,22.0,,0.64,,0.015,0.025,0.011000000000000001,,,,0.235,490.0,,400.0, E7024-1,"diameters-/-packaging
diameter-length-10-lb-(4.5-kg)-easy-open-ca",233.0,"(cid:23)(cid:3)high-operator-appeal-and-control
(cid:23)(cid:3)easy-slag-removal
(cid:23)(cid:3)q2-lot®-certificate-showing-actual-deposit-
chemistry-available-online
(cid:23)(cid:3)standard-in-the-pipe-welding-industry",Requirements - AWS E7024-1,Typical Results(3) - As-Welded,"(cid:23)(cid:3)cross-country-and-in-plant-pipe-welding
(cid:23)(cid:3)root-pass-on-up-to-x80-grade-pipe
(cid:23)(cid:3)hot,-fill-and-cap-pass-on-up-to-x60-grade-pipe",,,,,,,,,,,,,,,,,,,,,,,,,,,,,,,,,,,,,,,,,,,,,,,,,,,,,,,,,,,,,,,,,,,,,,,,,,,,,,,,
64,,43.5,,,,26.5,,,,,,,,,,,547.5,,472.5, E7024-1,,234.0,,Requirements - AWS E7024-1,Typical Results(3) - As-Welded,,,,,,,,,,,,,,,,,,,,,,,,,,,,,,,,,,,,,,,,,,,,,,,,,,,,,,,,,,,,,,,,,,,,,,,,,,,,,,,,,
65,,47.0,,,,19.0,,,,,,,,,,,550.0,,460.0, E8018-B2,,237.0,,Requirements - AWS E8018-B2,"Typical Performance
As-Welded",,,,,,,,,,,,,,,,,,,,,,,,,,,,,,,,,,,,,,,,,,,,,,,,,,,,,,,,,,,,,,,,,,,,,,,,,,,,,,,,,
66,0.2,,0.30000000000000004,,,,,1.2,,0.5,1.0,0.03,,,,0.6000000000000001,,0.1,, E8018-B2,"typical-applications
(cid:23)(cid:3)root-pass-welding-of-up-to-x80-grade-pipe
(cid:23)(cid:3)hot,-fill-and-cap-pass-of-up-to-x70-grade-pipe",238.0,"(cid:23)(cid:3)high-productivity-in-vertical-down-and-
out-of-position-pipe-welding-
(cid:23)(cid:3)deep-penetration-
(cid:23)(cid:3)q2-lot®-certificate-showing-actual-deposit-
chemistry-available-online-
(cid:23)(cid:3)clean,-visible-weld-puddle-
(cid:23)(cid:3)superior-puddle-control
welding-positions
all",Requirements - AWS E8018-B2,"Typical Performance
As-Welded",diameters-/-packaging,,,,,,,,,,,,,,,,,,,,,,,,,,,,,,,,,,,,,,,,,,,,,,,,,,,,,,,,,,,,,,,,,,,,,,,,,,,,,,,,
67,,47.0,,,,17.0,,,,,,,,,,,630.0,,540.0, E9018-B3,,240.0,,Requirements - AWS E9018-B3,"Typical Performance
As-Welded",,,,,,,,,,,,,,,,,,,,,,,,,,,,,,,,,,,,,,,,,,,,,,,,,,,,,,,,,,,,,,,,,,,,,,,,,,,,,,,,,
68,,27.0,,,,24.0,,,,,,,,,,,550.0,,510.0, E8018-C3 H4R,,24.0,,Requirements - AWS E8018-C3 H4R,Typical Results(3) - As-Welded,,,,,,,,,,,,,,,,,,,,,,,,,,,,,,,,,,,,,,,,,,,,,,,,,,,,,,,,,,,,,,,,,,,,,,,,,,,,,,,,,
69,,,,,,,,,,,,,,,,,,,, E9018-B3,,241.0,,Requirements - AWS E9018-B3,"Typical Performance
As-Welded",,,,,,,,,,,,,,,,,,,,,,,,,,,,,,,,,,,,,,,,,,,,,,,,,,,,,,,,,,,,,,,,,,,,,,,,,,,,,,,,,
70,,27.0,,,,19.0,,,,,,,,,,,550.0,,460.0, E8010-P1,,244.0,,Requirements - AWS E8010-P1,Typical Results(3) - As-Welded,,,,,,,,,,,,,,,,,,,,,,,,,,,,,,,,,,,,,,,,,,,,,,,,,,,,,,,,,,,,,,,,,,,,,,,,,,,,,,,,,
71,0.15,99.0,0.30000000000000004,,,25.5,,1.6,,0.08,,0.035,,0.035,,0.75,615.0,1.75,510.0, E8010-P1,"typical-applications
•-root-pass-welding-of-up-to-x100-grade-pipe
welding-positions
all",245.0,"•-hot,-fill-and-cap-pass-welding-up-to-x60
•-low-hydrogen,-vertical-up-capability-on-x60-grade-pipe-
•-q2-lot®-certificates-showing-actual-deposit-chemistry-
and-mechanical-properties-available-online
•-dc-(dcen)-is-the-recommended-polarity-for-root-pass-
welding-on-pipe",Requirements - AWS E8010-P1,Typical Results(3) - As-Welded,"conformances
aws-a5.1:-e7016-1-h4
asme-sfa-a5.1:-e7016-1-h4",,,,,,,,,,,,,,,,,,,,,,,,,,,,,,,,,,,,,,,,,,,,,,,,,,,,,,,,,,,,,,,,,,,,,,,,,,,,,,,,
72,,34.0,,,,19.0,,,,,,,,,,,590.0,,60.0,"
 E8015-B8 H4 4",,247.0,,"Requirements
AWS E8015-B8 H4 4","Typical Performance(3)
After 2 hours of PWHT at 720°C (1330°F)",,,,,,,,,,,,,,,,,,,,,,,,,,,,,,,,,,,,,,,,,,,,,,,,,,,,,,,,,,,,,,,,,,,,,,,,,,,,,,,,,
73,,90.0,0.30000000000000004,0.2,4.0,22.0,,1.0,,0.2,,0.03,,,0.265,0.8,710.0,0.1,600.0,"
 E8015-B8 H4 4","diameters-/-packaging
diameter-length-1
018-g-h4",248.0,"(cid:23)(cid:3)low-hydrogen,-vertical-up-capability-on-
x70-grade-pipe-
(cid:23)(cid:3)charpy-v-notch-impact-toughness-tested-
to-46°c-(-50°f)
(cid:23)(cid:3)q2-lot®-certificate-showing-actual-deposit-
chemistry-available-online","Requirements
AWS E8015-B8 H4 4","Typical Performance(3)
After 2 hours of PWHT at 720°C (1330°F)",(cid:23)(cid:3)fill-and-cap-pass-welding-of-up-to-x70-grade-pipe,,,,,,,,,,,,,,,,,,,,,,,,,,,,,,,,,,,,,,,,,,,,,,,,,,,,,,,,,,,,,,,,,,,,,,,,,,,,,,,,
