Repository: PrasannS/WeldingAnalysis

# Analyzing Weld Composite Material and Mechanial properties using statistical / machine learning approaches

## Webscraping

### The data for this projects was obtained via webscraping welding materials data from the following sites

- [Certilas Welding Products Dataset](https://certilas.nl/en/catalogue)
- [Lincoln Electric Welding Products Dataset](https://www.lincolnelectric.com/en-us/consumables/Pages/consumables.aspx)
- [Citrination Weld Composites Dataset](https://citrination.com/datasets/114194/show_search?searchMatchOption=fuzzyMatch)

This scraping was done through the combination of webscraping and data preprocessing using BeautifulSoup and Pandas. See

File: data/combined_data/200124_final_data.csv (part 13 of 37)
-1",1461.0,"(cid:23)(cid:3)high-deposition-rates
(cid:23)(cid:3)smooth-bead-appearance
(cid:23)(cid:3)mal-spatter
(cid:23)(cid:3)shallow-penetration",Requirements - AWS E7018 H8,Typical Results(3) - As-Welded,"(cid:23)(cid:3)large-welds
(cid:23)(cid:3)slightly-downhill-(15°-positions
(cid:23)(cid:3)multiple-pass-welding",,,,,,,,,,,,,,,,,,,,,,,,,,,,,,,,,,,,,,,,,,,,,,,,,,,,,,,,,,,,,,,,,,,,,,,,,,,,,,,,
939,,62.5,,,,23.5,,,,,,,,,,,752.5,,682.5, E10018-D2 H4R,,144.0,,Requirements - AWS E10018-D2 H4R,"Typical Results(3) - Stress-Relieved
  1 hr @ 620°C (1150°F)",,,,,,,,,,,,,,,,,,,,,,,,,,,,,,,,,,,,,,,,,,,,,,,,,,,,,,,,,,,,,,,,,,,,,,,,,,,,,,,,,
940,0.15,27.0,,,,20.0,,0.56,,0.29,0.015,,,,,0.13,760.0,0.01,720.0, E11018M H4R,diameters-/-packaging,146.0,"(cid:23)(cid:3)light-slag-for-mal-arc-interference
(cid:23)(cid:3)deep-penetration
(cid:23)(cid:3)clean,-visible-weld-puddle
(cid:23)(cid:3)superior-puddle-control",Requirements - AWS E11018M H4R,Typical Results(3) - As-Welded,"(cid:23)(cid:3)root-pass-welding-of-up-to-x80-grade-pipe
(cid:23)(cid:3)hot,-fill-and-cap-pass-of-up-to-x65-grade-pipe
(cid:23)(cid:3)vertical-down-welding",,,,,,,,,,,,,,,,,,,,,,,,,,,,,,,,,,,,,,,,,,,,,,,,,,,,,,,,,,,,,,,,,,,,,,,,,,,,,,,,
941,0.2,27.0,0.2,,,20.0,,1.2,,0.30000000000000004,0.30000000000000004,,,,,1.0,760.0,0.08,720.0, E11018M H4R,"diameters-/-packaging
diameter-length-10-lb-(4.5-kg)-easy-open-ca",146.0,"(cid:23)(cid:3)high-operator-appeal-and-control
(cid:23)(cid:3)easy-slag-removal
(cid:23)(cid:3)q2-lot®-certificate-showing-actual-deposit-
chemistry-available-online
(cid:23)(cid:3)standard-in-the-pipe-welding-industry",Requirements - AWS E11018M H4R,Typical Results(3) - As-Welded,"(cid:23)(cid:3)cross-country-and-in-plant-pipe-welding
(cid:23)(cid:3)root-pass-on-up-to-x80-grade-pipe
(cid:23)(cid:3)hot,-fill-and-cap-pass-on-up-to-x60-grade-pipe",,,,,,,,,,,,,,,,,,,,,,,,,,,,,,,,,,,,,,,,,,,,,,,,,,,,,,,,,,,,,,,,,,,,,,,,,,,,,,,,
942,,89.5,,,,23.0,,,,,,,,,,,786.0,,724.0, E11018M H4R,,147.0,,Requirements - AWS E11018M H4R,Typical Results(3) - As-Welded,,,,,,,,,,,,,,,,,,,,,,,,,,,,,,,,,,,,,,,,,,,,,,,,,,,,,,,,,,,,,,,,,,,,,,,,,,,,,,,,,
943,0.045,,0.025,,,22.0,,0.8250000000000001,,,,0.016,,0.008,,0.405,490.0,0.01,390.0, E7018-A1 H4R,"diameters-/-packaging
diameter-length
-1",149.0,"(cid:23)(cid:3)high-deposition-rates
(cid:23)(cid:3)smooth-bead-appearance
(cid:23)(cid:3)mal-spatter
(cid:23)(cid:3)shallow-penetration",Requirements - AWS E7018-A1 H4R,"Typical Results(3) - As-Welded
   Stress-Relieved 1 hr @ 620°C (1150°F)","(cid:23)(cid:3)large-welds
(cid:23)(cid:3)slightly-downhill-(15°-positions
(cid:23)(cid:3)multiple-pass-welding",,,,,,,,,,,,,,,,,,,,,,,,,,,,,,,,,,,,,,,,,,,,,,,,,,,,,,,,,,,,,,,,,,,,,,,,,,,,,,,,
944,0.037000000000000005,,,,,35.2,,0.65,,,,0.012,,0.008,,0.3,,,,,,,,,,,Room temperature,80.6,Room temperature,456.0,Room temperature,370.0,Room temperature,,,,,,,,,,,,,170,+,1.0,200.0,DC,21,580,2,,,,,,,,,,,,,1.0,98.993,,,,,,,,,,,,,,,,,,,,,,,,,,,,,,,,,,,,,,,
945,0.037000000000000005,,,,,31.2,,1.03,,,,0.014,,0.006999999999999999,,0.31,,,,,,,,,,,Room temperature,80.6,Room temperature,498.0,Room temperature,413.0,Room temperature,,,,,,,,,,,,,170,+,1.0,200.0,DC,21,250,14,,,,,,,,,,,,,1.0,98.602,,,,,,,,,,,,,,,,,,,,,,,,,,,,,,,,,,,,,,,
946,0.037000000000000005,,,,,,,1.03,,,,0.014,,0.006999999999999999,,0.31,,,,,,,,,,,,,,,,,,40.0,Room temperature,0.0,Room temperature,28.0,Room temperature,32.0,Room temperature,,,,,170,+,1.0,200.0,DC,21,N,0,,,,,,,,,,,,,1.0,98.602,,,,,,,,,,,,,,,,,,,,,,,,,,,,,,,,,,,,,,,
947,0.037000000000000005,,,,,31.0,,1.03,,,,0.014,,0.006999999999999999,,0.31,,,,,,,,,,,Room temperature,80.6,Room temperature,490.0,Room temperature,402.0,Room temperature,,,,,,,,,,,,,170,+,1.0,200.0,DC,21,580,2,,,,,,,,,,,,,1.0,98.602,,,,,,,,,,,,,,,,,,,,,,,,,,,,,,,,,,,,,,,
948,0.044,,,,,29.4,,1.43,,,,0.014,,0.006999999999999999,,0.35,,,,,,,,,,,Room temperature,78.7,Room temperature,551.0,Room temperature,468.0,Room temperature,,,,,,,,,,,,,170,+,1.0,200.0,DC,21,250,14,,,,,,,,,,,,,1.0,98.155,,,,,,,,,,,,,,,,,,,,,,,,,,,,,,,,,,,,,,,
949,0.044,,,,,,,1.43,,,,0.014,,0.006999999999999999,,0.35,,,,,,,,,,,,,,,,,,,,,,,,,,,,,,,,,,,,,,,,,,,,,,,,,,1.0,98.155,,,,,,,,,,,,,,,,,,,,,,,,,,,,,,,,,,,,,,,
950,0.044,,,,,31.6,,1.43,,,,0.014,,0.006999999999999999,,0.35,,,,,,,,,,,Room temperature,78.8,Room temperature,529.0,Room temperature,436.0,Room temperature,,,,,,,,,,,,,170,+,1.0,200.0,DC,21,580,2,,,,,,,,,,,,,1.0,98.155,,,,,,,,,,,,,,,,,,,,,,,,,,,,,,,,,,,,,,,
951,0.045,,,,,28.0,,1.85,,,,0.016,,0.006999999999999999,,0.33,,,,,,,,,,,Room temperature,76.8,Room temperature,588.0,Room temperature,514.0,Room temperature,,,,,,,,,,,,,170,+,1.0,200.0,DC,21,250,14,,,,,,,,,,,,,1.0,97.75200000000001,,,,,,,,,,,,,,,,,,,,,,,,,,,,,,,,,,,,,,,
952,0.045,,,,,,,1.85,,,,0.016,,0.006999999999999999,,0.33,,,,,,,,,,,,,,,,,,60.0,Room temperature,0.0,Room temperature,17.0,Room temperature,13.0,Room temperature,,,,,170,+,1.0,200.0,DC,21,N,0,,,,,,,,,,,,,1.0,97.75200000000001,,,,,,,,,,,,,,,,,,,,,,,,,,,,,,,,,,,,,,,
953,0.045,,,,,27.4,,1.85,,,,0.016,,0.006999999999999999,,0.33,,,,,,,,,,,Room temperature,76.9,Room temperature,576.0,Room temperature,479.0,Room temperature,,,,,,,,,,,,,170,+,1.0,200.0,DC,21,580,2,,,,,,,,,,,,,1.0,97.75200000000001,,,,,,,,,,,,,,,,,,,,,,,,,,,,,,,,,,,,,,,
954,0.039,,,,,32.6,,0.66,,,0.53,0.011,,0.006,,0.32,,,,,,,,,,,Room temperature,79.3,Room temperature,484.0,Room temperature,411.0,Room temperature,,,,,,,,,,,,,170,+,1.0,200.0,DC,21,250,14,,,,,,,,,,,,,1.0,98.434,,,,,,,,,,,,,,,,,,,,,,,,,,,,,,,,,,,,,,,
955,0.039,,,,,34.2,,0.66,,,0.53,0.011,,0.006,,0.32,,,,,,,,,,,Room temperature,80.6,Room temperature,475.0,Room temperature,401.0,Room temperature,,,,,,,,,,,,,170,+,1.0,200.0,DC,21,580,2,,,,,,,,,,,,,1.0,98.434,,,,,,,,,,,,,,,,,,,,,,,,,,,,,,,,,,,,,,,
956,0.041,,,,,29.6,,1.01,,,0.49,0.011,,0.006,,0.33,,,,,,,,,,,Room temperature,77.8,Room temperature,522.0,Room temperature,464.0,Room temperature,,,,,,,,,,,,,170,+,1.0,200.0,DC,21,250,14,,,,,,,,,,,,,1.0,98.11200000000001,,,,,,,,,,,,,,,,,,,,,,,,,,,,,,,,,,,,,,,
957,0.041,,,,,,,1.01,,,0.49,0.011,,0.006,,0.33,,,,,,,,,,,,,,,,,,38.0,Room temperature,0.0,Room temperature,43.0,Room temperature,19.0,Room temperature,,,,,170,+,1.0,200.0,DC,21,N,0,,,,,,,,,,,,,1.0,98.11200000000001,,,,,,,,,,,,,,,,,,,,,,,,,,,,,,,,,,,,,,,
958,0.041,,,,,31.6,,1.01,,,0.49,0.011,,0.006,,0.33,,,,,,,,,,,Room temperature,79.7,Room temperature,506.0,Room temperature,426.0,Room temperature,,,,,,,,,,,,,170,+,1.0,200.0,DC,21,580,2,,,,,,,,,,,,,1.0,98.11200000000001,,,,,,,,,,,,,,,,,,,,,,,,,,,,,,,,,,,,,,,
959,0.051,,,,,28.6,,1.4,,,0.47,0.014,,0.006999999999999999,,0.32,,,,,,,,,,,Room temperature,76.9,Room temperature,568.0,Room temperature,509.0,Room temperature,,,,,,,,,,,,,170,+,1.0,200.0,DC,21,250,14,,,,,,,,,,,,,1.0,97.738,,,,,,,,,,,,,,,,,,,,,,,,,,,,,,,,,,,,,,,
960,0.051,,,,,28.2,,1.4,,,0.47,0.014,,0.006999999999999999,,0.32,,,,,,,,,,,Room temperature,78.8,Room temperature,536.0,Room temperature,450.0,Room temperature,,,,,,,,,,,,,170,+,1.0,200.0,DC,21,580,2,,,,,,,,,,,,,1.0,97.738,,,,,,,,,,,,,,,,,,,,,,,,,,,,,,,,,,,,,,,
961,0.049,,,,,26.0,,1.85,,,0.51,0.014,,0.006,,0.33,,,,,,,,,,,Room temperature,74.9,Room temperature,618.0,Room temperature,547.0,Room temperature,,,,,,,,,,,,,170,+,1.0,200.0,DC,21,250,14,,,,,,,,,,,,,1.0,97.241,,,,,,,,,,,,,,,,,,,,,,,,,,,,,,,,,,,,,,,
962,0.049,,,,,,,1.85,,,0.51,0.014,,0.006,,0.33,,,,,,,,,,,,,,,,,,68.0,Room temperature,0.0,Room temperature,24.0,Room temperature,8.0,Room temperature,,,,,170,+,1.0,200.0,DC,21,N,0,,,,,,,,,,,,,1.0,97.241,,,,,,,,,,,,,,,,,,,,,,,,,,,,,,,,,,,,,,,
963,0.049,,,,,26.8,,1.85,,,0.51,0.014,,0.006,,0.33,,,,,,,,,,,Room temperature,72.9,Room temperature,612.0,Room temperature,526.0,Room temperature,,,,,,,,,,,,,170,+,1.0,200.0,DC,21,580,2,,,,,,,,,,,,,1.0,97.241,,,,,,,,,,,,,,,,,,,,,,,,,,,,,,,,,,,,,,,
964,0.038,,,,,30.6,,0.63,,,1.09,0.012,,0.006999999999999999,,0.31,,,,,,,,,,,Room temperature,78.8,Room temperature,497.0,Room temperature,423.0,Room temperature,,,,,,,,,,,,,170,+,1.0,200.0,DC,21,250,14,,,,,,,,,,,,,1.0,97.913,,,,,,,,,,,,,,,,,,,,,,,,,,,,,,,,,,,,,,,
965,0.038,,,,,,,0.63,,,1.09,0.012,,0.006999999999999999,,0.31,,,,,,,,,,,,,,,,,,,,,,,,,,,,,,,,,,,,,,,,,,,,,,,,,,1.0,97.913,,,,,,,,,,,,,,,,,,,,,,,,,,,,,,,,,,,,,,,
966,0.038,,,,,33.6,,0.63,,,1.09,0.012,,0.006999999999999999,,0.31,,,,,,,,,,,Room temperature,79.7,Room temperature,493.0,Room temperature,411.0,Room temperature,,,,,,,,,,,,,170,+,1.0,200.0,DC,21,580,2,,,,,,,,,,,,,1.0,97.913,,,,,,,,,,,,,,,,,,,,,,,,,,,,,,,,,,,,,,,
967,0.043,,,,,29.6,,1.0,,,1.1,0.013,,0.006,,0.33,,,,,,,,,,,Room temperature,77.9,Room temperature,541.0,Room temperature,475.0,Room temperature,,,,,,,,,,,,,170,+,1.0,200.0,DC,21,250,14,,,,,,,,,,,,,1.0,97.508,,,,,,,,,,,,,,,,,,,,,,,,,,,,,,,,,,,,,,,
968,0.043,,,,,,,1.0,,,1.1,0.013,,0.006,,0.33,,,,,,,,,,,,,,,,,,38.0,Room temperature,0.0,Room temperature,42.0,Room temperature,20.0,Room temperature,,,,,170,+,1.0,200.0,DC,21,N,0,,,,,,,,,,,,,1.0,97.508,,,,,,,,,,,,,,,,,,,,,,,,,,,,,,,,,,,,,,,
969,0.043,,,,,31.8,,1.0,,,1.1,0.013,,0.006,,0.33,,,,,,,,,,,Room temperature,77.8,Room temperature,521.0,Room temperature,443.0,Room temperature,,,,,,,,,,,,,170,+,1.0,200.0,DC,21,580,2,,,,,,,,,,,,,1.0,97.508,,,,,,,,,,,,,,,,,,,,,,,,,,,,,,,,,,,,,,,
970,0.049,,,,,28.4,,1.37,,,1.06,0.013,,0.006999999999999999,,0.35,,,,,,,,,,,Room temperature,78.8,Room temperature,569.0,Room temperature,498.0,Room temperature,,,,,,,,,,,,,170,+,1.0,200.0,DC,21,250,14,,,,,,,,,,,,,1.0,97.15100000000001,,,,,,,,,,,,,,,,,,,,,,,,,,,,,,,,,,,,,,,
971,0.049,,,,,,,1.37,,,1.06,0.013,,0.006999999999999999,,0.35,,,,,,,,,,,,,,,,,,,,,,,,,,,,,,,,,,,,,,,,,,,,,,,,,,1.0,97.15100000000001,,,,,,,,,,,,,,,,,,,,,,,,,,,,,,,,,,,,,,,
972,0.049,,,,,30.2,,1.37,,,1.06,0.013,,0.006999999999999999,,0.35,,,,,,,,,,,Room temperature,76.0,Room temperature,557.0,Room temperature,470.0,Room temperature,,,,,,,,,,,,,170,+,1.0,200.0,DC,21,580,2,,,,,,,,,,,,,1.0,97.15100000000001,,,,,,,,,,,,,,,,,,,,,,,,,,,,,,,,,,,,,,,
973,0.053,,,,,26.4,,1.83,,,1.06,0.012,,0.006999999999999999,,0.35,,,,,,,,,,,Room temperature,76.0,Room temperature,641.0,Room temperature,566.0,Room temperature,,,,,,,,,,,,,170,+,1.0,200.0,DC,21,250,14,,,,,,,,,,,,,1.0,96.68799999999999,,,,,,,,,,,,,,,,,,,,,,,,,,,,,,,,,,,,,,,
974,0.053,,,,,,,1.83,,,1.06,0.012,,0.006999999999999999,,0.35,,,,,,,,,,,,,,,,,,75.0,Room temperature,0.0,Room temperature,19.0,Room temperature,6.0,Room temperature,,,,,170,+,1.0,200.0,DC,21,N,0,,,,,,,,,,,,,1.0,96.68799999999999,,,,,,,,,,,,,,,,,,,,,,,,,,,,,,,,,,,,,,,
975,0.053,,,,,26.0,,1.83,,,1.06,0.012,,0.006999999999999999,,0.35,,,,,,,,,,,Room temperature,74.0,Room temperature,612.0,Room temperature,521.0,Room temperature,,,,,,,,,,,,,170,+,1.0,200.0,DC,21,580,2,,,,,,,,,,,,,1.0,96.68799999999999,,,,,,,,,,,,,,,,,,,,,,,,,,,,,,,,,,,,,,,
976,0.041,,,,,30.6,,0.62,,,2.38,0.01,,0.006999999999999999,,0.3,,,,,,,,,,,Room temperature,77.8,Room temperature,538.0,Room temperature,466.0,Room temperature,,,,,,,,,,,,,170,+,1.0,200.0,DC,21,250,14,,,,,,,,,,,,,1.0,96.64200000000001,,,,,,,,,,,,,,,,,,,,,,,,,,,,,,,,,,,,,,,
977,0.041,,,,,,,0.62,,,2.38,0.01,,0.006999999999999999,,0.3,,,,,,,,,,,,,,,,,,,,,,,,,,,,,,,,,,,,,,,,,,,,,,,,,,1.0,96.64200000000001,,,,,,,,,,,,,,,,,,,,,,,,,,,,,,,,,,,,,,,
978,0.041,,,,,32.2,,0.62,,,2.38,0.01,,0.006999999999999999,,0.3,,,,,,,,,,,Room temperature,76.9,Room temperature,518.0,Room temperature,431.0,Room temperature,,,,,,,,,,,,,170,+,1.0,200.0,DC,21,580,2,,,,,,,,,,,,,1.0,96.64200000000001,,,,,,,,,,,,,,,,,,,,,,,,,,,,,,,,,,,,,,,
979,0.044,,,,,30.6,,0.96,,,2.38,0.013,,0.006,,0.31,,,,,,,,,,,Room temperature,76.9,Room temperature,567.0,Room temperature,489.0,Room temperature,,,,,,,,,,,,,170,+,1.0,200.0,DC,21,250,14,,,,,,,,,,,,,1.0,96.287,,,,,,,,,,,,,,,,,,,,,,,,,,,,,,,,,,,,,,,
980,0.044,,,,,,,0.96,,,2.38,0.013,,0.006,,0.31,,,,,,,,,,,,,,,,,,46.0,Room temperature,0.0,Room temperature,38.0,Room temperature,16.0,Room temperature,,,,,170,+,1.0,200.0,DC,21,N,0,,,,,,,,,,,,,1.0,96.287,,,,,,,,,,,,,,,,,,,,,,,,,,,,,,,,,,,,,,,
981,0.044,,,,,29.1,,0.96,,,2.38,0.013,,0.006,,0.31,,,,,,,,,,,Room temperature,76.9,Room temperature,561.0,Room temperature,481.0,Room temperature,,,,,,,,,,,,,170,+,1.0,200.0,DC,21,580,2,,,,,,,,,,,,,1.0,96.287,,,,,,,,,,,,,,,,,,,,,,,,,,,,,,,,,,,,,,,
982,0.049,,,,,23.6,,1.41,,,2.32,0.014,,0.006999999999999999,,0.32,,,,,,,,,,,Room temperature,72.7,Room temperature,635.0,Room temperature,567.0,Room temperature,,,,,,,,,,,,,170,+,1.0,200.0,DC,21,250,14,,,,,,,,,,,,,1.0,95.88,,,,,,,,,,,,,,,,,,,,,,,,,,,,,,,,,,,,,,,
983,0.049,,,,,,,1.41,,,2.32,0.014,,0.006999999999999999,,0.32,,,,,,,,,,,,,,,,,,,,,,,,,,,,,,,,,,,,,,,,,,,,,,,,,,1.0,95.88,,,,,,,,,,,,,,,,,,,,,,,,,,,,,,,,,,,,,,,
984,0.049,,,,,26.6,,1.41,,,2.32,0.014,,0.006999999999999999,,0.32,,,,,,,,,,,Room temperature,73.0,Room temperature,615.0,Room temperature,530.0,Room temperature,,,,,,,,,,,,,170,+,1.0,200.0,DC,21,580,2,,,,,,,,,,,,,1.0,95.88,,,,,,,,,,,,,,,,,,,,,,,,,,,,,,,,,,,,,,,
985,0.046,,,,,23.5,,1.81,,,2.33,0.015,,0.006999999999999999,,0.32,,,,,,,,,,,Room temperature,73.9,Room temperature,684.0,Room temperature,621.0,Room temperature,,,,,,,,,,,,,170,+,1.0,200.0,DC,21,250,14,,,,,,,,,,,,,1.0,95.47200000000001,,,,,,,,,,,,,,,,,,,,,,,,,,,,,,,,,,,,,,,
986,0.046,,,,,,,1.81,,,2.33,0.015,,0.006999999999999999,,0.32,,,,,,,,,,,,,,,,,,81.0,Room temperature,0.0,Room temperature,14.0,Room temperature,5.0,Room temperature,,,,,170,+,1.0,200.0,DC,21,N,0,,,,,,,,,,,,,1.0,95.47200000000001,,,,,,,,,,,,,,,,,,,,,,,,,,,,,,,,,,,,,,,
987,0.046,,,,,26.4,,1.81,,,2.33,0.015,,0.006999999999999999,,0.32,,,,,,,,,,,Room temperature,70.7,Room temperature,665.0,Room temperature,574.0,Room temperature,,,,,,,,,,,,,170,+,1.0,200.0,DC,21,580,2,,,,,,,,,,,,,1.0,95.47200000000001,,,,,,,,,,,,,,,,,,,,,,,,,,,,,,,,,,,,,,,
988,0.037000000000000005,,,,,30.4,,0.65,,,3.5,0.011,,0.009000000000000001,,0.3,,,,,,,,,,,Room temperature,76.6,Room temperature,561.0,Room temperature,479.0,Room temperature,,,,,,,,,,,,,170,+,1.0,200.0,DC,21,250,14,,,,,,,,,,,,,1.0,95.493,,,,,,,,,,,,,,,,,,,,,,,,,,,,,,,,,,,,,,,
989,0.037000000000000005,,,,,,,0.65,,,3.5,0.011,,0.009000000000000001,,0.3,,,,,,,,,,,,,,,,,,,,,,,,,,,,,,,,,,,,,,,,,,,,,,,,,,1.0,95.493,,,,,,,,,,,,,,,,,,,,,,,,,,,,,,,,,,,,,,,
990,0.037000000000000005,,,,,31.4,,0.65,,,3.5,0.011,,0.009000000000000001,,0.3,,,,,,,,,,,Room temperature,48.8,Room temperature,560.0,Room temperature,482.0,Room temperature,,,,,,,,,,,,,170,+,1.0,200.0,DC,21,580,2,,,,,,,,,,,,,1.0,95.493,,,,,,,,,,,,,,,,,,,,,,,,,,,,,,,,,,,,,,,
991,0.041,,,,,27.6,,0.98,,,3.46,0.012,,0.008,,0.31,,,,,,,,,,,Room temperature,76.0,Room temperature,605.0,Room temperature,525.0,Room temperature,,,,,,,,,,,,,170,+,1.0,200.0,DC,21,250,14,,,,,,,,,,,,,1.0,95.189,,,,,,,,,,,,,,,,,,,,,,,,,,,,,,,,,,,,,,,
992,0.041,,,,,,,0.98,,,3.46,0.012,,0.008,,0.31,,,,,,,,,,,,,,,,,,51.0,Room temperature,0.0,Room temperature,35.0,Room temperature,14.0,Room temperature,,,,,170,+,1.0,200.0,DC,21,N,0,,,,,,,,,,,,,1.0,95.189,,,,,,,,,,,,,,,,,,,,,,,,,,,,,,,,,,,,,,,
993,0.041,,,,,28.4,,0.98,,,3.46,0.012,,0.008,,0.31,,,,,,,,,,,Room temperature,74.0,Room temperature,599.0,Room temperature,521.0,Room temperature,,,,,,,,,,,,,170,+,1.0,200.0,DC,21,580,2,,,,,,,,,,,,,1.0,95.189,,,,,,,,,,,,,,,,,,,,,,,,,,,,,,,,,,,,,,,
994,0.048,,,,,25.4,,1.4,,,3.47,0.013,,0.006999999999999999,,0.33,,,,,,,,,,,Room temperature,72.9,Room temperature,682.0,Room temperature,621.0,Room temperature,,,,,,,,,,,,,170,+,1.0,200.0,DC,21,250,14,,,,,,,,,,,,,1.0,94.73200000000001,,,,,,,,,,,,,,,,,,,,,,,,,,,,,,,,,,,,,,,
995,0.048,,,,,,,1.4,,,3.47,0.013,,0.006999999999999999,,0.33,,,,,,,,,,,,,,,,,,,,,,,,,,,,,,,,,,,,,,,,,,,,,,,,,,1.0,94.73200000000001,,,,,,,,,,,,,,,,,,,,,,,,,,,,,,,,,,,,,,,
996,0.048,,,,,26.6,,1.4,,,3.47,0.013,,0.006999999999999999,,0.33,,,,,,,,,,,Room temperature,70.8,Room temperature,677.0,Room temperature,584.0,Room temperature,,,,,,,,,,,,,170,+,1.0,200.0,DC,21,580,2,,,,,,,,,,,,,1.0,94.73200000000001,,,,,,,,,,,,,,,,,,,,,,,,,,,,,,,,,,,,,,,
997,0.051,,,,,22.2,,1.79,,,3.42,0.013,,0.006999999999999999,,0.36,,,,,,,,,,,Room temperature,69.7,Room temperature,753.0,Room temperature,692.0,Room temperature,,,,,,,,,,,,,170,+,1.0,200.0,DC,21,250,14,,,,,,,,,,,,,1.0,94.359,,,,,,,,,,,,,,,,,,,,,,,,,,,,,,,,,,,,,,,
998,0.051,,,,,,,1.79,,,3.42,0.013,,0.006999999999999999,,0.36,,,,,,,,,,,,,,,,,,37.0,Room temperature,,,33.0,Room temperature,,,,,,,170,+,1.0,200.0,DC,21,N,0,,,,,,,,,,,,,1.0,94.359,,,,,,,,,,,,,,,,,,,,,,,,,,,,,,,,,,,,,,,
999,0.051,,,,,24.0,,1.79,,,3.42,0.013,,0.006999999999999999,,0.36,,,,,,,,,,,Room temperature,67.5,Room temperature,745.0,Room temperature,662.0,Room temperature,,,,,,,,,,,,,170,+,1.0,200.0,DC,21,580,2,,,,,,,,,,,,,1.0,94.359,,,,,,,,,,,,,,,,,,,,,,,,,,,,,,,,,,,,,,,
1000,0.07400000000000001,,,0.02,,26.0,,1.51,,,,0.011,,0.008,,0.36,,,,,,,,,,,Room temperature,78.8,Room temperature,560.0,Room temperature,484.0,Room temperature,,,,,,,,,,,,,170,+,1.0,150.0,DC,21,N,0,,,,,,,,,,,,,1.0,98.01700000000001,,,,,,,,,,,,,,,,,,,,,,,,,,,,,,,,,,,,,,,
1001,0.07400000000000001,,,0.02,,31.2,,1.51,,,,0.011,,0.008,,0.36,,,,,,,,,,,Room temperature,77.0,Room temperature,563.0,Room temperature,471.0,Room temperature,,,,,,,,,,,,,170,+,1.0,150.0,DC,21,580,2,,,,,,,,,,,,,1.0,98.01700000000001,,,,,,,,,,,,,,,,,,,,,,,,,,,,,,,,,,,,,,,
1002,0.075,,,0.11,,27.6,,1.48,,,,0.006,,0.006999999999999999,,0.36,,,,,,,,,,,Room temperature,77.0,Room temperature,578.0,Room temperature,502.0,Room temperature,,,,,,,,,,,,,170,+,1.0,150.0,DC,21,N,0,,,,,,,,,,,,,1.0,97.962,,,,,,,,,,,,,,,,,,,,,,,,,,,,,,,,,,,,,,,
1003,0.075,,,0.11,,29.8,,1.48,,,,0.006,,0.006999999999999999,,0.36,,,,,,,,,,,Room temperature,77.9,Room temperature,548.0,Room temperature,462.0,Room temperature,,,,,,,,,,,,,170,+,1.0,150.0,DC,21,580,2,,,,,,,,,,,,,1.0,97.962,,,,,,,,,,,,,,,,,,,,,,,,,,,,,,,,,,,,,,,
1004,0.07400000000000001,,,0.19,,28.2,,1.42,,,,0.006999999999999999,,0.008,,0.32,,,,,,,,,,,Room temperature,77.0,Room temperature,566.0,Room temperature,488.0,Room temperature,,,,,,,,,,,,,170,+,1.0,150.0,DC,21,N,0,,,,,,,,,,,,,1.0,97.98100000000001,,,,,,,,,,,,,,,,,,,,,,,,,,,,,,,,,,,,,,,
1005,0.07400000000000001,,,0.19,,31.2,,1.42,,,,0.006999999999999999,,0.008,,0.32,,,,,,,,,,,Room temperature,78.8,Room temperature,549.0,Room temperature,453.0,Room temperature,,,,,,,,,,,,,170,+,1.0,150.0,DC,21,580,2,,,,,,,,,,,,,1.0,97.98100000000001,,,,,,,,,,,,,,,,,,,,,,,,,,,,,,,,,,,,,,,
1006,0.076,,,0.35,,27.6,,1.48,,,,0.006,,0.006999999999999999,,0.33,,,,,,,,,,,Room temperature,77.0,Room temperature,586.0,Room temperature,504.0,Room temperature,,,,,,,,,,,,,170,+,1.0,150.0,DC,21,N,0,,,,,,,,,,,,,1.0,97.751,,,,,,,,,,,,,,,,,,,,,,,,,,,,,,,,,,,,,,,
1007,0.076,,,0.35,,28.2,,1.48,,,,0.006,,0.006999999999999999,,0.33,,,,,,,,,,,Room temperature,77.9,Room temperature,572.0,Room temperature,482.0,Room temperature,,,,,,,,,,,,,170,+,1.0,150.0,DC,21,580,2,,,,,,,,,,,,,1.0,97.751,,,,,,,,,,,,,,,,,,,,,,,,,,,,,,,,,,,,,,,
1008,0.068,,,0.66,,28.6,,1.49,,,,0.006,,0.006,,0.32,,,,,,,,,,,Room temperature,77.0,Room temperature,593.0,Room temperature,513.0,Room temperature,,,,,,,,,,,,,170,+,1.0,150.0,DC,21,N,0,,,,,,,,,,,,,1.0,97.45,,,,,,,,,,,,,,,,,,,,,,,,,,,,,,,,,,,,,,,
1009,0.068,,,0.66,,28.6,,1.49,,,,0.006,,0.006,,0.32,,,,,,,,,,,Room temperature,74.0,Room temperature,607.0,Room temperature,499.0,Room temperature,,,,,,,,,,,,,170,+,1.0,150.0,DC,21,580,2,,,,,,,,,,,,,1.0,97.45,,,,,,,,,,,,,,,,,,,,,,,,,,,,,,,,,,,,,,,
1010,0.076,,,1.4,,27.4,,1.49,,,,0.006,,0.006,,0.36,,,,,,,,,,,Room temperature,73.0,Room temperature,647.0,Room temperature,568.0,Room temperature,,,,,,,,,,,,,170,+,1.0,150.0,DC,21,N,0,,,,,,,,,,,,,1.0,96.662,,,,,,,,,,,,,,,,,,,,,,,,,,,,,,,,,,,,,,,
1011,0.076,,,1.4,,24.2,,1.49,,,,0.006,,0.006,,0.36,,,,,,,,,,,Room temperature,73.0,Room temperature,673.0,Room temperature,583.0,Room temperature,,,,,,,,,,,,,170,+,1.0,150.0,DC,21,580,2,,,,,,,,,,,,,1.0,96.662,,,,,,,,,,,,,,,,,,,,,,,,,,,,,,,,,,,,,,,
1012,0.07400000000000001,,,,,29.6,,1.49,,,,0.013,,0.006,,0.29,,,,,,,,,,,Room temperature,78.0,Room temperature,527.0,Room temperature,431.0,Room temperature,,,,,,,,,,,,,170,+,1.0,200.0,DC,21,250,14,,,,,,,,,,,,,1.0,98.12700000000001,,,,,,,,,,,,,,,,,,,,,,,,,,,,,,,,,,,,,,,
1013,0.07400000000000001,,,,,,,1.49,,,,0.013,,0.006,,0.29,,,,,,,,,,,,,,,,,,,,,,,,,,,,,,,,,,,,,,,,,,,,,,,,,,1.0,98.12700000000001,,,,,,,,,,,,,,,,,,,,,,,,,,,,,,,,,,,,,,,
1014,0.07400000000000001,,,,,,,1.49,,,,0.013,,0.006,,0.29,,,,,,,,,,,,,,,,,,,,,,,,,,,,,,,,,,,,,,,,,,,,,,,,,,1.0,98.12700000000001,,,,,,,,,,,,,,,,,,,,,,,,,,,,,,,,,,,,,,,
1015,0.07400000000000001,,,,,,,1.49,,,,0.013,,0.006,,0.29,,,,,,,,,,,,,,,,,,9.0,Room temperature,0.0,Room temperature,57.0,Room temperature,34.0,Room temperature,,,,,170,+,1.0,200.0,DC,21,N,0,,,,,,,,,,,,,1.0,98.12700000000001,,,,,,,,,,,,,,,,,,,,,,,,,,,,,,,,,,,,,,,
1016,0.081,,,,,27.6,,1.43,,,,0.013,,0.006,,0.29,,,,,,,,,,,Room temperature,72.9,Room temperature,542.0,Room temperature,444.0,Room temperature,,,,,,,,,,,,,170,+,1.0,200.0,DC,21,250,14,,,,,,,,,,,,,1.0,98.18,,,,,,,,,,,,,,,,,,,,,,,,,,,,,,,,,,,,,,,
1017,0.081,,,,,,,1.43,,,,0.013,,0.006,,0.29,,,,,,,,,,,,,,,,,,,,,,,,,,,,,,,,,,,,,,,,,,,,,,,,,,1.0,98.18,,,,,,,,,,,,,,,,,,,,,,,,,,,,,,,,,,,,,,,
1018,0.081,,,,,,,1.43,,,,0.013,,0.006,,0.29,,,,,,,,,,,,,,,,,,,,,,,,,,,,,,,,,,,,,,,,,,,,,,,,,,1.0,98.18,,,,,,,,,,,,,,,,,,,,,,,,,,,,,,,,,,,,,,,
1019,0.081,,,,,,,1.43,,,,0.013,,0.006,,0.29,,,,,,,,,,,,,,,,,,9.0,Room temperature,0.0,Room temperature,46.0,Room temperature,45.0,Room temperature,,,,,170,+,1.0,200.0,DC,21,N,0,,,,,,,,,,,,,1.0,98.18,,,,,,,,,,,,,,,,,,,,,,,,,,,,,,,,,,,,,,,
1020,0.076,,,,,24.6,,1.36,,,,0.011,,0.005,,0.34,,,,,,,,,,,Room temperature,78.9,Room temperature,527.0,Room temperature,437.0,Room temperature,,,,,,,,,,,,,170,+,1.0,200.0,DC,21,250,14,,,,,,,,,,,,,1.0,98.208,,,,,,,,,,,,,,,,,,,,,,,,,,,,,,,,,,,,,,,
1021,0.076,,,,,,,1.36,,,,0.011,,0.005,,0.34,,,,,,,,,,,,,,,,,,,,,,,,,,,,,,,,,,,,,,,,,,,,,,,,,,1.0,98.208,,,,,,,,,,,,,,,,,,,,,,,,,,,,,,,,,,,,,,,
1022,0.076,,,,,,,1.36,,,,0.011,,0.005,,0.34,,,,,,,,,,,,,,,,,,,,,,,,,,,,,,,,,,,,,,,,,,,,,,,,,,1.0,98.208,,,,,,,,,,,,,,,,,,,,,,,,,,,,,,,,,,,,,,,
1023,0.076,,,,,,,1.36,,,,0.011,,0.005,,0.34,,,,,,,,,,,,,,,,,,13.0,Room temperature,0.0,Room temperature,47.0,Room temperature,40.0,Room temperature,,,,,170,+,1.0,200.0,DC,21,N,0,,,,,,,,,,,,,1.0,98.208,,,,,,,,,,,,,,,,,,,,,,,,,,,,,,,,,,,,,,,
1024,0.079,,,,,25.2,,1.37,,,,0.011,,0.005,,0.39,,,,,,,,,,,Room temperature,78.9,Room temperature,538.0,Room temperature,437.0,Room temperature,,,,,,,,,,,,,170,+,1.0,200.0,DC,21,250,14,,,,,,,,,,,,,1.0,98.145,,,,,,,,,,,,,,,,,,,,,,,,,,,,,,,,,,,,,,,
1025,0.079,,,,,,,1.37,,,,0.011,,0.005,,0.39,,,,,,,,,,,,,,,,,,,,,,,,,,,,,,,,,,,,,,,,,,,,,,,,,,1.0,98.145,,,,,,,,,,,,,,,,,,,,,,,,,,,,,,,,,,,,,,,
1026,0.079,,,,,,,1.37,,,,0.011,,0.005,,0.39,,,,,,,,,,,,,,,,,,,,,,,,,,,,,,,,,,,,,,,,,,,,,,,,,,1.0,98.145,,,,,,,,,,,,,,,,,,,,,,,,,,,,,,,,,,,,,,,
1027,0.079,,,,,,,1.37,,,,0.011,,0.005,,0.39,,,,,,,,,,,,,,,,,,21.0,Room temperature,0.0,Room temperature,44.0,Room temperature,35.0,Room temperature,,,,,170,+,1.0,200.0,DC,21,N,0,,,,,,,,,,,,,1.0,98.145,,,,,,,,,,,,,,,,,,,,,,,,,,,,,,,,,,,,,,,
1028,0.078,,,,,24.4,,1.4,,,,0.011,,0.004,,0.44,,,,,,,,,,,Room temperature,77.0,Room temperature,545.0,Room temperature,469.0,Room temperature,,,,,,,,,,,,,170,+,1.0,200.0,DC,21,250,14,,,,,,,,,,,,,1.0,98.067,,,,,,,,,,,,,,,,,,,,,,,,,,,,,,,,,,,,,,,
1029,0.078,,,,,,,1.4,,,,0.011,,0.004,,0.44,,,,,,,,,,,,,,,,,,,,,,,,,,,,,,,,,,,,,,,,,,,,,,,,,,1.0,98.067,,,,,,,,,,,,,,,,,,,,,,,,,,,,,,,,,,,,,,,
1030,0.078,,,,,,,1.4,,,,0.011,,0.004,,0.44,,,,,,,,,,,,,,,,,,,,,,,,,,,,,,,,,,,,,,,,,,,,,,,,,,1.0,98.067,,,,,,,,,,,,,,,,,,,,,,,,,,,,,,,,,,,,,,,
1031,0.078,,,,,,,1.4,,,,0.011,,0.004,,0.44,,,,,,,,,,,,,,,,,,18.0,Room temperature,0.0,Room temperature,38.0,Room temperature,44.0,Room temperature,,,,,170,+,1.0,200.0,DC,21,N,0,,,,,,,,,,,,,1.0,98.067,,,,,,,,,,,,,,,,,,,,,,,,,,,,,,,,,,,,,,,
1032,0.081,,,,,26.2,,1.42,,,,0.006,,0.004,,0.48,,,,,,,,,,,Room temperature,78.9,Room temperature,551.0,Room temperature,466.0,Room temperature,,,,,,,,,,,,,170,+,1.0,200.0,DC,21,250,14,,,,,,,,,,,,,1.0,98.009,,,,,,,,,,,,,,,,,,,,,,,,,,,,,,,,,,,,,,,
1033,0.081,,,,,,,1.42,,,,0.006,,0.004,,0.48,,,,,,,,,,,,,,,,,,,,,,,,,,,,,,,,,,,,,,,,,,,,,,,,,,1.0,98.009,,,,,,,,,,,,,,,,,,,,,,,,,,,,,,,,,,,,,,,
1034,0.081,,,,,,,1.42,,,,0.006,,0.004,,0.48,,,,,,,,,,,,,,,,,,,,,,,,,,,,,,,,,,,,,,,,,,,,,,,,,,1.0,98.009,,,,,,,,,,,,,,,,,,,,,,,,,,,,,,,,,,,,,,,
1035,0.081,,,,,,,1.42,,,,0.006,,0.004,,0.48,,,,,,,,,,,,,,,,,,23.0,Room temperature,0.0,Room temperature,39.0,Room temperature,38.0,Room temperature,,,,,170,+,1.0,200.0,DC,21,N,0,,,,,,,,,,,,,1.0,98.009,,,,,,,,,,,,,,,,,,,,,,,,,,,,,,,,,,,,,,,
1036,0.069,,,,,32.6,,1.36,,,,0.009000000000000001,,0.006999999999999999,,0.3,,,,,,,,,,,Room temperature,80.7,Room temperature,529.0,Room temperature,468.0,Room temperature,,,,,,,,,,,,,170,+,1.0,200.0,DC,21,250,14,,,,,,,,,,,,,1.0,98.255,,,,,,,,,,,,,,,,,,,,,,,,,,,,,,,,,,,,,,,
1037,0.069,,,,,,,1.36,,,,0.009000000000000001,,0.006999999999999999,,0.3,,,,,,,,,,,,,,,,,,,,,,,,,,,,,,,,,,,,,,,,,,,,,,,,,,1.0,98.255,,,,,,,,,,,,,,,,,,,,,,,,,,,,,,,,,,,,,,,
1038,0.069,,,,,,,1.36,,,,0.009000000000000001,,0.006999999999999999,,0.3,,,,,,,,,,,,,,,,,,,,,,,,,,,,,,,,,,,,,,,,,,,,,,,,,,1.0,98.255,,,,,,,,,,,,,,,,,,,,,,,,,,,,,,,,,,,,,,,
1039,0.069,,,,,,,1.36,,,,0.009000000000000001,,0.006999999999999999,,0.3,,,,,,,,,,,,,,,,,,73.0,Room temperature,0.0,Room temperature,5.0,Room temperature,22.0,Room temperature,,,,,170,+,1.0,200.0,DC,21,N,0,,,,,,,,,,,,,1.0,98.255,,,,,,,,,,,,,,,,,,,,,,,,,,,,,,,,,,,,,,,
1040,0.08,,,,,31.2,,1.41,,,,0.009000000000000001,,0.006,,0.33,,,,,,,,,,,Room temperature,80.7,Room temperature,540.0,Room temperature,478.0,Room temperature,,,,,,,,,,,,,170,+,1.0,200.0,DC,21,250,14,,,,,,,,,,,,,1.0,98.165,,,,,,,,,,,,,,,,,,,,,,,,,,,,,,,,,,,,,,,
1041,0.08,,,,,,,1.41,,,,0.009000000000000001,,0.006,,0.33,,,,,,,,,,,,,,,,,,,,,,,,,,,,,,,,,,,,,,,,,,,,,,,,,,1.0,98.165,,,,,,,,,,,,,,,,,,,,,,,,,,,,,,,,,,,,,,,
1042,0.08,,,,,,,1.41,,,,0.009000000000000001,,0.006,,0.33,,,,,,,,,,,,,,,,,,,,,,,,,,,,,,,,,,,,,,,,,,,,,,,,,,1.0,98.165,,,,,,,,,,,,,,,,,,,,,,,,,,,,,,,,,,,,,,,
1043,0.08,,,,,,,1.41,,,,0.009000000000000001,,0.006,,0.33,,,,,,,,,,,,,,,,,,67.0,Room temperature,0.0,Room temperature,9.0,Room temperature,24.0,Room temperature,,,,,170,+,1.0,200.0,DC,21,N,0,,,,,,,,,,,,,1.0,98.165,,,,,,,,,,,,,,,,,,,,,,,,,,,,,,,,,,,,,,,
1044,0.076,,,,,31.4,,1.36,,,,0.009000000000000001,,0.005,,0.37,,,,,,,,,,,Room temperature,79.8,Room temperature,549.0,Room temperature,485.0,Room temperature,,,,,,,,,,,,,170,+,1.0,200.0,DC,21,250,14,,,,,,,,,,,,,1.0,98.18,,,,,,,,,,,,,,,,,,,,,,,,,,,,,,,,,,,,,,,
1045,0.076,,,,,,,1.36,,,,0.009000000000000001,,0.005,,0.37,,,,,,,,,,,,,,,,,,,,,,,,,,,,,,,,,,,,,,,,,,,,,,,,,,1.0,98.18,,,,,,,,,,,,,,,,,,,,,,,,,,,,,,,,,,,,,,,
1046,0.076,,,,,,,1.36,,,,0.009000000000000001,,0.005,,0.37,,,,,,,,,,,,,,,,,,,,,,,,,,,,,,,,,,,,,,,,,,,,,,,,,,1.0,98.18,,,,,,,,,,,,,,,,,,,,,,,,,,,,,,,,,,,,,,,
1047,0.076,,,,,,,1.36,,,,0.009000000000000001,,0.005,,0.37,,,,,,,,,,,,,,,,,,77.0,Room temperature,0.0,Room temperature,3.0,Room temperature,20.0,Room temperature,,,,,170,+,1.0,200.0,DC,21,N,0,,,,,,,,,,,,,1.0,98.18,,,,,,,,,,,,,,,,,,,,,,,,,,,,,,,,,,,,,,,
1048,0.078,,,,,28.2,,1.31,,,,0.008,,0.005,,0.44,,,,,,,,,,,Room temperature,78.9,Room temperature,564.0,Room temperature,491.0,Room temperature,,,,,,,,,,,,,170,+,1.0,200.0,DC,21,250,14,,,,,,,,,,,,,1.0,98.15899999999999,,,,,,,,,,,,,,,,,,,,,,,,,,,,,,,,,,,,,,,
1049,0.078,,,,,,,1.31,,,,0.008,,0.005,,0.44,,,,,,,,,,,,,,,,,,,,,,,,,,,,,,,,,,,,,,,,,,,,,,,,,,1.0,98.15899999999999,,,,,,,,,,,,,,,,,,,,,,,,,,,,,,,,,,,,,,,
1050,0.078,,,,,,,1.31,,,,0.008,,0.005,,0.44,,,,,,,,,,,,,,,,,,,,,,,,,,,,,,,,,,,,,,,,,,,,,,,,,,1.0,98.15899999999999,,,,,,,,,,,,,,,,,,,,,,,,,,,,,,,,,,,,,,,
1051,0.078,,,,,,,1.31,,,,0.008,,0.005,,0.44,,,,,,,,,,,,,,,,,,72.0,Room temperature,0.0,Room temperature,7.0,Room temperature,21.0,Room temperature,,,,,170,+,1.0,200.0,DC,21,N,0,,,,,,,,,,,,,1.0,98.15899999999999,,,,,,,,,,,,,,,,,,,,,,,,,,,,,,,,,,,,,,,
1052,0.076,,,,,25.2,,1.3,,,,0.008,,0.005,,0.51,,,,,,,,,,,Room temperature,78.9,Room temperature,560.0,Room temperature,485.0,Room temperature,,,,,,,,,,,,,170,+,1.0,200.0,DC,21,250,14,,,,,,,,,,,,,1.0,98.101,,,,,,,,,,,,,,,,,,,,,,,,,,,,,,,,,,,,,,,
1053,0.076,,,,,,,1.3,,,,0.008,,0.005,,0.51,,,,,,,,,,,,,,,,,,,,,,,,,,,,,,,,,,,,,,,,,,,,,,,,,,1.0,98.101,,,,,,,,,,,,,,,,,,,,,,,,,,,,,,,,,,,,,,,
1054,0.076,,,,,,,1.3,,,,0.008,,0.005,,0.51,,,,,,,,,,,,,,,,,,,,,,,,,,,,,,,,,,,,,,,,,,,,,,,,,,1.0,98.101,,,,,,,,,,,,,,,,,,,,,,,,,,,,,,,,,,,,,,,
1055,0.076,,,,,,,1.3,,,,0.008,,0.005,,0.51,,,,,,,,,,,,,,,,,,62.0,Room temperature,0.0,Room temperature,17.0,Room temperature,21.0,Room temperature,,,,,170,+,1.0,200.0,DC,21,N,0,,,,,,,,,,,,,1.0,98.101,,,,,,,,,,,,,,,,,,,,,,,,,,,,,,,,,,,,,,,
1056,0.079,,,,,29.2,,1.32,,,,0.008,,0.004,,0.57,,,,,,,,,,,Room temperature,77.0,Room temperature,570.0,Room temperature,491.0,Room temperature,,,,,,,,,,,,,170,+,1.0,200.0,DC,21,250,14,,,,,,,,,,,,,1.0,98.01899999999999,,,,,,,,,,,,,,,,,,,,,,,,,,,,,,,,,,,,,,,
1057,0.079,,,,,,,1.32,,,,0.008,,0.004,,0.57,,,,,,,,,,,,,,,,,,,,,,,,,,,,,,,,,,,,,,,,,,,,,,,,,,1.0,98.01899999999999,,,,,,,,,,,,,,,,,,,,,,,,,,,,,,,,,,,,,,,
1058,0.079,,,,,,,1.32,,,,0.008,,0.004,,0.57,,,,,,,,,,,,,,,,,,,,,,,,,,,,,,,,,,,,,,,,,,,,,,,,,,1.0,98.01899999999999,,,,,,,,,,,,,,,,,,,,,,,,,,,,,,,,,,,,,,,
1059,0.079,,,,,,,1.32,,,,0.008,,0.004,,0.57,,,,,,,,,,,,,,,,,,50.0,Room temperature,0.0,Room temperature,26.0,Room temperature,24.0,Room temperature,,,,,170,+,1.0,200.0,DC,21,N,0,,,,,,,,,,,,,1.0,98.01899999999999,,,,,,,,,,,,,,,,,,,,,,,,,,,,,,,,,,,,,,,
1060,0.07400000000000001,,,,,29.4,,1.5,,,,0.006,,0.006,,0.32,,,,,,,,,,,Room temperature,79.8,Room temperature,547.0,Room temperature,484.0,Room temperature,,,,,,,,,,,,,170,+,1.0,200.0,DC,21,250,14,,,,,,,,,,,,,1.0,98.094,,,,,,,,,,,,,,,,,,,,,,,,,,,,,,,,,,,,,,,
1061,0.07400000000000001,,,,,,,1.5,,,,0.006,,0.006,,0.32,,,,,,,,,,,,,,,,,,,,,,,,,,,,,,,,,,,,,,,,,,,,,,,,,,1.0,98.094,,,,,,,,,,,,,,,,,,,,,,,,,,,,,,,,,,,,,,,
1062,0.07400000000000001,,,,,,,1.5,,,,0.006,,0.006,,0.32,,,,,,,,,,,,,,,,,,,,,,,,,,,,,,,,,,,,,,,,,,,,,,,,,,1.0,98.094,,,,,,,,,,,,,,,,,,,,,,,,,,,,,,,,,,,,,,,
1063,0.07400000000000001,,,,,32.2,,1.41,,,,0.006,,0.006999999999999999,,0.27,,,,,,,,,,,Room temperature,81.6,Room temperature,514.0,Room temperature,442.0,Room temperature,,,,,,,,,,,,,170,+,1.0,200.0,DC,21,250,14,,,,,,,,,,,,,1.0,98.23299999999999,,,,,,,,,,,,,,,,,,,,,,,,,,,,,,,,,,,,,,,
1064,0.07400000000000001,,,,,,,1.41,,,,0.006,,0.006999999999999999,,0.27,,,,,,,,,,,,,,,,,,,,,,,,,,,,,,,,,,,,,,,,,,,,,,,,,,1.0,98.23299999999999,,,,,,,,,,,,,,,,,,,,,,,,,,,,,,,,,,,,,,,
1065,0.07400000000000001,,,,,,,1.41,,,,0.006,,0.006999999999999999,,0.27,,,,,,,,,,,,,,,,,,,,,,,,,,,,,,,,,,,,,,,,,,,,,,,,,,1.0,98.23299999999999,,,,,,,,,,,,,,,,,,,,,,,,,,,,,,,,,,,,,,,
1066,0.071,,,,,30.6,,1.36,,,,0.009000000000000001,,0.005,,0.39,,,,,,,,,,,Room temperature,81.4,Room temperature,545.0,Room temperature,481.0,Room temperature,,,,,,,,,,,,,170,+,1.0,200.0,DC,21,250,14,,,,,,,,,,,,,1.0,98.165,,,,,,,,,,,,,,,,,,,,,,,,,,,,,,,,,,,,,,,
1067,0.071,,,,,,,1.36,,,,0.009000000000000001,,0.005,,0.39,,,,,,,,,,,,,,,,,,,,,,,,,,,,,,,,,,,,,,,,,,,,,,,,,,1.0,98.165,,,,,,,,,,,,,,,,,,,,,,,,,,,,,,,,,,,,,,,
1068,0.071,,,,,,,1.36,,,,0.009000000000000001,,0.005,,0.39,,,,,,,,,,,,,,,,,,,,,,,,,,,,,,,,,,,,,,,,,,,,,,,,,,1.0,98.165,,,,,,,,,,,,,,,,,,,,,,,,,,,,,,,,,,,,,,,
1069,0.069,,,,,28.0,,1.36,,,,0.008,,0.005,,0.45,,,,,,,,,,,Room temperature,80.7,Room temperature,540.0,Room temperature,474.0,Room temperature,,,,,,,,,,,,,170,+,1.0,200.0,DC,21,250,14,,,,,,,,,,,,,1.0,98.10799999999999,,,,,,,,,,,,,,,,,,,,,,,,,,,,,,,,,,,,,,,
1070,0.069,,,,,,,1.36,,,,0.008,,0.005,,0.45,,,,,,,,,,,,,,,,,,,,,,,,,,,,,,,,,,,,,,,,,,,,,,,,,,1.0,98.10799999999999,,,,,,,,,,,,,,,,,,,,,,,,,,,,,,,,,,,,,,,
1071,0.069,,,,,,,1.36,,,,0.008,,0.005,,0.45,,,,,,,,,,,,,,,,,,,,,,,,,,,,,,,,,,,,,,,,,,,,,,,,,,1.0,98.10799999999999,,,,,,,,,,,,,,,,,,,,,,,,,,,,,,,,,,,,,,,
1072,0.069,,,,,27.2,,1.39,,,,0.008,,0.004,,0.51,,,,,,,,,,,Room temperature,77.0,Room temperature,533.0,Room temperature,466.0,Room temperature,,,,,,,,,,,,,170,+,1.0,200.0,DC,21,250,14,,,,,,,,,,,,,1.0,98.01899999999999,,,,,,,,,,,,,,,,,,,,,,,,,,,,,,,,,,,,,,,
1073,0.069,,,,,,,1.39,,,,0.008,,0.004,,0.51,,,,,,,,,,,,,,,,,,,,,,,,,,,,,,,,,,,,,,,,,,,,,,,,,,1.0,98.01899999999999,,,,,,,,,,,,,,,,,,,,,,,,,,,,,,,,,,,,,,,
1074,0.069,,,,,,,1.39,,,,0.008,,0.004,,0.51,,,,,,,,,,,,,,,,,,,,,,,,,,,,,,,,,,,,,,,,,,,,,,,,,,1.0,98.01899999999999,,,,,,,,,,,,,,,,,,,,,,,,,,,,,,,,,,,,,,,
1075,0.07200000000000001,,,,,26.6,,1.4,,,,0.008,,0.004,,0.57,,,,,,,,,,,Room temperature,78.0,Room temperature,555.0,Room temperature,486.0,Room temperature,,,,,,,,,,,,,170,+,1.0,200.0,DC,21,250,14,,,,,,,,,,,,,1.0,97.946,,,,,,,,,,,,,,,,,,,,,,,,,,,,,,,,,,,,,,,
1076,0.07200000000000001,,,,,,,1.4,,,,0.008,,0.004,,0.57,,,,,,,,,,,,,,,,,,,,,,,,,,,,,,,,,,,,,,,,,,,,,,,,,,1.0,97.946,,,,,,,,,,,,,,,,,,,,,,,,,,,,,,,,,,,,,,,
1077,0.07200000000000001,,,,,,,1.4,,,,0.008,,0.004,,0.57,,,,,,,,,,,,,,,,,,,,,,,,,,,,,,,,,,,,,,,,,,,,,,,,,,1.0,97.946,,,,,,,,,,,,,,,,,,,,,,,,,,,,,,,,,,,,,,,
1078,0.081,,,,,26.6,,1.54,,,,0.008,,0.006999999999999999,,0.34,,,,,,,,,,,Room temperature,78.9,Room temperature,555.0,Room temperature,502.0,Room temperature,,,,,,,,,,,,,170,+,1.0,200.0,DC,21,250,14,,,,,,,,,,,,,1.0,98.024,,,,,,,,,,,,,,,,,,,,,,,,,,,,,,,,,,,,,,,
1079,0.081,,,,,,,1.54,,,,0.008,,0.006999999999999999,,0.34,,,,,,,,,,,,,,,,,,,,,,,,,,,,,,,,,,,,,,,,,,,,,,,,,,1.0,98.024,,,,,,,,,,,,,,,,,,,,,,,,,,,,,,,,,,,,,,,
1080,0.081,,,,,,,1.54,,,,0.008,,0.006999999999999999,,0.34,,,,,,,,,,,,,,,,,,,,,,,,,,,,,,,,,,,,,,,,,,,,,,,,,,1.0,98.024,,,,,,,,,,,,,,,,,,,,,,,,,,,,,,,,,,,,,,,
1081,0.081,,,,,,,1.54,,,,0.008,,0.006999999999999999,,0.34,,,,,,,,,,,,,,,,,,61.0,Room temperature,0.0,Room temperature,20.0,Room temperature,19.0,Room temperature,,,,,170,+,1.0,200.0,DC,21,N,0,,,,,,,,,,,,,1.0,98.024,,,,,,,,,,,,,,,,,,,,,,,,,,,,,,,,,,,,,,,
1082,0.07200000000000001,,,,,30.7,,1.32,,,,0.008,,0.006,,0.24,,,,,,,,,,,Room temperature,78.9,Room temperature,535.0,Room temperature,452.0,Room temperature,,,,,,,,,,,,,170,+,1.0,200.0,DC,21,250,14,,,,,,,,,,,,,1.0,98.354,,,,,,,,,,,,,,,,,,,,,,,,,,,,,,,,,,,,,,,
1083,0.07200000000000001,,,,,,,1.32,,,,0.008,,0.006,,0.24,,,,,,,,,,,,,,,,,,,,,,,,,,,,,,,,,,,,,,,,,,,,,,,,,,1.0,98.354,,,,,,,,,,,,,,,,,,,,,,,,,,,,,,,,,,,,,,,
1084,0.07200000000000001,,,,,,,1.32,,,,0.008,,0.006,,0.24,,,,,,,,,,,,,,,,,,,,,,,,,,,,,,,,,,,,,,,,,,,,,,,,,,1.0,98.354,,,,,,,,,,,,,,,,,,,,,,,,,,,,,,,,,,,,,,,
1085,0.07200000000000001,,,,,,,1.32,,,,0.008,,0.006,,0.24,,,,,,,,,,,,,,,,,,53.0,Room temperature,0.0,Room temperature,24.0,Room temperature,23.0,Room temperature,,,,,170,+,1.0,200.0,DC,21,N,0,,,,,,,,,,,,,1.0,98.354,,,,,,,,,,,,,,,,,,,,,,,,,,,,,,,,,,,,,,,
1086,0.07200000000000001,,,,,29.2,,1.33,,,,0.008,,0.006,,0.34,,,,,,,,,,,Room temperature,77.0,Room temperature,522.0,Room temperature,467.0,Room temperature,,,,,,,,,,,,,170,+,1.0,200.0,DC,21,250,14,,,,,,,,,,,,,1.0,98.244,,,,,,,,,,,,,,,,,,,,,,,,,,,,,,,,,,,,,,,
1087,0.07200000000000001,,,,,,,1.33,,,,0.008,,0.006,,0.34,,,,,,,,,,,,,,,,,,,,,,,,,,,,,,,,,,,,,,,,,,,,,,,,,,1.0,98.244,,,,,,,,,,,,,,,,,,,,,,,,,,,,,,,,,,,,,,,
1088,0.07200000000000001,,,,,,,1.33,,,,0.008,,0.006,,0.34,,,,,,,,,,,,,,,,,,,,,,,,,,,,,,,,,,,,,,,,,,,,,,,,,,1.0,98.244,,,,,,,,,,,,,,,,,,,,,,,,,,,,,,,,,,,,,,,
1089,0.07200000000000001,,,,,,,1.33,,,,0.008,,0.006,,0.34,,,,,,,,,,,,,,,,,,67.0,Room temperature,0.0,Room temperature,15.0,Room temperature,18.0,Room temperature,,,,,170,+,1.0,200.0,DC,21,N,0,,,,,,,,,,,,,1.0,98.244,,,,,,,,,,,,,,,,,,,,,,,,,,,,,,,,,,,,,,,
1090,0.07400000000000001,,,,,23.6,,1.36,,,,0.005,,0.005,,0.41,,,,,,,,,,,Room temperature,77.0,Room temperature,570.0,Room temperature,514.0,Room temperature,,,,,,,,,,,,,170,+,1.0,200.0,DC,21,250,14,,,,,,,,,,,,,1.0,98.146,,,,,,,,,,,,,,,,,,,,,,,,,,,,,,,,,,,,,,,
1091,0.07400000000000001,,,,,,,1.36,,,,0.005,,0.005,,0.41,,,,,,,,,,,,,,,,,,,,,,,,,,,,,,,,,,,,,,,,,,,,,,,,,,1.0,98.146,,,,,,,,,,,,,,,,,,,,,,,,,,,,,,,,,,,,,,,
1092,0.07400000000000001,,,,,,,1.36,,,,0.005,,0.005,,0.41,,,,,,,,,,,,,,,,,,,,,,,,,,,,,,,,,,,,,,,,,,,,,,,,,,1.0,98.146,,,,,,,,,,,,,,,,,,,,,,,,,,,,,,,,,,,,,,,
1093,0.07400000000000001,,,,,,,1.36,,,,0.005,,0.005,,0.41,,,,,,,,,,,,,,,,,,68.0,Room temperature,0.0,Room temperature,9.0,Room temperature,23.0,Room temperature,,,,,170,+,1.0,200.0,DC,21,N,0,,,,,,,,,,,,,1.0,98.146,,,,,,,,,,,,,,,,,,,,,,,,,,,,,,,,,,,,,,,
1094,0.066,,,,,24.0,,1.41,,,,0.009000000000000001,,0.004,,0.46,,,,,,,,,,,Room temperature,76.0,Room temperature,580.0,Room temperature,522.0,Room temperature,,,,,,,,,,,,,170,+,1.0,200.0,DC,21,250,14,,,,,,,,,,,,,1.0,98.051,,,,,,,,,,,,,,,,,,,,,,,,,,,,,,,,,,,,,,,
1095,0.066,,,,,,,1.41,,,,0.009000000000000001,,0.004,,0.46,,,,,,,,,,,,,,,,,,,,,,,,,,,,,,,,,,,,,,,,,,,,,,,,,,1.0,98.051,,,,,,,,,,,,,,,,,,,,,,,,,,,,,,,,,,,,,,,
1096,0.066,,,,,,,1.41,,,,0.009000000000000001,,0.004,,0.46,,,,,,,,,,,,,,,,,,,,,,,,,,,,,,,,,,,,,,,,,,,,,,,,,,1.0,98.051,,,,,,,,,,,,,,,,,,,,,,,,,,,,,,,,,,,,,,,
1097,0.066,,,,,,,1.41,,,,0.009000000000000001,,0.004,,0.46,,,,,,,,,,,,,,,,,,69.0,Room temperature,0.0,Room temperature,12.0,Room temperature,19.0,Room temperature,,,,,170,+,1.0,200.0,DC,21,N,0,,,,,,,,,,,,,1.0,98.051,,,,,,,,,,,,,,,,,,,,,,,,,,,,,,,,,,,,,,,
1098,0.066,,,,,23.8,,1.33,,,,0.008,,0.004,,0.44,,,,,,,,,,,Room temperature,71.9,Room temperature,591.0,Room temperature,522.0,Room temperature,,,,,,,,,,,,,170,+,1.0,200.0,DC,21,250,14,,,,,,,,,,,,,1.0,98.152,,,,,,,,,,,,,,,,,,,,,,,,,,,,,,,,,,,,,,,
1099,0.066,,,,,,,1.33,,,,0.008,,0.004,,0.44,,,,,,,,,,,,,,,,,,,,,,,,,,,,,,,,,,,,,,,,,,,,,,,,,,1.0,98.152,,,,,,,,,,,,,,,,,,,,,,,,,,,,,,,,,,,,,,,
1100,0.066,,,,,,,1.33,,,,0.008,,0.004,,0.44,,,,,,,,,,,,,,,,,,,,,,,,,,,,,,,,,,,,,,,,,,,,,,,,,,1.0,98.152,,,,,,,,,,,,,,,,,,,,,,,,,,,,,,,,,,,,,,,
1101,0.066,,,,,,,1.33,,,,0.008,,0.004,,0.44,,,,,,,,,,,,,,,,,,64.0,Room temperature,0.0,Room temperature,18.0,Room temperature,18.0,Room temperature,,,,,170,+,1.0,200.0,DC,21,N,0,,,,,,,,,,,,,1.0,98.152,,,,,,,,,,,,,,,,,,,,,,,,,,,,,,,,,,,,,,,
1102,0.069,,,,,26.0,,1.49,,,,0.005,,0.004,,0.43,,,,,,,,,,,Room temperature,79.8,Room temperature,594.0,Room temperature,535.0,Room temperature,,,,,,,,,,,,,170,+,1.0,200.0,DC,21,250,14,,,,,,,,,,,,,1.0,98.00200000000001,,,,,,,,,,,,,,,,,,,,,,,,,,,,,,,,,,,,,,,
1103,0.069,,,,,,,1.49,,,,0.005,,0.004,,0.43,,,,,,,,,,,,,,,,,,,,,,,,,,,,,,,,,,,,,,,,,,,,,,,,,,1.0,98.00200000000001,,,,,,,,,,,,,,,,,,,,,,,,,,,,,,,,,,,,,,,
1104,0.069,,,,,,,1.49,,,,0.005,,0.004,,0.43,,,,,,,,,,,,,,,,,,,,,,,,,,,,,,,,,,,,,,,,,,,,,,,,,,1.0,98.00200000000001,,,,,,,,,,,,,,,,,,,,,,,,,,,,,,,,,,,,,,,
1105,0.069,,,,,,,1.49,,,,0.005,,0.004,,0.43,,,,,,,,,,,,,,,,,,75.0,Room temperature,0.0,Room temperature,10.0,Room temperature,15.0,Room temperature,,,,,170,+,1.0,200.0,DC,21,N,0,,,,,,,,,,,,,1.0,98.00200000000001,,,,,,,,,,,,,,,,,,,,,,,,,,,,,,,,,,,,,,,
1106,0.071,,,,,22.0,,1.44,,,,0.005,,0.006999999999999999,,0.36,,,,,,,,,,,Room temperature,78.9,Room temperature,583.0,Room temperature,522.0,Room temperature,,,,,,,,,,,,,170,+,1.0,200.0,DC,21,250,14,,,,,,,,,,,,,1.0,98.117,,,,,,,,,,,,,,,,,,,,,,,,,,,,,,,,,,,,,,,
1107,0.071,,,,,,,1.44,,,,0.005,,0.006999999999999999,,0.36,,,,,,,,,,,,,,,,,,,,,,,,,,,,,,,,,,,,,,,,,,,,,,,,,,1.0,98.117,,,,,,,,,,,,,,,,,,,,,,,,,,,,,,,,,,,,,,,
1108,0.071,,,,,,,1.44,,,,0.005,,0.006999999999999999,,0.36,,,,,,,,,,,,,,,,,,,,,,,,,,,,,,,,,,,,,,,,,,,,,,,,,,1.0,98.117,,,,,,,,,,,,,,,,,,,,,,,,,,,,,,,,,,,,,,,
1109,0.071,,,,,,,1.44,,,,0.005,,0.006999999999999999,,0.36,,,,,,,,,,,,,,,,,,78.0,Room temperature,0.0,Room temperature,9.0,Room temperature,13.0,Room temperature,,,,,170,+,1.0,200.0,DC,21,N,0,,,,,,,,,,,,,1.0,98.117,,,,,,,,,,,,,,,,,,,,,,,,,,,,,,,,,,,,,,,
1110,0.071,,,,,25.2,,1.39,,,,0.005,,0.006999999999999999,,0.42,,,,,,,,,,,Room temperature,78.0,Room temperature,587.0,Room temperature,531.0,Room temperature,,,,,,,,,,,,,170,+,1.0,200.0,DC,21,250,14,,,,,,,,,,,,,1.0,98.10700000000001,,,,,,,,,,,,,,,,,,,,,,,,,,,,,,,,,,,,,,,
1111,0.071,,,,,,,1.39,,,,0.005,,0.006999999999999999,,0.42,,,,,,,,,,,,,,,,,,,,,,,,,,,,,,,,,,,,,,,,,,,,,,,,,,1.0,98.10700000000001,,,,,,,,,,,,,,,,,,,,,,,,,,,,,,,,,,,,,,,
