Repository: PrasannS/WeldingAnalysis

# Analyzing Weld Composite Material and Mechanial properties using statistical / machine learning approaches

## Webscraping

### The data for this projects was obtained via webscraping welding materials data from the following sites

- [Certilas Welding Products Dataset](https://certilas.nl/en/catalogue)
- [Lincoln Electric Welding Products Dataset](https://www.lincolnelectric.com/en-us/consumables/Pages/consumables.aspx)
- [Citrination Weld Composites Dataset](https://citrination.com/datasets/114194/show_search?searchMatchOption=fuzzyMatch)

This scraping was done through the combination of webscraping and data preprocessing using BeautifulSoup and Pandas. See

File: data/combined_data/200124_final_data.csv (part 14 of 37)
1112,0.071,,,,,,,1.39,,,,0.005,,0.006999999999999999,,0.42,,,,,,,,,,,,,,,,,,,,,,,,,,,,,,,,,,,,,,,,,,,,,,,,,,1.0,98.10700000000001,,,,,,,,,,,,,,,,,,,,,,,,,,,,,,,,,,,,,,,
1113,0.071,,,,,,,1.39,,,,0.005,,0.006999999999999999,,0.42,,,,,,,,,,,,,,,,,,76.0,Room temperature,0.0,Room temperature,9.0,Room temperature,15.0,Room temperature,,,,,170,+,1.0,200.0,DC,21,N,0,,,,,,,,,,,,,1.0,98.10700000000001,,,,,,,,,,,,,,,,,,,,,,,,,,,,,,,,,,,,,,,
1114,0.071,,,,,23.2,,1.44,,,,0.005,,0.005,,0.52,,,,,,,,,,,Room temperature,77.0,Room temperature,604.0,Room temperature,538.0,Room temperature,,,,,,,,,,,,,170,+,1.0,200.0,DC,21,250,14,,,,,,,,,,,,,1.0,97.959,,,,,,,,,,,,,,,,,,,,,,,,,,,,,,,,,,,,,,,
1115,0.071,,,,,,,1.44,,,,0.005,,0.005,,0.52,,,,,,,,,,,,,,,,,,,,,,,,,,,,,,,,,,,,,,,,,,,,,,,,,,1.0,97.959,,,,,,,,,,,,,,,,,,,,,,,,,,,,,,,,,,,,,,,
1116,0.071,,,,,,,1.44,,,,0.005,,0.005,,0.52,,,,,,,,,,,,,,,,,,,,,,,,,,,,,,,,,,,,,,,,,,,,,,,,,,1.0,97.959,,,,,,,,,,,,,,,,,,,,,,,,,,,,,,,,,,,,,,,
1117,0.071,,,,,,,1.44,,,,0.005,,0.005,,0.52,,,,,,,,,,,,,,,,,,59.0,Room temperature,0.0,Room temperature,26.0,Room temperature,15.0,Room temperature,,,,,170,+,1.0,200.0,DC,21,N,0,,,,,,,,,,,,,1.0,97.959,,,,,,,,,,,,,,,,,,,,,,,,,,,,,,,,,,,,,,,
1118,0.069,,,,,26.0,,1.41,,,,0.005,,0.005,,0.54,,,,,,,,,,,Room temperature,77.0,Room temperature,622.0,Room temperature,561.0,Room temperature,,,,,,,,,,,,,170,+,1.0,200.0,DC,21,250,14,,,,,,,,,,,,,1.0,97.971,,,,,,,,,,,,,,,,,,,,,,,,,,,,,,,,,,,,,,,
1119,0.069,,,,,,,1.41,,,,0.005,,0.005,,0.54,,,,,,,,,,,,,,,,,,,,,,,,,,,,,,,,,,,,,,,,,,,,,,,,,,1.0,97.971,,,,,,,,,,,,,,,,,,,,,,,,,,,,,,,,,,,,,,,
1120,0.069,,,,,,,1.41,,,,0.005,,0.005,,0.54,,,,,,,,,,,,,,,,,,,,,,,,,,,,,,,,,,,,,,,,,,,,,,,,,,1.0,97.971,,,,,,,,,,,,,,,,,,,,,,,,,,,,,,,,,,,,,,,
1121,0.069,,,,,,,1.41,,,,0.005,,0.005,,0.54,,,,,,,,,,,,,,,,,,78.0,Room temperature,0.0,Room temperature,7.0,Room temperature,15.0,Room temperature,,,,,170,+,1.0,200.0,DC,21,N,0,,,,,,,,,,,,,1.0,97.971,,,,,,,,,,,,,,,,,,,,,,,,,,,,,,,,,,,,,,,
1122,0.067,,,,,22.6,,1.4,,,,0.005,,0.005,,0.57,,,,,,,,,,,Room temperature,75.0,Room temperature,616.0,Room temperature,547.0,Room temperature,,,,,,,,,,,,,170,+,1.0,200.0,DC,21,250,14,,,,,,,,,,,,,1.0,97.95299999999999,,,,,,,,,,,,,,,,,,,,,,,,,,,,,,,,,,,,,,,
1123,0.067,,,,,,,1.4,,,,0.005,,0.005,,0.57,,,,,,,,,,,,,,,,,,,,,,,,,,,,,,,,,,,,,,,,,,,,,,,,,,1.0,97.95299999999999,,,,,,,,,,,,,,,,,,,,,,,,,,,,,,,,,,,,,,,
1124,0.067,,,,,,,1.4,,,,0.005,,0.005,,0.57,,,,,,,,,,,,,,,,,,,,,,,,,,,,,,,,,,,,,,,,,,,,,,,,,,1.0,97.95299999999999,,,,,,,,,,,,,,,,,,,,,,,,,,,,,,,,,,,,,,,
1125,0.067,,,,,,,1.4,,,,0.005,,0.005,,0.57,,,,,,,,,,,,,,,,,,82.0,Room temperature,0.0,Room temperature,5.0,Room temperature,13.0,Room temperature,,,,,170,+,1.0,200.0,DC,21,N,0,,,,,,,,,,,,,1.0,97.95299999999999,,,,,,,,,,,,,,,,,,,,,,,,,,,,,,,,,,,,,,,
1126,0.09,,8.9,,,18.8,,0.98,,1.0,,0.012,,0.008,,0.18,,0.22,,,,,,,,,Room temperature,65.3,Room temperature,697.0,Room temperature,542.0,Room temperature,,,,,,,,,,,,,180,+,1.0,175.0,DC,34,750,8,,,,,,,,,,,,,1.0,88.61,,,,,,,,,,,,,,,,,,,,,,,,,,,,,,,,,,,,,,,
1127,0.09,,8.9,,,,,0.98,,1.0,,0.012,,0.008,,0.18,,0.22,,,,,,,,,,,,,,,,,,,,,,,,,,,,,,,,,,,,,,,,,,,,,,,,1.0,88.61,,,,,,,,,,,,,,,,,,,,,,,,,,,,,,,,,,,,,,,
1128,0.09,,8.9,,,,,0.98,,1.0,,0.012,,0.008,,0.18,,0.22,,,,,,,,,,,,,,,,,,,,,,,,,,,,,,,,,,,,,,,,,,,,,,,,1.0,88.61,,,,,,,,,,,,,,,,,,,,,,,,,,,,,,,,,,,,,,,
1129,0.09,,8.9,,,,,0.98,,1.0,,0.012,,0.008,,0.18,,0.22,,,,,,,,,,,,,,,,,,,,,,,,,,,,,,,,,,,,,,,,,,,,,,,,1.0,88.61,,,,,,,,,,,,,,,,,,,,,,,,,,,,,,,,,,,,,,,
1130,0.08800000000000001,,9.1,,,17.1,,1.03,,1.01,,0.013,,0.006999999999999999,,0.17,,0.23,,,,,,,,,Room temperature,59.1,Room temperature,723.0,Room temperature,574.0,Room temperature,,,,,,,,,,,,,180,+,1.0,175.0,DC,34,750,8,,,,,,,,,,,,,1.0,88.352,,,,,,,,,,,,,,,,,,,,,,,,,,,,,,,,,,,,,,,
1131,0.08800000000000001,,9.1,,,,,1.03,,1.01,,0.013,,0.006999999999999999,,0.17,,0.23,,,,,,,,,,,,,,,,,,,,,,,,,,,,,,,,,,,,,,,,,,,,,,,,1.0,88.352,,,,,,,,,,,,,,,,,,,,,,,,,,,,,,,,,,,,,,,
1132,0.08800000000000001,,9.1,,,,,1.03,,1.01,,0.013,,0.006999999999999999,,0.17,,0.23,,,,,,,,,,,,,,,,,,,,,,,,,,,,,,,,,,,,,,,,,,,,,,,,1.0,88.352,,,,,,,,,,,,,,,,,,,,,,,,,,,,,,,,,,,,,,,
1133,0.08800000000000001,,9.1,,,,,1.03,,1.01,,0.013,,0.006999999999999999,,0.17,,0.23,,,,,,,,,,,,,,,,,,,,,,,,,,,,,,,,,,,,,,,,,,,,,,,,1.0,88.352,,,,,,,,,,,,,,,,,,,,,,,,,,,,,,,,,,,,,,,
1134,0.091,,9.02,,,16.8,,1.04,,1.01,,0.013,,0.006999999999999999,,0.2,,0.24,,,,,,,,,Room temperature,59.8,Room temperature,778.0,Room temperature,642.0,Room temperature,,,,,,,,,,,,,180,+,1.0,175.0,DC,34,750,8,,,,,,,,,,,,,1.0,88.37899999999999,,,,,,,,,,,,,,,,,,,,,,,,,,,,,,,,,,,,,,,
1135,0.091,,9.02,,,,,1.04,,1.01,,0.013,,0.006999999999999999,,0.2,,0.24,,,,,,,,,,,,,,,,,,,,,,,,,,,,,,,,,,,,,,,,,,,,,,,,1.0,88.37899999999999,,,,,,,,,,,,,,,,,,,,,,,,,,,,,,,,,,,,,,,
1136,0.091,,9.02,,,,,1.04,,1.01,,0.013,,0.006999999999999999,,0.2,,0.24,,,,,,,,,,,,,,,,,,,,,,,,,,,,,,,,,,,,,,,,,,,,,,,,1.0,88.37899999999999,,,,,,,,,,,,,,,,,,,,,,,,,,,,,,,,,,,,,,,
1137,0.091,,9.02,,,,,1.04,,1.01,,0.013,,0.006999999999999999,,0.2,,0.24,,,,,,,,,,,,,,,,,,,,,,,,,,,,,,,,,,,,,,,,,,,,,,,,1.0,88.37899999999999,,,,,,,,,,,,,,,,,,,,,,,,,,,,,,,,,,,,,,,
1138,0.08900000000000001,,9.0,,,15.7,,1.05,,1.04,,0.013,,0.006999999999999999,,0.22,,0.23,,,,,,,,,Room temperature,60.2,Room temperature,777.0,Room temperature,643.0,Room temperature,,,,,,,,,,,,,180,+,1.0,175.0,DC,34,750,8,,,,,,,,,,,,,1.0,88.351,,,,,,,,,,,,,,,,,,,,,,,,,,,,,,,,,,,,,,,
1139,0.08900000000000001,,9.0,,,,,1.05,,1.04,,0.013,,0.006999999999999999,,0.22,,0.23,,,,,,,,,,,,,,,,,,,,,,,,,,,,,,,,,,,,,,,,,,,,,,,,1.0,88.351,,,,,,,,,,,,,,,,,,,,,,,,,,,,,,,,,,,,,,,
1140,0.08900000000000001,,9.0,,,,,1.05,,1.04,,0.013,,0.006999999999999999,,0.22,,0.23,,,,,,,,,,,,,,,,,,,,,,,,,,,,,,,,,,,,,,,,,,,,,,,,1.0,88.351,,,,,,,,,,,,,,,,,,,,,,,,,,,,,,,,,,,,,,,
1141,0.08900000000000001,,9.0,,,,,1.05,,1.04,,0.013,,0.006999999999999999,,0.22,,0.23,,,,,,,,,,,,,,,,,,,,,,,,,,,,,,,,,,,,,,,,,,,,,,,,1.0,88.351,,,,,,,,,,,,,,,,,,,,,,,,,,,,,,,,,,,,,,,
1142,0.094,,8.99,,,20.8,,1.0,,1.03,,0.012,,0.008,,0.17,,0.21,,,,,,,,,Room temperature,64.5,Room temperature,705.0,Room temperature,558.0,Room temperature,,,,,,,,,,,,,180,+,1.0,175.0,DC,34,750,8,,,,,,,,,,,,,1.0,88.486,,,,,,,,,,,,,,,,,,,,,,,,,,,,,,,,,,,,,,,
1143,0.094,,8.99,,,,,1.0,,1.03,,0.012,,0.008,,0.17,,0.21,,,,,,,,,,,,,,,,,,,,,,,,,,,,,,,,,,,,,,,,,,,,,,,,1.0,88.486,,,,,,,,,,,,,,,,,,,,,,,,,,,,,,,,,,,,,,,
1144,0.094,,8.99,,,,,1.0,,1.03,,0.012,,0.008,,0.17,,0.21,,,,,,,,,,,,,,,,,,,,,,,,,,,,,,,,,,,,,,,,,,,,,,,,1.0,88.486,,,,,,,,,,,,,,,,,,,,,,,,,,,,,,,,,,,,,,,
1145,0.094,,8.99,,,,,1.0,,1.03,,0.012,,0.008,,0.17,,0.21,,,,,,,,,,,,,,,,,,,,,,,,,,,,,,,,,,,,,,,,,,,,,,,,1.0,88.486,,,,,,,,,,,,,,,,,,,,,,,,,,,,,,,,,,,,,,,
1146,0.086,,8.9,,,17.4,,1.01,,1.01,,0.012,,0.006999999999999999,,0.2,,0.21,,,,,,,,,Room temperature,62.7,Room temperature,709.0,Room temperature,569.0,Room temperature,,,,,,,,,,,,,180,+,1.0,175.0,DC,34,750,8,,,,,,,,,,,,,1.0,88.565,,,,,,,,,,,,,,,,,,,,,,,,,,,,,,,,,,,,,,,
1147,0.086,,8.9,,,,,1.01,,1.01,,0.012,,0.006999999999999999,,0.2,,0.21,,,,,,,,,,,,,,,,,,,,,,,,,,,,,,,,,,,,,,,,,,,,,,,,1.0,88.565,,,,,,,,,,,,,,,,,,,,,,,,,,,,,,,,,,,,,,,
1148,0.086,,8.9,,,,,1.01,,1.01,,0.012,,0.006999999999999999,,0.2,,0.21,,,,,,,,,,,,,,,,,,,,,,,,,,,,,,,,,,,,,,,,,,,,,,,,1.0,88.565,,,,,,,,,,,,,,,,,,,,,,,,,,,,,,,,,,,,,,,
1149,0.086,,8.9,,,,,1.01,,1.01,,0.012,,0.006999999999999999,,0.2,,0.21,,,,,,,,,,,,,,,,,,,,,,,,,,,,,,,,,,,,,,,,,,,,,,,,1.0,88.565,,,,,,,,,,,,,,,,,,,,,,,,,,,,,,,,,,,,,,,
1150,0.086,,8.98,,,16.9,,1.04,,1.01,,0.013,,0.008,,0.2,,0.22,,,,,,,,,Room temperature,61.9,Room temperature,743.0,Room temperature,609.0,Room temperature,,,,,,,,,,,,,180,+,1.0,175.0,DC,34,750,8,,,,,,,,,,,,,1.0,88.443,,,,,,,,,,,,,,,,,,,,,,,,,,,,,,,,,,,,,,,
1151,0.086,,8.98,,,,,1.04,,1.01,,0.013,,0.008,,0.2,,0.22,,,,,,,,,,,,,,,,,,,,,,,,,,,,,,,,,,,,,,,,,,,,,,,,1.0,88.443,,,,,,,,,,,,,,,,,,,,,,,,,,,,,,,,,,,,,,,
1152,0.086,,8.98,,,,,1.04,,1.01,,0.013,,0.008,,0.2,,0.22,,,,,,,,,,,,,,,,,,,,,,,,,,,,,,,,,,,,,,,,,,,,,,,,1.0,88.443,,,,,,,,,,,,,,,,,,,,,,,,,,,,,,,,,,,,,,,
1153,0.086,,8.98,,,,,1.04,,1.01,,0.013,,0.008,,0.2,,0.22,,,,,,,,,,,,,,,,,,,,,,,,,,,,,,,,,,,,,,,,,,,,,,,,1.0,88.443,,,,,,,,,,,,,,,,,,,,,,,,,,,,,,,,,,,,,,,
1154,0.08800000000000001,,9.08,,,16.8,,1.06,,1.0,,0.013,,0.006999999999999999,,0.24,,0.23,,,,,,,,,Room temperature,58.8,Room temperature,753.0,Room temperature,620.0,Room temperature,,,,,,,,,,,,,180,+,1.0,175.0,DC,34,750,8,,,,,,,,,,,,,1.0,88.28200000000001,,,,,,,,,,,,,,,,,,,,,,,,,,,,,,,,,,,,,,,
1155,0.08800000000000001,,9.08,,,,,1.06,,1.0,,0.013,,0.006999999999999999,,0.24,,0.23,,,,,,,,,,,,,,,,,,,,,,,,,,,,,,,,,,,,,,,,,,,,,,,,1.0,88.28200000000001,,,,,,,,,,,,,,,,,,,,,,,,,,,,,,,,,,,,,,,
1156,0.08800000000000001,,9.08,,,,,1.06,,1.0,,0.013,,0.006999999999999999,,0.24,,0.23,,,,,,,,,,,,,,,,,,,,,,,,,,,,,,,,,,,,,,,,,,,,,,,,1.0,88.28200000000001,,,,,,,,,,,,,,,,,,,,,,,,,,,,,,,,,,,,,,,
1157,0.08800000000000001,,9.08,,,,,1.06,,1.0,,0.013,,0.006999999999999999,,0.24,,0.23,,,,,,,,,,,,,,,,,,,,,,,,,,,,,,,,,,,,,,,,,,,,,,,,1.0,88.28200000000001,,,,,,,,,,,,,,,,,,,,,,,,,,,,,,,,,,,,,,,
1158,0.037000000000000005,,,,,31.9,,0.65,,,,0.012,,0.008,,0.3,,,,,,,,,,,Room temperature,80.6,Room temperature,466.0,Room temperature,392.0,Room temperature,,,,,,,,,,,,,170,+,1.0,200.0,DC,21,250,14,,,,,,,,,,,,,1.0,98.993,,,,,,,,,,,,,,,,,,,,,,,,,,,,,,,,,,,,,,,
1159,0.037000000000000005,,,,,35.2,,0.65,,,,0.012,,0.008,,0.3,,,,,,,,,,,Room temperature,80.6,Room temperature,456.0,Room temperature,370.0,Room temperature,,,,,,,,,,,,,170,+,1.0,200.0,DC,21,580,2,,,,,,,,,,,,,1.0,98.993,,,,,,,,,,,,,,,,,,,,,,,,,,,,,,,,,,,,,,,
1160,0.037000000000000005,,,,,,,0.65,,,,0.012,,0.008,,0.3,,,,,,,,,,,,,,,,,,,,,,,,,,,,,,,,,,,,,,,,,,,,,,,,,,1.0,98.993,,,,,,,,,,,,,,,,,,,,,,,,,,,,,,,,,,,,,,,
1161,0.037000000000000005,,,,,31.2,,1.03,,,,0.014,,0.006999999999999999,,0.31,,,,,,,,,,,Room temperature,80.6,Room temperature,498.0,Room temperature,413.0,Room temperature,,,,,,,,,,,,,170,+,1.0,200.0,DC,21,250,14,,,,,,,,,,,,,1.0,98.602,,,,,,,,,,,,,,,,,,,,,,,,,,,,,,,,,,,,,,,
1162,0.037000000000000005,,,,,31.0,,1.03,,,,0.014,,0.006999999999999999,,0.31,,,,,,,,,,,Room temperature,80.6,Room temperature,490.0,Room temperature,402.0,Room temperature,,,,,,,,,,,,,170,+,1.0,200.0,DC,21,580,2,,,,,,,,,,,,,1.0,98.602,,,,,,,,,,,,,,,,,,,,,,,,,,,,,,,,,,,,,,,
1163,0.037000000000000005,,,,,,,1.03,,,,0.014,,0.006999999999999999,,0.31,,,,,,,,,,,,,,,,,,40.0,Room temperature,0.0,Room temperature,27.0,Room temperature,33.0,Room temperature,,,,,170,+,1.0,200.0,DC,21,N,0,,,,,,,,,,,,,1.0,98.602,,,,,,,,,,,,,,,,,,,,,,,,,,,,,,,,,,,,,,,
1164,0.044,,,,,29.4,,1.43,,,,0.014,,0.006999999999999999,,0.35,,,,,,,,,,,Room temperature,78.7,Room temperature,551.0,Room temperature,468.0,Room temperature,,,,,,,,,,,,,170,+,1.0,200.0,DC,21,250,14,,,,,,,,,,,,,1.0,98.155,,,,,,,,,,,,,,,,,,,,,,,,,,,,,,,,,,,,,,,
1165,0.044,,,,,31.6,,1.43,,,,0.014,,0.006999999999999999,,0.35,,,,,,,,,,,Room temperature,78.8,Room temperature,529.0,Room temperature,436.0,Room temperature,,,,,,,,,,,,,170,+,1.0,200.0,DC,21,580,2,,,,,,,,,,,,,1.0,98.155,,,,,,,,,,,,,,,,,,,,,,,,,,,,,,,,,,,,,,,
1166,0.044,,,,,,,1.43,,,,0.014,,0.006999999999999999,,0.35,,,,,,,,,,,,,,,,,,,,,,,,,,,,,,,,,,,,,,,,,,,,,,,,,,1.0,98.155,,,,,,,,,,,,,,,,,,,,,,,,,,,,,,,,,,,,,,,
1167,0.045,,,,,28.0,,1.85,,,,0.016,,0.006999999999999999,,0.33,,,,,,,,,,,Room temperature,76.8,Room temperature,588.0,Room temperature,514.0,Room temperature,,,,,,,,,,,,,170,+,1.0,200.0,DC,21,250,14,,,,,,,,,,,,,1.0,97.75200000000001,,,,,,,,,,,,,,,,,,,,,,,,,,,,,,,,,,,,,,,
1168,0.045,,,,,27.4,,1.85,,,,0.016,,0.006999999999999999,,0.33,,,,,,,,,,,Room temperature,76.9,Room temperature,576.0,Room temperature,479.0,Room temperature,,,,,,,,,,,,,170,+,1.0,200.0,DC,21,580,2,,,,,,,,,,,,,1.0,97.75200000000001,,,,,,,,,,,,,,,,,,,,,,,,,,,,,,,,,,,,,,,
1169,0.045,,,,,,,1.85,,,,0.016,,0.006999999999999999,,0.33,,,,,,,,,,,,,,,,,,71.0,Room temperature,0.0,Room temperature,16.0,Room temperature,13.0,Room temperature,,,,,170,+,1.0,200.0,DC,21,N,0,,,,,,,,,,,,,1.0,97.75200000000001,,,,,,,,,,,,,,,,,,,,,,,,,,,,,,,,,,,,,,,
1170,0.038,,0.22,,,30.4,,0.65,,,,0.014,,0.006999999999999999,,0.3,,,,,,,,,,,Room temperature,78.8,Room temperature,496.0,Room temperature,422.0,Room temperature,,,,,,,,,,,,,170,+,1.0,200.0,DC,21,250,14,,,,,,,,,,,,,1.0,98.771,,,,,,,,,,,,,,,,,,,,,,,,,,,,,,,,,,,,,,,
1171,0.038,,0.22,,,31.0,,0.65,,,,0.014,,0.006999999999999999,,0.3,,,,,,,,,,,Room temperature,79.7,Room temperature,496.0,Room temperature,410.0,Room temperature,,,,,,,,,,,,,170,+,1.0,200.0,DC,21,580,2,,,,,,,,,,,,,1.0,98.771,,,,,,,,,,,,,,,,,,,,,,,,,,,,,,,,,,,,,,,
1172,0.041,,0.24,,,30.0,,1.01,,,,0.013,,0.008,,0.32,,,,,,,,,,,Room temperature,77.8,Room temperature,532.0,Room temperature,463.0,Room temperature,,,,,,,,,,,,,170,+,1.0,200.0,DC,21,250,14,,,,,,,,,,,,,1.0,98.368,,,,,,,,,,,,,,,,,,,,,,,,,,,,,,,,,,,,,,,
1173,0.041,,0.24,,,29.8,,1.01,,,,0.013,,0.008,,0.32,,,,,,,,,,,Room temperature,78.8,Room temperature,519.0,Room temperature,426.0,Room temperature,,,,,,,,,,,,,170,+,1.0,200.0,DC,21,580,2,,,,,,,,,,,,,1.0,98.368,,,,,,,,,,,,,,,,,,,,,,,,,,,,,,,,,,,,,,,
1174,0.041,,0.24,,,,,1.01,,,,0.013,,0.008,,0.32,,,,,,,,,,,,,,,,,,49.0,Room temperature,0.0,Room temperature,25.0,Room temperature,26.0,Room temperature,,,,,170,+,1.0,200.0,DC,21,N,0,,,,,,,,,,,,,1.0,98.368,,,,,,,,,,,,,,,,,,,,,,,,,,,,,,,,,,,,,,,
1175,0.044,,0.24,,,28.0,,1.45,,,,0.013,,0.006999999999999999,,0.32,,,,,,,,,,,Room temperature,78.8,Room temperature,575.0,Room temperature,500.0,Room temperature,,,,,,,,,,,,,170,+,1.0,200.0,DC,21,250,14,,,,,,,,,,,,,1.0,97.926,,,,,,,,,,,,,,,,,,,,,,,,,,,,,,,,,,,,,,,
1176,0.044,,0.24,,,28.0,,1.45,,,,0.013,,0.006999999999999999,,0.32,,,,,,,,,,,Room temperature,76.9,Room temperature,559.0,Room temperature,468.0,Room temperature,,,,,,,,,,,,,170,+,1.0,200.0,DC,21,580,2,,,,,,,,,,,,,1.0,97.926,,,,,,,,,,,,,,,,,,,,,,,,,,,,,,,,,,,,,,,
1177,0.048,,0.26,,,26.0,,1.85,,,,0.013,,0.006999999999999999,,0.33,,,,,,,,,,,Room temperature,75.0,Room temperature,622.0,Room temperature,567.0,Room temperature,,,,,,,,,,,,,170,+,1.0,200.0,DC,21,250,14,,,,,,,,,,,,,1.0,97.492,,,,,,,,,,,,,,,,,,,,,,,,,,,,,,,,,,,,,,,
1178,0.048,,0.26,,,27.0,,1.85,,,,0.013,,0.006999999999999999,,0.33,,,,,,,,,,,Room temperature,74.0,Room temperature,620.0,Room temperature,535.0,Room temperature,,,,,,,,,,,,,170,+,1.0,200.0,DC,21,580,2,,,,,,,,,,,,,1.0,97.492,,,,,,,,,,,,,,,,,,,,,,,,,,,,,,,,,,,,,,,
1179,0.048,,0.26,,,,,1.85,,,,0.013,,0.006999999999999999,,0.33,,,,,,,,,,,,,,,,,,79.0,Room temperature,0.0,Room temperature,13.0,Room temperature,8.0,Room temperature,,,,,170,+,1.0,200.0,DC,21,N,0,,,,,,,,,,,,,1.0,97.492,,,,,,,,,,,,,,,,,,,,,,,,,,,,,,,,,,,,,,,
1180,0.04,,0.51,,,32.2,,0.6,,,,0.01,,0.006,,0.33,,,,,,,,,,,Room temperature,78.8,Room temperature,510.0,Room temperature,446.0,Room temperature,,,,,,,,,,,,,170,+,1.0,200.0,DC,21,250,14,,,,,,,,,,,,,1.0,98.50399999999999,,,,,,,,,,,,,,,,,,,,,,,,,,,,,,,,,,,,,,,
1181,0.04,,0.51,,,29.0,,0.6,,,,0.01,,0.006,,0.33,,,,,,,,,,,Room temperature,78.8,Room temperature,496.0,Room temperature,417.0,Room temperature,,,,,,,,,,,,,170,+,1.0,200.0,DC,21,580,2,,,,,,,,,,,,,1.0,98.50399999999999,,,,,,,,,,,,,,,,,,,,,,,,,,,,,,,,,,,,,,,
1182,0.04,,0.51,,,,,0.6,,,,0.01,,0.006,,0.33,,,,,,,,,,,,,,,,,,,,,,,,,,,,,,,,,,,,,,,,,,,,,,,,,,1.0,98.50399999999999,,,,,,,,,,,,,,,,,,,,,,,,,,,,,,,,,,,,,,,
1183,0.043,,0.53,,,29.6,,0.95,,,,0.01,,0.006999999999999999,,0.31,,,,,,,,,,,Room temperature,77.0,Room temperature,545.0,Room temperature,494.0,Room temperature,,,,,,,,,,,,,170,+,1.0,200.0,DC,21,250,14,,,,,,,,,,,,,1.0,98.15,,,,,,,,,,,,,,,,,,,,,,,,,,,,,,,,,,,,,,,
1184,0.043,,0.53,,,28.8,,0.95,,,,0.01,,0.006999999999999999,,0.31,,,,,,,,,,,Room temperature,77.0,Room temperature,536.0,Room temperature,460.0,Room temperature,,,,,,,,,,,,,170,+,1.0,200.0,DC,21,580,2,,,,,,,,,,,,,1.0,98.15,,,,,,,,,,,,,,,,,,,,,,,,,,,,,,,,,,,,,,,
1185,0.043,,0.53,,,,,0.95,,,,0.01,,0.006999999999999999,,0.31,,,,,,,,,,,,,,,,,,58.0,Room temperature,0.0,Room temperature,26.0,Room temperature,16.0,Room temperature,,,,,170,+,1.0,200.0,DC,21,N,0,,,,,,,,,,,,,1.0,98.15,,,,,,,,,,,,,,,,,,,,,,,,,,,,,,,,,,,,,,,
1186,0.047,,0.53,,,28.2,,1.42,,,,0.01,,0.006,,0.33,,,,,,,,,,,Room temperature,77.0,Room temperature,603.0,Room temperature,543.0,Room temperature,,,,,,,,,,,,,170,+,1.0,200.0,DC,21,250,14,,,,,,,,,,,,,1.0,97.65700000000001,,,,,,,,,,,,,,,,,,,,,,,,,,,,,,,,,,,,,,,
1187,0.047,,0.53,,,25.8,,1.42,,,,0.01,,0.006,,0.33,,,,,,,,,,,Room temperature,76.0,Room temperature,600.0,Room temperature,514.0,Room temperature,,,,,,,,,,,,,170,+,1.0,200.0,DC,21,580,2,,,,,,,,,,,,,1.0,97.65700000000001,,,,,,,,,,,,,,,,,,,,,,,,,,,,,,,,,,,,,,,
1188,0.047,,0.53,,,,,1.42,,,,0.01,,0.006,,0.33,,,,,,,,,,,,,,,,,,,,,,,,,,,,,,,,,,,,,,,,,,,,,,,,,,1.0,97.65700000000001,,,,,,,,,,,,,,,,,,,,,,,,,,,,,,,,,,,,,,,
1189,0.051,,0.52,,,23.0,,1.83,,,,0.013,,0.006,,0.33,,,,,,,,,,,Room temperature,70.2,Room temperature,674.0,Room temperature,617.0,Room temperature,,,,,,,,,,,,,170,+,1.0,200.0,DC,21,250,14,,,,,,,,,,,,,1.0,97.25,,,,,,,,,,,,,,,,,,,,,,,,,,,,,,,,,,,,,,,
1190,0.051,,0.52,,,24.0,,1.83,,,,0.013,,0.006,,0.33,,,,,,,,,,,Room temperature,68.7,Room temperature,650.0,Room temperature,570.0,Room temperature,,,,,,,,,,,,,170,+,1.0,200.0,DC,21,580,2,,,,,,,,,,,,,1.0,97.25,,,,,,,,,,,,,,,,,,,,,,,,,,,,,,,,,,,,,,,
1191,0.051,,0.52,,,,,1.83,,,,0.013,,0.006,,0.33,,,,,,,,,,,,,,,,,,88.0,Room temperature,0.0,Room temperature,8.0,Room temperature,4.0,Room temperature,,,,,170,+,1.0,200.0,DC,21,N,0,,,,,,,,,,,,,1.0,97.25,,,,,,,,,,,,,,,,,,,,,,,,,,,,,,,,,,,,,,,
1192,0.041,,1.0,,,25.8,,0.59,,,,0.011,,0.009000000000000001,,0.3,,,,,,,,,,,Room temperature,77.8,Room temperature,531.0,Room temperature,472.0,Room temperature,,,,,,,,,,,,,170,+,1.0,200.0,DC,21,250,14,,,,,,,,,,,,,1.0,98.04899999999999,,,,,,,,,,,,,,,,,,,,,,,,,,,,,,,,,,,,,,,
1193,0.041,,1.0,,,29.2,,0.59,,,,0.011,,0.009000000000000001,,0.3,,,,,,,,,,,Room temperature,77.9,Room temperature,514.0,Room temperature,427.0,Room temperature,,,,,,,,,,,,,170,+,1.0,200.0,DC,21,580,2,,,,,,,,,,,,,1.0,98.04899999999999,,,,,,,,,,,,,,,,,,,,,,,,,,,,,,,,,,,,,,,
1194,0.041,,1.0,,,,,0.59,,,,0.011,,0.009000000000000001,,0.3,,,,,,,,,,,,,,,,,,,,,,,,,,,,,,,,,,,,,,,,,,,,,,,,,,1.0,98.04899999999999,,,,,,,,,,,,,,,,,,,,,,,,,,,,,,,,,,,,,,,
1195,0.045,,1.04,,,24.6,,0.97,,,,0.012,,0.006999999999999999,,0.32,,,,,,,,,,,Room temperature,76.0,Room temperature,592.0,Room temperature,531.0,Room temperature,,,,,,,,,,,,,170,+,1.0,200.0,DC,21,250,14,,,,,,,,,,,,,1.0,97.60600000000001,,,,,,,,,,,,,,,,,,,,,,,,,,,,,,,,,,,,,,,
1196,0.045,,1.04,,,26.2,,0.97,,,,0.012,,0.006999999999999999,,0.32,,,,,,,,,,,Room temperature,77.0,Room temperature,568.0,Room temperature,471.0,Room temperature,,,,,,,,,,,,,170,+,1.0,200.0,DC,21,580,2,,,,,,,,,,,,,1.0,97.60600000000001,,,,,,,,,,,,,,,,,,,,,,,,,,,,,,,,,,,,,,,
1197,0.045,,1.04,,,,,0.97,,,,0.012,,0.006999999999999999,,0.32,,,,,,,,,,,,,,,,,,63.0,Room temperature,0.0,Room temperature,28.0,Room temperature,9.0,Room temperature,,,,,170,+,1.0,200.0,DC,21,N,0,,,,,,,,,,,,,1.0,97.60600000000001,,,,,,,,,,,,,,,,,,,,,,,,,,,,,,,,,,,,,,,
1198,0.048,,1.08,,,24.4,,1.37,,,,0.013,,0.008,,0.33,,,,,,,,,,,Room temperature,70.9,Room temperature,676.0,Room temperature,626.0,Room temperature,,,,,,,,,,,,,170,+,1.0,200.0,DC,21,250,14,,,,,,,,,,,,,1.0,97.15100000000001,,,,,,,,,,,,,,,,,,,,,,,,,,,,,,,,,,,,,,,
1199,0.048,,1.08,,,26.0,,1.37,,,,0.013,,0.008,,0.33,,,,,,,,,,,Room temperature,72.0,Room temperature,630.0,Room temperature,548.0,Room temperature,,,,,,,,,,,,,170,+,1.0,200.0,DC,21,580,2,,,,,,,,,,,,,1.0,97.15100000000001,,,,,,,,,,,,,,,,,,,,,,,,,,,,,,,,,,,,,,,
1200,0.048,,1.08,,,,,1.37,,,,0.013,,0.008,,0.33,,,,,,,,,,,,,,,,,,,,,,,,,,,,,,,,,,,,,,,,,,,,,,,,,,1.0,97.15100000000001,,,,,,,,,,,,,,,,,,,,,,,,,,,,,,,,,,,,,,,
1201,0.052000000000000005,,1.1,,,21.6,,1.81,,,,0.013,,0.006999999999999999,,0.33,,,,,,,,,,,Room temperature,70.9,Room temperature,723.0,Room temperature,692.0,Room temperature,,,,,,,,,,,,,170,+,1.0,200.0,DC,21,250,14,,,,,,,,,,,,,1.0,96.68799999999999,,,,,,,,,,,,,,,,,,,,,,,,,,,,,,,,,,,,,,,
1202,0.052000000000000005,,1.1,,,22.8,,1.81,,,,0.013,,0.006999999999999999,,0.33,,,,,,,,,,,Room temperature,72.0,Room temperature,671.0,Room temperature,592.0,Room temperature,,,,,,,,,,,,,170,+,1.0,200.0,DC,21,580,2,,,,,,,,,,,,,1.0,96.68799999999999,,,,,,,,,,,,,,,,,,,,,,,,,,,,,,,,,,,,,,,
1203,0.052000000000000005,,1.1,,,,,1.81,,,,0.013,,0.006999999999999999,,0.33,,,,,,,,,,,,,,,,,,87.0,Room temperature,0.0,Room temperature,12.0,Room temperature,1.0,Room temperature,,,,,170,+,1.0,200.0,DC,21,N,0,,,,,,,,,,,,,1.0,96.68799999999999,,,,,,,,,,,,,,,,,,,,,,,,,,,,,,,,,,,,,,,
1204,0.041,,2.34,,,21.4,,0.59,,,,0.011,,0.009000000000000001,,0.27,,,,,,,,,,,Room temperature,72.0,Room temperature,652.0,Room temperature,587.0,Room temperature,,,,,,,,,,,,,170,+,1.0,200.0,DC,21,250,14,,,,,,,,,,,,,1.0,96.73899999999999,,,,,,,,,,,,,,,,,,,,,,,,,,,,,,,,,,,,,,,
1205,0.041,,2.34,,,22.0,,0.59,,,,0.011,,0.009000000000000001,,0.27,,,,,,,,,,,Room temperature,75.0,Room temperature,619.0,Room temperature,534.0,Room temperature,,,,,,,,,,,,,170,+,1.0,200.0,DC,21,580,2,,,,,,,,,,,,,1.0,96.73899999999999,,,,,,,,,,,,,,,,,,,,,,,,,,,,,,,,,,,,,,,
1206,0.041,,2.34,,,,,0.59,,,,0.011,,0.009000000000000001,,0.27,,,,,,,,,,,,,,,,,,,,,,,,,,,,,,,,,,,,,,,,,,,,,,,,,,1.0,96.73899999999999,,,,,,,,,,,,,,,,,,,,,,,,,,,,,,,,,,,,,,,
1207,0.046,,2.38,,,19.6,,0.93,,,,0.012,,0.008,,0.3,,,,,,,,,,,Room temperature,67.5,Room temperature,722.0,Room temperature,655.0,Room temperature,,,,,,,,,,,,,170,+,1.0,200.0,DC,21,250,14,,,,,,,,,,,,,1.0,96.324,,,,,,,,,,,,,,,,,,,,,,,,,,,,,,,,,,,,,,,
1208,0.046,,2.38,,,19.8,,0.93,,,,0.012,,0.008,,0.3,,,,,,,,,,,Room temperature,71.9,Room temperature,683.0,Room temperature,605.0,Room temperature,,,,,,,,,,,,,170,+,1.0,200.0,DC,21,580,2,,,,,,,,,,,,,1.0,96.324,,,,,,,,,,,,,,,,,,,,,,,,,,,,,,,,,,,,,,,
1209,0.046,,2.38,,,,,0.93,,,,0.012,,0.008,,0.3,,,,,,,,,,,,,,,,,,10.0,Room temperature,0.0,Room temperature,88.0,Room temperature,2.0,Room temperature,,,,,170,+,1.0,200.0,DC,21,N,0,,,,,,,,,,,,,1.0,96.324,,,,,,,,,,,,,,,,,,,,,,,,,,,,,,,,,,,,,,,
1210,0.05,,2.32,,,20.0,,1.29,,,,0.011,,0.008,,0.31,,,,,,,,,,,Room temperature,67.0,Room temperature,789.0,Room temperature,738.0,Room temperature,,,,,,,,,,,,,170,+,1.0,200.0,DC,21,250,14,,,,,,,,,,,,,1.0,96.01100000000001,,,,,,,,,,,,,,,,,,,,,,,,,,,,,,,,,,,,,,,
1211,0.05,,2.32,,,18.6,,1.29,,,,0.011,,0.008,,0.31,,,,,,,,,,,Room temperature,68.7,Room temperature,731.0,Room temperature,662.0,Room temperature,,,,,,,,,,,,,170,+,1.0,200.0,DC,21,580,2,,,,,,,,,,,,,1.0,96.01100000000001,,,,,,,,,,,,,,,,,,,,,,,,,,,,,,,,,,,,,,,
1212,0.05,,2.32,,,,,1.29,,,,0.011,,0.008,,0.31,,,,,,,,,,,,,,,,,,,,,,100.0,Room temperature,,,,,,,170,+,1.0,200.0,DC,21,N,0,,,,,,,,,,,,,1.0,96.01100000000001,,,,,,,,,,,,,,,,,,,,,,,,,,,,,,,,,,,,,,,
1213,0.054000000000000006,,2.36,,,18.2,,1.72,,,,0.014,,0.006999999999999999,,0.33,,,,,,,,,,,Room temperature,65.2,Room temperature,865.0,Room temperature,808.0,Room temperature,,,,,,,,,,,,,170,+,1.0,200.0,DC,21,250,14,,,,,,,,,,,,,1.0,95.515,,,,,,,,,,,,,,,,,,,,,,,,,,,,,,,,,,,,,,,
1214,0.054000000000000006,,2.36,,,19.6,,1.72,,,,0.014,,0.006999999999999999,,0.33,,,,,,,,,,,Room temperature,69.7,Room temperature,757.0,Room temperature,697.0,Room temperature,,,,,,,,,,,,,170,+,1.0,200.0,DC,21,580,2,,,,,,,,,,,,,1.0,95.515,,,,,,,,,,,,,,,,,,,,,,,,,,,,,,,,,,,,,,,
1215,0.054000000000000006,,2.36,,,,,1.72,,,,0.014,,0.006999999999999999,,0.33,,,,,,,,,,,,,,,,,,,,,,,,,,,,,,,,,,,,,,,,,,,,,,,,,,1.0,95.515,,,,,,,,,,,,,,,,,,,,,,,,,,,,,,,,,,,,,,,
1216,0.069,,,,,32.6,,1.36,,,,0.009000000000000001,,0.006999999999999999,,0.3,,0.0005,,,,,,,,,Room temperature,80.7,Room temperature,529.0,Room temperature,468.0,Room temperature,,,,,,,,,,,,,170,+,1.0,200.0,DC,21,250,14,,,,,,,,,,,,,1.0,98.2545,,,,,,,,,,,,,,,,,,,,,,,,,,,,,,,,,,,,,,,
1217,0.069,,,,,,,1.36,,,,0.009000000000000001,,0.006999999999999999,,0.3,,0.0005,,,,,,,,,,,,,,,,,,,,,,,,,,,,,,,,,,,,,,,,,,,,,,,,1.0,98.2545,,,,,,,,,,,,,,,,,,,,,,,,,,,,,,,,,,,,,,,
1218,0.069,,,,,,,1.36,,,,0.009000000000000001,,0.006999999999999999,,0.3,,0.0005,,,,,,,,,,,,,,,,,,,,,,,,,,,,,,,,,,,,,,,,,,,,,,,,1.0,98.2545,,,,,,,,,,,,,,,,,,,,,,,,,,,,,,,,,,,,,,,
1219,0.069,,,,,,,1.36,,,,0.009000000000000001,,0.006999999999999999,,0.3,,0.0005,,,,,,,,,,,,,,,,72.0,Room temperature,0.0,Room temperature,5.0,Room temperature,23.0,Room temperature,,,,,170,+,1.0,200.0,DC,21,N,0,,,,,,,,,,,,,1.0,98.2545,,,,,,,,,,,,,,,,,,,,,,,,,,,,,,,,,,,,,,,
1220,0.069,,,,,31.8,,1.36,,,,0.009000000000000001,,0.006999999999999999,,0.3,,0.0005,,,,,,,,,Room temperature,77.0,Room temperature,500.0,Room temperature,393.0,Room temperature,,,,,,,,,,,,,170,+,1.0,200.0,DC,21,580,2,,,,,,,,,,,,,1.0,98.2545,,,,,,,,,,,,,,,,,,,,,,,,,,,,,,,,,,,,,,,
1221,0.069,,,,,,,1.36,,,,0.009000000000000001,,0.006999999999999999,,0.3,,0.0005,,,,,,,,,,,,,,,,,,,,,,,,,,,,,,,,,,,,,,,,,,,,,,,,1.0,98.2545,,,,,,,,,,,,,,,,,,,,,,,,,,,,,,,,,,,,,,,
1222,0.069,,,,,,,1.36,,,,0.009000000000000001,,0.006999999999999999,,0.3,,0.0005,,,,,,,,,,,,,,,,,,,,,,,,,,,,,,,,,,,,,,,,,,,,,,,,1.0,98.2545,,,,,,,,,,,,,,,,,,,,,,,,,,,,,,,,,,,,,,,
1223,0.073,,,,,33.4,,1.39,,,,0.008,,0.006999999999999999,,0.33,,0.0005,,,,,,,,,Room temperature,80.7,Room temperature,536.0,Room temperature,475.0,Room temperature,,,,,,,,,,,,,170,+,1.0,200.0,DC,21,250,14,,,,,,,,,,,,,1.0,98.1915,,,,,,,,,,,,,,,,,,,,,,,,,,,,,,,,,,,,,,,
1224,0.073,,,,,,,1.39,,,,0.008,,0.006999999999999999,,0.33,,0.0005,,,,,,,,,,,,,,,,,,,,,,,,,,,,,,,,,,,,,,,,,,,,,,,,1.0,98.1915,,,,,,,,,,,,,,,,,,,,,,,,,,,,,,,,,,,,,,,
1225,0.073,,,,,,,1.39,,,,0.008,,0.006999999999999999,,0.33,,0.0005,,,,,,,,,,,,,,,,,,,,,,,,,,,,,,,,,,,,,,,,,,,,,,,,1.0,98.1915,,,,,,,,,,,,,,,,,,,,,,,,,,,,,,,,,,,,,,,
1226,0.073,,,,,32.5,,1.39,,,,0.008,,0.006999999999999999,,0.33,,0.0005,,,,,,,,,Room temperature,80.7,Room temperature,493.0,Room temperature,387.0,Room temperature,,,,,,,,,,,,,170,+,1.0,200.0,DC,21,580,2,,,,,,,,,,,,,1.0,98.1915,,,,,,,,,,,,,,,,,,,,,,,,,,,,,,,,,,,,,,,
1227,0.073,,,,,,,1.39,,,,0.008,,0.006999999999999999,,0.33,,0.0005,,,,,,,,,,,,,,,,,,,,,,,,,,,,,,,,,,,,,,,,,,,,,,,,1.0,98.1915,,,,,,,,,,,,,,,,,,,,,,,,,,,,,,,,,,,,,,,
1228,0.078,,,,,30.4,,1.39,,,,0.009000000000000001,,0.006999999999999999,,0.32,,0.0005,,,,,,,,,Room temperature,78.9,Room temperature,541.0,Room temperature,478.0,Room temperature,,,,,,,,,,,,,170,+,1.0,200.0,DC,21,250,14,,,,,,,,,,,,,1.0,98.1955,,,,,,,,,,,,,,,,,,,,,,,,,,,,,,,,,,,,,,,
1229,0.078,,,,,,,1.39,,,,0.009000000000000001,,0.006999999999999999,,0.32,,0.0005,,,,,,,,,,,,,,,,,,,,,,,,,,,,,,,,,,,,,,,,,,,,,,,,1.0,98.1955,,,,,,,,,,,,,,,,,,,,,,,,,,,,,,,,,,,,,,,
1230,0.078,,,,,,,1.39,,,,0.009000000000000001,,0.006999999999999999,,0.32,,0.0005,,,,,,,,,,,,,,,,,,,,,,,,,,,,,,,,,,,,,,,,,,,,,,,,1.0,98.1955,,,,,,,,,,,,,,,,,,,,,,,,,,,,,,,,,,,,,,,
1231,0.078,,,,,32.8,,1.39,,,,0.009000000000000001,,0.006999999999999999,,0.32,,0.0005,,,,,,,,,Room temperature,80.7,Room temperature,499.0,Room temperature,398.0,Room temperature,,,,,,,,,,,,,170,+,1.0,200.0,DC,21,580,2,,,,,,,,,,,,,1.0,98.1955,,,,,,,,,,,,,,,,,,,,,,,,,,,,,,,,,,,,,,,
1232,0.078,,,,,,,1.39,,,,0.009000000000000001,,0.006999999999999999,,0.32,,0.0005,,,,,,,,,,,,,,,,,,,,,,,,,,,,,,,,,,,,,,,,,,,,,,,,1.0,98.1955,,,,,,,,,,,,,,,,,,,,,,,,,,,,,,,,,,,,,,,
1233,0.078,,,,,,,1.39,,,,0.009000000000000001,,0.006999999999999999,,0.32,,0.0005,,,,,,,,,,,,,,,,,,,,,,,,,,,,,,,,,,,,,,,,,,,,,,,,1.0,98.1955,,,,,,,,,,,,,,,,,,,,,,,,,,,,,,,,,,,,,,,
1234,0.08,,,,,31.2,,1.41,,,,0.009000000000000001,,0.006,,0.33,,0.0005,,,,,,,,,Room temperature,80.7,Room temperature,540.0,Room temperature,478.0,Room temperature,,,,,,,,,,,,,170,+,1.0,200.0,DC,21,250,14,,,,,,,,,,,,,1.0,98.1645,,,,,,,,,,,,,,,,,,,,,,,,,,,,,,,,,,,,,,,
1235,0.08,,,,,,,1.41,,,,0.009000000000000001,,0.006,,0.33,,0.0005,,,,,,,,,,,,,,,,,,,,,,,,,,,,,,,,,,,,,,,,,,,,,,,,1.0,98.1645,,,,,,,,,,,,,,,,,,,,,,,,,,,,,,,,,,,,,,,
1236,0.08,,,,,,,1.41,,,,0.009000000000000001,,0.006,,0.33,,0.0005,,,,,,,,,,,,,,,,,,,,,,,,,,,,,,,,,,,,,,,,,,,,,,,,1.0,98.1645,,,,,,,,,,,,,,,,,,,,,,,,,,,,,,,,,,,,,,,
1237,0.08,,,,,,,1.41,,,,0.009000000000000001,,0.006,,0.33,,0.0005,,,,,,,,,,,,,,,,67.0,Room temperature,0.0,Room temperature,9.0,Room temperature,24.0,Room temperature,,,,,170,+,1.0,200.0,DC,21,N,0,,,,,,,,,,,,,1.0,98.1645,,,,,,,,,,,,,,,,,,,,,,,,,,,,,,,,,,,,,,,
1238,0.08,,,,,31.8,,1.41,,,,0.009000000000000001,,0.006,,0.33,,0.0005,,,,,,,,,Room temperature,78.9,Room temperature,504.0,Room temperature,391.0,Room temperature,,,,,,,,,,,,,170,+,1.0,200.0,DC,21,580,2,,,,,,,,,,,,,1.0,98.1645,,,,,,,,,,,,,,,,,,,,,,,,,,,,,,,,,,,,,,,
1239,0.08,,,,,,,1.41,,,,0.009000000000000001,,0.006,,0.33,,0.0005,,,,,,,,,,,,,,,,,,,,,,,,,,,,,,,,,,,,,,,,,,,,,,,,1.0,98.1645,,,,,,,,,,,,,,,,,,,,,,,,,,,,,,,,,,,,,,,
1240,0.08,,,,,,,1.41,,,,0.009000000000000001,,0.006,,0.33,,0.0005,,,,,,,,,,,,,,,,,,,,,,,,,,,,,,,,,,,,,,,,,,,,,,,,1.0,98.1645,,,,,,,,,,,,,,,,,,,,,,,,,,,,,,,,,,,,,,,
1241,0.08,,,,,29.0,,1.42,,,,0.009000000000000001,,0.006,,0.37,,0.0005,,,,,,,,,Room temperature,78.9,Room temperature,543.0,Room temperature,480.0,Room temperature,,,,,,,,,,,,,170,+,1.0,200.0,DC,21,250,14,,,,,,,,,,,,,1.0,98.1145,,,,,,,,,,,,,,,,,,,,,,,,,,,,,,,,,,,,,,,
1242,0.08,,,,,,,1.42,,,,0.009000000000000001,,0.006,,0.37,,0.0005,,,,,,,,,,,,,,,,,,,,,,,,,,,,,,,,,,,,,,,,,,,,,,,,1.0,98.1145,,,,,,,,,,,,,,,,,,,,,,,,,,,,,,,,,,,,,,,
1243,0.08,,,,,,,1.42,,,,0.009000000000000001,,0.006,,0.37,,0.0005,,,,,,,,,,,,,,,,,,,,,,,,,,,,,,,,,,,,,,,,,,,,,,,,1.0,98.1145,,,,,,,,,,,,,,,,,,,,,,,,,,,,,,,,,,,,,,,
1244,0.08,,,,,31.0,,1.42,,,,0.009000000000000001,,0.006,,0.37,,0.0005,,,,,,,,,Room temperature,79.8,Room temperature,518.0,Room temperature,397.0,Room temperature,,,,,,,,,,,,,170,+,1.0,200.0,DC,21,580,2,,,,,,,,,,,,,1.0,98.1145,,,,,,,,,,,,,,,,,,,,,,,,,,,,,,,,,,,,,,,
1245,0.08,,,,,,,1.42,,,,0.009000000000000001,,0.006,,0.37,,0.0005,,,,,,,,,,,,,,,,,,,,,,,,,,,,,,,,,,,,,,,,,,,,,,,,1.0,98.1145,,,,,,,,,,,,,,,,,,,,,,,,,,,,,,,,,,,,,,,
1246,0.08,,,,,,,1.42,,,,0.009000000000000001,,0.006,,0.37,,0.0005,,,,,,,,,,,,,,,,,,,,,,,,,,,,,,,,,,,,,,,,,,,,,,,,1.0,98.1145,,,,,,,,,,,,,,,,,,,,,,,,,,,,,,,,,,,,,,,
1247,0.076,,,,,31.4,,1.36,,,,0.009000000000000001,,0.005,,0.37,,0.0005,,,,,,,,,Room temperature,79.8,Room temperature,549.0,Room temperature,485.0,Room temperature,,,,,,,,,,,,,170,+,1.0,200.0,DC,21,250,14,,,,,,,,,,,,,1.0,98.1795,,,,,,,,,,,,,,,,,,,,,,,,,,,,,,,,,,,,,,,
1248,0.076,,,,,,,1.36,,,,0.009000000000000001,,0.005,,0.37,,0.0005,,,,,,,,,,,,,,,,,,,,,,,,,,,,,,,,,,,,,,,,,,,,,,,,1.0,98.1795,,,,,,,,,,,,,,,,,,,,,,,,,,,,,,,,,,,,,,,
1249,0.076,,,,,,,1.36,,,,0.009000000000000001,,0.005,,0.37,,0.0005,,,,,,,,,,,,,,,,,,,,,,,,,,,,,,,,,,,,,,,,,,,,,,,,1.0,98.1795,,,,,,,,,,,,,,,,,,,,,,,,,,,,,,,,,,,,,,,
1250,0.076,,,,,,,1.36,,,,0.009000000000000001,,0.005,,0.37,,0.0005,,,,,,,,,,,,,,,,77.0,Room temperature,0.0,Room temperature,3.0,Room temperature,20.0,Room temperature,,,,,170,+,1.0,200.0,DC,21,N,0,,,,,,,,,,,,,1.0,98.1795,,,,,,,,,,,,,,,,,,,,,,,,,,,,,,,,,,,,,,,
1251,0.076,,,,,29.1,,1.36,,,,0.009000000000000001,,0.005,,0.37,,0.0005,,,,,,,,,Room temperature,78.9,Room temperature,519.0,Room temperature,403.0,Room temperature,,,,,,,,,,,,,170,+,1.0,200.0,DC,21,580,2,,,,,,,,,,,,,1.0,98.1795,,,,,,,,,,,,,,,,,,,,,,,,,,,,,,,,,,,,,,,
1252,0.076,,,,,,,1.36,,,,0.009000000000000001,,0.005,,0.37,,0.0005,,,,,,,,,,,,,,,,,,,,,,,,,,,,,,,,,,,,,,,,,,,,,,,,1.0,98.1795,,,,,,,,,,,,,,,,,,,,,,,,,,,,,,,,,,,,,,,
1253,0.076,,,,,,,1.36,,,,0.009000000000000001,,0.005,,0.37,,0.0005,,,,,,,,,,,,,,,,,,,,,,,,,,,,,,,,,,,,,,,,,,,,,,,,1.0,98.1795,,,,,,,,,,,,,,,,,,,,,,,,,,,,,,,,,,,,,,,
1254,0.078,,,,,28.2,,1.31,,,,0.008,,0.005,,0.44,,0.0005,,,,,,,,,Room temperature,78.9,Room temperature,564.0,Room temperature,491.0,Room temperature,,,,,,,,,,,,,170,+,1.0,200.0,DC,21,250,14,,,,,,,,,,,,,1.0,98.1585,,,,,,,,,,,,,,,,,,,,,,,,,,,,,,,,,,,,,,,
1255,0.078,,,,,,,1.31,,,,0.008,,0.005,,0.44,,0.0005,,,,,,,,,,,,,,,,,,,,,,,,,,,,,,,,,,,,,,,,,,,,,,,,1.0,98.1585,,,,,,,,,,,,,,,,,,,,,,,,,,,,,,,,,,,,,,,
1256,0.078,,,,,,,1.31,,,,0.008,,0.005,,0.44,,0.0005,,,,,,,,,,,,,,,,,,,,,,,,,,,,,,,,,,,,,,,,,,,,,,,,1.0,98.1585,,,,,,,,,,,,,,,,,,,,,,,,,,,,,,,,,,,,,,,
1257,0.078,,,,,,,1.31,,,,0.008,,0.005,,0.44,,0.0005,,,,,,,,,,,,,,,,72.0,Room temperature,0.0,Room temperature,7.0,Room temperature,21.0,Room temperature,,,,,170,+,1.0,200.0,DC,21,N,0,,,,,,,,,,,,,1.0,98.1585,,,,,,,,,,,,,,,,,,,,,,,,,,,,,,,,,,,,,,,
1258,0.078,,,,,31.0,,1.31,,,,0.008,,0.005,,0.44,,0.0005,,,,,,,,,Room temperature,78.9,Room temperature,528.0,Room temperature,409.0,Room temperature,,,,,,,,,,,,,170,+,1.0,200.0,DC,21,580,2,,,,,,,,,,,,,1.0,98.1585,,,,,,,,,,,,,,,,,,,,,,,,,,,,,,,,,,,,,,,
1259,0.078,,,,,,,1.31,,,,0.008,,0.005,,0.44,,0.0005,,,,,,,,,,,,,,,,,,,,,,,,,,,,,,,,,,,,,,,,,,,,,,,,1.0,98.1585,,,,,,,,,,,,,,,,,,,,,,,,,,,,,,,,,,,,,,,
1260,0.078,,,,,,,1.31,,,,0.008,,0.005,,0.44,,0.0005,,,,,,,,,,,,,,,,,,,,,,,,,,,,,,,,,,,,,,,,,,,,,,,,1.0,98.1585,,,,,,,,,,,,,,,,,,,,,,,,,,,,,,,,,,,,,,,
1261,0.076,,,,,25.2,,1.3,,,,0.008,,0.005,,0.51,,0.0005,,,,,,,,,Room temperature,78.9,Room temperature,560.0,Room temperature,485.0,Room temperature,,,,,,,,,,,,,170,+,1.0,200.0,DC,21,250,14,,,,,,,,,,,,,1.0,98.1005,,,,,,,,,,,,,,,,,,,,,,,,,,,,,,,,,,,,,,,
1262,0.076,,,,,,,1.3,,,,0.008,,0.005,,0.51,,0.0005,,,,,,,,,,,,,,,,,,,,,,,,,,,,,,,,,,,,,,,,,,,,,,,,1.0,98.1005,,,,,,,,,,,,,,,,,,,,,,,,,,,,,,,,,,,,,,,
1263,0.076,,,,,,,1.3,,,,0.008,,0.005,,0.51,,0.0005,,,,,,,,,,,,,,,,,,,,,,,,,,,,,,,,,,,,,,,,,,,,,,,,1.0,98.1005,,,,,,,,,,,,,,,,,,,,,,,,,,,,,,,,,,,,,,,
1264,0.076,,,,,,,1.3,,,,0.008,,0.005,,0.51,,0.0005,,,,,,,,,,,,,,,,62.0,Room temperature,0.0,Room temperature,17.0,Room temperature,21.0,Room temperature,,,,,170,+,1.0,200.0,DC,21,N,0,,,,,,,,,,,,,1.0,98.1005,,,,,,,,,,,,,,,,,,,,,,,,,,,,,,,,,,,,,,,
1265,0.076,,,,,29.0,,1.3,,,,0.008,,0.005,,0.51,,0.0005,,,,,,,,,Room temperature,78.9,Room temperature,528.0,Room temperature,417.0,Room temperature,,,,,,,,,,,,,170,+,1.0,200.0,DC,21,580,2,,,,,,,,,,,,,1.0,98.1005,,,,,,,,,,,,,,,,,,,,,,,,,,,,,,,,,,,,,,,
1266,0.076,,,,,,,1.3,,,,0.008,,0.005,,0.51,,0.0005,,,,,,,,,,,,,,,,,,,,,,,,,,,,,,,,,,,,,,,,,,,,,,,,1.0,98.1005,,,,,,,,,,,,,,,,,,,,,,,,,,,,,,,,,,,,,,,
1267,0.076,,,,,,,1.3,,,,0.008,,0.005,,0.51,,0.0005,,,,,,,,,,,,,,,,,,,,,,,,,,,,,,,,,,,,,,,,,,,,,,,,1.0,98.1005,,,,,,,,,,,,,,,,,,,,,,,,,,,,,,,,,,,,,,,
1268,0.079,,,,,29.2,,1.32,,,,0.008,,0.004,,0.57,,0.0005,,,,,,,,,Room temperature,77.0,Room temperature,570.0,Room temperature,491.0,Room temperature,,,,,,,,,,,,,170,+,1.0,200.0,DC,21,250,14,,,,,,,,,,,,,1.0,98.0185,,,,,,,,,,,,,,,,,,,,,,,,,,,,,,,,,,,,,,,
1269,0.079,,,,,,,1.32,,,,0.008,,0.004,,0.57,,0.0005,,,,,,,,,,,,,,,,,,,,,,,,,,,,,,,,,,,,,,,,,,,,,,,,1.0,98.0185,,,,,,,,,,,,,,,,,,,,,,,,,,,,,,,,,,,,,,,
1270,0.079,,,,,,,1.32,,,,0.008,,0.004,,0.57,,0.0005,,,,,,,,,,,,,,,,,,,,,,,,,,,,,,,,,,,,,,,,,,,,,,,,1.0,98.0185,,,,,,,,,,,,,,,,,,,,,,,,,,,,,,,,,,,,,,,
1271,0.079,,,,,,,1.32,,,,0.008,,0.004,,0.57,,0.0005,,,,,,,,,,,,,,,,55.0,Room temperature,0.0,Room temperature,26.0,Room temperature,19.0,Room temperature,,,,,170,+,1.0,200.0,DC,21,N,0,,,,,,,,,,,,,1.0,98.0185,,,,,,,,,,,,,,,,,,,,,,,,,,,,,,,,,,,,,,,
1272,0.079,,,,,29.4,,1.32,,,,0.008,,0.004,,0.57,,0.0005,,,,,,,,,Room temperature,76.0,Room temperature,550.0,Room temperature,443.0,Room temperature,,,,,,,,,,,,,170,+,1.0,200.0,DC,21,580,2,,,,,,,,,,,,,1.0,98.0185,,,,,,,,,,,,,,,,,,,,,,,,,,,,,,,,,,,,,,,
1273,0.079,,,,,,,1.32,,,,0.008,,0.004,,0.57,,0.0005,,,,,,,,,,,,,,,,,,,,,,,,,,,,,,,,,,,,,,,,,,,,,,,,1.0,98.0185,,,,,,,,,,,,,,,,,,,,,,,,,,,,,,,,,,,,,,,
1274,0.079,,,,,,,1.32,,,,0.008,,0.004,,0.57,,0.0005,,,,,,,,,,,,,,,,,,,,,,,,,,,,,,,,,,,,,,,,,,,,,,,,1.0,98.0185,,,,,,,,,,,,,,,,,,,,,,,,,,,,,,,,,,,,,,,
1275,0.073,,,,,33.3,,0.64,,,,0.004,,0.005,,0.35,,0.0003,,,,,,,,,Room temperature,77.5,Room temperature,494.0,Room temperature,402.0,Room temperature,,,,,,,,,,,,,170,+,1.0,200.0,DC,21,250,14,,,,,,,,,,,,,1.0,98.9277,,,,,,,,,,,,,,,,,,,,,,,,,,,,,,,,,,,,,,,
1276,0.073,,,,,,,0.64,,,,0.004,,0.005,,0.35,,0.0003,,,,,,,,,,,,,,,,26.0,Room temperature,0.0,Room temperature,26.0,Room temperature,48.0,Room temperature,,,,,170,+,1.0,200.0,DC,21,N,0,,,,,,,,,,,,,1.0,98.9277,,,,,,,,,,,,,,,,,,,,,,,,,,,,,,,,,,,,,,,
1277,0.073,,,,,36.4,,0.64,,,,0.004,,0.005,,0.35,,0.0003,,,,,,,,,Room temperature,80.5,Room temperature,447.0,Room temperature,329.0,Room temperature,,,,,,,,,,,,,170,+,1.0,200.0,DC,21,580,2,,,,,,,,,,,,,1.0,98.9277,,,,,,,,,,,,,,,,,,,,,,,,,,,,,,,,,,,,,,,
1278,0.071,,,,,29.2,,0.63,,,,0.006,,0.006999999999999999,,0.36,,0.021,,,,,,,,,Room temperature,77.0,Room temperature,513.0,Room temperature,436.0,Room temperature,,,,,,,,,,,,,170,+,1.0,200.0,DC,21,250,14,,,,,,,,,,,,,1.0,98.905,,,,,,,,,,,,,,,,,,,,,,,,,,,,,,,,,,,,,,,
1279,0.071,,,,,,,0.63,,,,0.006,,0.006999999999999999,,0.36,,0.021,,,,,,,,,,,,,,,,41.0,Room temperature,,,14.0,Room temperature,45.0,Room temperature,,,,,170,+,1.0,200.0,DC,21,N,0,,,,,,,,,,,,,1.0,98.905,,,,,,,,,,,,,,,,,,,,,,,,,,,,,,,,,,,,,,,
1280,0.071,,,,,30.8,,0.63,,,,0.006,,0.006999999999999999,,0.36,,0.021,,,,,,,,,Room temperature,76.0,Room temperature,481.0,Room temperature,398.0,Room temperature,,,,,,,,,,,,,170,+,1.0,200.0,DC,21,580,2,,,,,,,,,,,,,1.0,98.905,,,,,,,,,,,,,,,,,,,,,,,,,,,,,,,,,,,,,,,
1281,0.071,,,,,28.2,,0.64,,,,0.006,,0.008,,0.4,,0.0435,,,,,,,,,Room temperature,78.0,Room temperature,546.0,Room temperature,478.0,Room temperature,,,,,,,,,,,,,170,+,1.0,200.0,DC,21,250,14,,,,,,,,,,,,,1.0,98.8315,,,,,,,,,,,,,,,,,,,,,,,,,,,,,,,,,,,,,,,
1282,0.071,,,,,,,0.64,,,,0.006,,0.008,,0.4,,0.0435,,,,,,,,,,,,,,,,52.0,Room temperature,0.0,Room temperature,7.0,Room temperature,41.0,Room temperature,,,,,170,+,1.0,200.0,DC,21,N,0,,,,,,,,,,,,,1.0,98.8315,,,,,,,,,,,,,,,,,,,,,,,,,,,,,,,,,,,,,,,
1283,0.071,,,,,,,0.64,,,,0.006,,0.008,,0.4,,0.0435,,,,,,,,,,76.0,Room temperature,526.0,Room temperature,446.0,Room temperature,,,,,,,,,,,,,170,+,1.0,200.0,DC,21,580,2,,,,,,,,,,,,,1.0,98.8315,,,,,,,,,,,,,,,,,,,,,,,,,,,,,,,,,,,,,,,
1284,0.07400000000000001,,,,,25.6,,0.63,,,,0.005,,0.008,,0.36,,0.06,,,,,,,,,Room temperature,77.5,Room temperature,548.0,Room temperature,488.0,Room temperature,,,,,,,,,,,,,170,+,1.0,200.0,DC,21,250,14,,,,,,,,,,,,,1.0,98.863,,,,,,,,,,,,,,,,,,,,,,,,,,,,,,,,,,,,,,,
1285,0.07400000000000001,,,,,,,0.63,,,,0.005,,0.008,,0.36,,0.06,,,,,,,,,,,,,,,,59.0,Room temperature,0.0,Room temperature,6.0,Room temperature,35.0,Room temperature,,,,,170,+,1.0,200.0,DC,21,N,0,,,,,,,,,,,,,1.0,98.863,,,,,,,,,,,,,,,,,,,,,,,,,,,,,,,,,,,,,,,
1286,0.07400000000000001,,,,,25.6,,0.63,,,,0.005,,0.008,,0.36,,0.06,,,,,,,,,Room temperature,76.0,Room temperature,547.0,Room temperature,458.0,Room temperature,,,,,,,,,,,,,170,+,1.0,200.0,DC,21,580,2,,,,,,,,,,,,,1.0,98.863,,,,,,,,,,,,,,,,,,,,,,,,,,,,,,,,,,,,,,,
1287,0.07200000000000001,,,,,25.2,,0.64,,,,0.006,,0.008,,0.36,,0.0815,,,,,,,,,Room temperature,77.0,Room temperature,563.0,Room temperature,490.0,Room temperature,,,,,,,,,,,,,170,+,1.0,200.0,DC,21,250,14,,,,,,,,,,,,,1.0,98.8325,,,,,,,,,,,,,,,,,,,,,,,,,,,,,,,,,,,,,,,
1288,0.07200000000000001,,,,,,,0.64,,,,0.006,,0.008,,0.36,,0.0815,,,,,,,,,,,,,,,,60.0,Room temperature,0.0,Room temperature,6.0,Room temperature,34.0,Room temperature,,,,,170,+,1.0,200.0,DC,21,N,0,,,,,,,,,,,,,1.0,98.8325,,,,,,,,,,,,,,,,,,,,,,,,,,,,,,,,,,,,,,,
1289,0.07200000000000001,,,,,25.2,,0.64,,,,0.006,,0.008,,0.36,,0.0815,,,,,,,,,Room temperature,76.0,Room temperature,576.0,Room temperature,483.0,Room temperature,,,,,,,,,,,,,170,+,1.0,200.0,DC,21,580,2,,,,,,,,,,,,,1.0,98.8325,,,,,,,,,,,,,,,,,,,,,,,,,,,,,,,,,,,,,,,
1290,0.077,,,,,31.1,,1.02,,,,0.005,,0.006999999999999999,,0.35,,0.0004,,,,,,,,,Room temperature,77.0,Room temperature,522.0,Room temperature,443.0,Room temperature,,,,,,,,,,,,,170,+,1.0,200.0,DC,21,250,14,,,,,,,,,,,,,1.0,98.5406,,,,,,,,,,,,,,,,,,,,,,,,,,,,,,,,,,,,,,,
1291,0.077,,,,,,,1.02,,,,0.005,,0.006999999999999999,,0.35,,0.0004,,,,,,,,,,,,,,,,,,,,,,,,,,,,,,,,,,,,,,,,,,,,,,,,1.0,98.5406,,,,,,,,,,,,,,,,,,,,,,,,,,,,,,,,,,,,,,,
