Repository: PrasannS/WeldingAnalysis

# Analyzing Weld Composite Material and Mechanial properties using statistical / machine learning approaches

## Webscraping

### The data for this projects was obtained via webscraping welding materials data from the following sites

- [Certilas Welding Products Dataset](https://certilas.nl/en/catalogue)
- [Lincoln Electric Welding Products Dataset](https://www.lincolnelectric.com/en-us/consumables/Pages/consumables.aspx)
- [Citrination Weld Composites Dataset](https://citrination.com/datasets/114194/show_search?searchMatchOption=fuzzyMatch)

This scraping was done through the combination of webscraping and data preprocessing using BeautifulSoup and Pandas. See

File: data/combined_data/200124_final_data.csv (part 17 of 37)
1651,0.1,,0.05,0.05,,20.6,,1.42,,0.35,1.92,0.028,,0.009000000000000001,,0.34,,0.01,,,,,,,,,Room temperature,,,858.0,Room temperature,765.0,Room temperature,,,,,,,,,,,,,170,+,2.1,107.0,DC,24,620,1,,,,,,,,,,,,,1.0,95.723,,,,,,,,,,,,,,,,,,,,,,,,,,,,,,,,,,,,,,,
1652,0.12,,0.05,0.05,,16.6,,1.41,,0.34,1.88,0.031,,0.011,,0.33,,0.01,,,,,,,,,Room temperature,,,875.0,Room temperature,808.0,Room temperature,,,,,,,,,,,,,170,+,2.1,107.0,DC,24,N,0,,,,,,,,,,,,,1.0,95.76799999999999,,,,,,,,,,,,,,,,,,,,,,,,,,,,,,,,,,,,,,,
1653,0.12,,0.05,0.05,,18.0,,1.41,,0.34,1.88,0.031,,0.011,,0.33,,0.01,,,,,,,,,Room temperature,,,895.0,Room temperature,795.0,Room temperature,,,,,,,,,,,,,170,+,2.1,107.0,DC,24,620,1,,,,,,,,,,,,,1.0,95.76799999999999,,,,,,,,,,,,,,,,,,,,,,,,,,,,,,,,,,,,,,,
1654,0.04,,,0.13,,23.0,,0.84,,,2.2,0.01,,0.009000000000000001,,0.24,,,,,,,,,,,Room temperature,69.0,Room temperature,616.0,Room temperature,481.0,Room temperature,,,,,,,,,,,,,165,-,1.0,200.0,DC,25,N,0,,,,,,,,,,,,,1.0,96.531,,,,,,,,,,,,,,,,,,,,,,,,,,,,,,,,,,,,,,,
1655,0.04,,,0.29,,23.0,,0.81,,,2.19,0.011,,0.009000000000000001,,0.22,,,,,,,,,,,Room temperature,66.0,Room temperature,596.0,Room temperature,471.0,Room temperature,,,,,,,,,,,,,165,-,1.0,200.0,DC,25,N,0,,,,,,,,,,,,,1.0,96.43,,,,,,,,,,,,,,,,,,,,,,,,,,,,,,,,,,,,,,,
1656,0.04,,,0.45,,24.0,,0.83,,,2.19,0.011,,0.01,,0.23,,,,,,,,,,,Room temperature,65.0,Room temperature,599.0,Room temperature,498.0,Room temperature,,,,,,,,,,,,,165,-,1.0,200.0,DC,25,N,0,,,,,,,,,,,,,1.0,96.23899999999999,,,,,,,,,,,,,,,,,,,,,,,,,,,,,,,,,,,,,,,
1657,0.04,,,0.62,,21.0,,0.82,,,2.2,0.01,,0.009000000000000001,,0.24,,,,,,,,,,,Room temperature,65.0,Room temperature,623.0,Room temperature,525.0,Room temperature,,,,,,,,,,,,,165,-,1.0,200.0,DC,25,N,0,,,,,,,,,,,,,1.0,96.061,,,,,,,,,,,,,,,,,,,,,,,,,,,,,,,,,,,,,,,
1658,0.04,,,0.79,,23.0,,0.83,,,2.21,0.011,,0.01,,0.23,,,,,,,,,,,Room temperature,65.0,Room temperature,635.0,Room temperature,536.0,Room temperature,,,,,,,,,,,,,165,-,1.0,200.0,DC,25,N,0,,,,,,,,,,,,,1.0,95.87899999999999,,,,,,,,,,,,,,,,,,,,,,,,,,,,,,,,,,,,,,,
1659,0.04,,,1.01,,21.0,,0.83,,,2.21,0.011,,0.01,,0.23,,,,,,,,,,,Room temperature,62.0,Room temperature,674.0,Room temperature,566.0,Room temperature,,,,,,,,,,,,,165,-,1.0,200.0,DC,25,N,0,,,,,,,,,,,,,1.0,95.65899999999999,,,,,,,,,,,,,,,,,,,,,,,,,,,,,,,,,,,,,,,
1660,0.04,,,1.2,,21.0,,0.8,,,2.2,0.011,,0.01,,0.2,,,,,,,,,,,Room temperature,62.0,Room temperature,690.0,Room temperature,573.0,Room temperature,,,,,,,,,,,,,165,-,1.0,200.0,DC,25,N,0,,,,,,,,,,,,,1.0,95.539,,,,,,,,,,,,,,,,,,,,,,,,,,,,,,,,,,,,,,,
1661,0.099,,9.3,,,18.4,,1.01,,1.0,0.08,0.012,,0.006999999999999999,,0.17,,0.2,,,,,,,,,Room temperature,61.2,Room temperature,762.0,Room temperature,617.0,Room temperature,,,,,,,,,,,,,180,+,1.0,175.0,DC,34,750,8,,,,,,,,,,,,,1.0,88.12200000000001,0.0,,,,,,,,,,,,,,,,,,,,,,,,,,,,,,,,,,,,,,
1662,0.093,,9.08,,,19.6,,1.03,,0.98,0.98,0.012,,0.008,,0.16,,0.19,,,,,,,,,Room temperature,64.5,Room temperature,751.0,Room temperature,551.0,Room temperature,,,,,,,,,,,,,180,+,1.0,175.0,DC,34,750,8,,,,,,,,,,,,,1.0,87.46700000000001,0.0,,,,,,,,,,,,,,,,,,,,,,,,,,,,,,,,,,,,,,
1663,0.101,,9.12,,,13.6,,1.02,,1.0,1.92,0.012,,0.008,,0.17,,0.19,,,,,,,,,Room temperature,56.8,Room temperature,866.0,Room temperature,672.0,Room temperature,,,,,,,,,,,,,180,+,1.0,175.0,DC,34,750,8,,,,,,,,,,,,,1.0,86.459,0.0,,,,,,,,,,,,,,,,,,,,,,,,,,,,,,,,,,,,,,
1664,0.095,,9.17,,,10.6,,1.02,,0.96,3.01,0.012,,0.006999999999999999,,0.16,,0.19,,,,,,,,,Room temperature,47.6,Room temperature,1151.0,Room temperature,920.0,Room temperature,,,,,,,,,,,,,180,+,1.0,175.0,DC,34,750,8,,,,,,,,,,,,,1.0,85.376,0.0,,,,,,,,,,,,,,,,,,,,,,,,,,,,,,,,,,,,,,
1665,0.096,,9.16,,,19.8,,1.01,,0.99,,0.013,,0.006999999999999999,,0.16,,0.19,,,,,,,,,Room temperature,64.4,Room temperature,696.0,Room temperature,525.0,Room temperature,,,,,,,,,,,,,180,+,1.0,175.0,DC,34,750,8,,,,,,,,,,,,,1.0,87.42399999999999,,0.95,,,,,,,,,,,,,,,,,,,,,,,,,,,,,,,,,,,,,
1666,0.094,,9.31,,,21.9,,1.0,,0.98,,0.017,,0.008,,0.18,,0.19,,,,,,,,,Room temperature,66.0,Room temperature,690.0,Room temperature,526.0,Room temperature,,,,,,,,,,,,,180,+,1.0,175.0,DC,34,750,8,,,,,,,,,,,,,1.0,86.331,,1.89,,,,,,,,,,,,,,,,,,,,,,,,,,,,,,,,,,,,,
1667,0.091,,9.3,,,23.7,,1.0,,0.98,,0.015,,0.008,,0.16,,0.19,,,,,,,,,Room temperature,66.7,Room temperature,672.0,Room temperature,481.0,Room temperature,,,,,,,,,,,,,180,+,1.0,175.0,DC,34,750,8,,,,,,,,,,,,,1.0,85.456,,2.8,,,,,,,,,,,,,,,,,,,,,,,,,,,,,,,,,,,,,
1668,0.095,,9.35,,,19.6,,1.04,,1.0,,0.015,,0.008,,0.18,,0.19,,,,,,,,,Room temperature,59.3,Room temperature,702.0,Room temperature,526.0,Room temperature,,,,,,,,,,,,,180,+,1.0,175.0,DC,34,750,8,,,,,,,,,,,,,1.0,87.09200000000001,1.03,,,,,,,,,,,,,,,,,,,,,,,,,,,,,,,,,,,,,,
1669,0.096,,9.25,,,18.9,,0.99,,0.91,,0.015,,0.006999999999999999,,0.2,,0.19,,,,,,,,,Room temperature,59.0,Room temperature,698.0,Room temperature,515.0,Room temperature,,,,,,,,,,,,,180,+,1.0,175.0,DC,34,750,8,,,,,,,,,,,,,1.0,86.42200000000001,1.92,,,,,,,,,,,,,,,,,,,,,,,,,,,,,,,,,,,,,,
1670,0.094,,9.26,,,18.7,,1.03,,0.84,,0.015,,0.008,,0.2,,0.19,,,,,,,,,Room temperature,49.6,Room temperature,686.0,Room temperature,489.0,Room temperature,,,,,,,,,,,,,180,+,1.0,175.0,DC,34,750,8,,,,,,,,,,,,,1.0,85.37299999999999,2.99,,,,,,,,,,,,,,,,,,,,,,,,,,,,,,,,,,,,,,
1671,0.097,,9.1,,,17.3,,1.0,,0.96,0.93,0.015,,0.006999999999999999,,0.18,,0.19,,,,,,,,,Room temperature,58.1,Room temperature,738.0,Room temperature,531.0,Room temperature,,,,,,,,,,,,,180,+,1.0,175.0,DC,34,750,8,,,,,,,,,,,,,1.0,86.541,0.98,,,,,,,,,,,,,,,,,,,,,,,,,,,,,,,,,,,,,,
1672,0.091,,8.94,,,21.8,,0.99,,0.97,,0.015,,0.008,,0.18,,0.18,,,,,,,,,Room temperature,65.3,Room temperature,673.0,Room temperature,492.0,Room temperature,,,,,,,,,,,,,180,+,1.0,175.0,DC,34,750,8,,,,,,,,,,,,,1.0,86.726,0.98,0.92,,,,,,,,,,,,,,,,,,,,,,,,,,,,,,,,,,,,,
1673,0.09,,9.2,,,20.7,,0.97,,0.96,,0.015,,0.008,,0.17,,0.18,,,,,,,,,Room temperature,63.7,Room temperature,701.0,Room temperature,524.0,Room temperature,,,,,,,,,,,,,180,+,1.0,175.0,DC,34,750,8,,,,,,,,,,,,,1.0,85.56700000000002,0.97,1.87,,,,,,,,,,,,,,,,,,,,,,,,,,,,,,,,,,,,,
1674,0.05,,,0.02,,,,0.96,,0.01,0.03,0.017,,0.01,,0.46,,,,,,,,,,,,,,542.0,Room temperature,449.0,Room temperature,,,,,,,,,,,,,170,+,1.8,100.0,DC,21,250,16,,,,,,,,,,,,,1.0,98.443,,,,,,,,,,,,,,,,,,,,,,,,,,,,,,,,,,,,,,,
1675,0.05,,,0.02,,,,0.96,,0.01,0.03,0.017,,0.01,,0.46,,,,,,,,,,,,,,507.0,Room temperature,416.0,Room temperature,,,,,,,,,,,,,170,+,1.8,100.0,DC,21,620,1,,,,,,,,,,,,,1.0,98.443,,,,,,,,,,,,,,,,,,,,,,,,,,,,,,,,,,,,,,,
1676,0.045,,,0.02,,,,0.97,,0.32,0.03,0.018000000000000002,,0.01,,0.48,,,,,,,,,,,,,,570.0,Room temperature,494.0,Room temperature,,,,,,,,,,,,,170,+,1.8,100.0,DC,21,250,16,,,,,,,,,,,,,1.0,98.10700000000001,,,,,,,,,,,,,,,,,,,,,,,,,,,,,,,,,,,,,,,
1677,0.045,,,0.02,,,,0.97,,0.32,0.03,0.018000000000000002,,0.01,,0.48,,,,,,,,,,,,,,584.0,Room temperature,485.0,Room temperature,,,,,,,,,,,,,170,+,1.8,100.0,DC,21,620,1,,,,,,,,,,,,,1.0,98.10700000000001,,,,,,,,,,,,,,,,,,,,,,,,,,,,,,,,,,,,,,,
1678,0.05,,,0.02,,,,0.92,,0.51,0.02,0.019,,0.011,,0.41,,,,,,,,,,,,,,594.0,Room temperature,514.0,Room temperature,,,,,,,,,,,,,170,+,1.8,100.0,DC,21,250,16,,,,,,,,,,,,,1.0,98.04,,,,,,,,,,,,,,,,,,,,,,,,,,,,,,,,,,,,,,,
1679,0.05,,,0.02,,,,0.92,,0.51,0.02,0.019,,0.011,,0.41,,,,,,,,,,,,,,626.0,Room temperature,538.0,Room temperature,,,,,,,,,,,,,170,+,1.8,100.0,DC,21,620,1,,,,,,,,,,,,,1.0,98.04,,,,,,,,,,,,,,,,,,,,,,,,,,,,,,,,,,,,,,,
1680,0.06,,,0.02,,,,1.6,,0.01,0.03,0.018000000000000002,,0.01,,0.44,,,,,,,,,,,,,,615.0,Room temperature,550.0,Room temperature,,,,,,,,,,,,,170,+,1.8,100.0,DC,21,250,16,,,,,,,,,,,,,1.0,97.81200000000001,,,,,,,,,,,,,,,,,,,,,,,,,,,,,,,,,,,,,,,
1681,0.06,,,0.02,,,,1.6,,0.01,0.03,0.018000000000000002,,0.01,,0.44,,,,,,,,,,,,,,556.0,Room temperature,494.0,Room temperature,,,,,,,,,,,,,170,+,1.8,100.0,DC,21,620,1,,,,,,,,,,,,,1.0,97.81200000000001,,,,,,,,,,,,,,,,,,,,,,,,,,,,,,,,,,,,,,,
1682,0.06,,,0.02,,,,1.63,,0.34,0.02,0.02,,0.01,,0.46,,,,,,,,,,,,,,688.0,Room temperature,612.0,Room temperature,,,,,,,,,,,,,170,+,1.8,100.0,DC,21,250,16,,,,,,,,,,,,,1.0,97.44,,,,,,,,,,,,,,,,,,,,,,,,,,,,,,,,,,,,,,,
1683,0.06,,,0.02,,,,1.63,,0.34,0.02,0.02,,0.01,,0.46,,,,,,,,,,,,,,674.0,Room temperature,591.0,Room temperature,,,,,,,,,,,,,170,+,1.8,100.0,DC,21,620,1,,,,,,,,,,,,,1.0,97.44,,,,,,,,,,,,,,,,,,,,,,,,,,,,,,,,,,,,,,,
1684,0.055,,,0.02,,,,1.62,,0.54,0.02,0.021,,0.011,,0.48,,,,,,,,,,,,,,737.0,Room temperature,673.0,Room temperature,,,,,,,,,,,,,170,+,1.8,100.0,DC,21,250,16,,,,,,,,,,,,,1.0,97.23299999999999,,,,,,,,,,,,,,,,,,,,,,,,,,,,,,,,,,,,,,,
1685,0.055,,,0.02,,,,1.62,,0.54,0.02,0.021,,0.011,,0.48,,,,,,,,,,,,,,727.0,Room temperature,628.0,Room temperature,,,,,,,,,,,,,170,+,1.8,100.0,DC,21,620,1,,,,,,,,,,,,,1.0,97.23299999999999,,,,,,,,,,,,,,,,,,,,,,,,,,,,,,,,,,,,,,,
1686,0.06,,,0.02,,,,2.0,,0.01,0.02,0.02,,0.01,,0.42,,,,,,,,,,,,,,664.0,Room temperature,583.0,Room temperature,,,,,,,,,,,,,170,+,1.8,100.0,DC,21,250,16,,,,,,,,,,,,,1.0,97.44,,,,,,,,,,,,,,,,,,,,,,,,,,,,,,,,,,,,,,,
1687,0.06,,,0.02,,,,2.0,,0.01,0.02,0.02,,0.01,,0.42,,,,,,,,,,,,,,626.0,Room temperature,530.0,Room temperature,,,,,,,,,,,,,170,+,1.8,100.0,DC,21,620,1,,,,,,,,,,,,,1.0,97.44,,,,,,,,,,,,,,,,,,,,,,,,,,,,,,,,,,,,,,,
1688,0.06,,,0.02,,,,1.95,,0.34,0.02,0.021,,0.01,,0.39,,,,,,,,,,,,,,741.0,Room temperature,677.0,Room temperature,,,,,,,,,,,,,170,+,1.8,100.0,DC,21,250,16,,,,,,,,,,,,,1.0,97.189,,,,,,,,,,,,,,,,,,,,,,,,,,,,,,,,,,,,,,,
1689,0.06,,,0.02,,,,1.95,,0.34,0.02,0.021,,0.01,,0.39,,,,,,,,,,,,,,709.0,Room temperature,632.0,Room temperature,,,,,,,,,,,,,170,+,1.8,100.0,DC,21,620,1,,,,,,,,,,,,,1.0,97.189,,,,,,,,,,,,,,,,,,,,,,,,,,,,,,,,,,,,,,,
1690,0.055,,,0.02,,,,1.99,,0.54,0.02,0.022,,0.01,,0.39,,,,,,,,,,,,,,748.0,Room temperature,701.0,Room temperature,,,,,,,,,,,,,170,+,1.8,100.0,DC,21,250,16,,,,,,,,,,,,,1.0,96.95299999999999,,,,,,,,,,,,,,,,,,,,,,,,,,,,,,,,,,,,,,,
1691,0.055,,,0.02,,,,1.99,,0.54,0.02,0.022,,0.01,,0.39,,,,,,,,,,,,,,783.0,Room temperature,693.0,Room temperature,,,,,,,,,,,,,170,+,1.8,100.0,DC,21,620,1,,,,,,,,,,,,,1.0,96.95299999999999,,,,,,,,,,,,,,,,,,,,,,,,,,,,,,,,,,,,,,,
1692,0.03,,,,,,,0.78,,,,0.01,,0.013,,0.45,,,,,,,,,,,,,,,,408.0,Room temperature,,,,,,,,,,,,,180,+,1.0,250.0,DC,23,N,0,,,,,,,,,,,,,1.0,98.71700000000001,,,,,,,,,,,,,,,,,,,,,,,,,,,,,,,,,,,,,,,
1693,0.03,,,,,,,0.78,,,,0.01,,0.013,,0.45,,,,,,,,,,,,,,,,,,,,,,,,,,,,,,,,,,,,,,,,,,,,,,,,,,1.0,98.71700000000001,,,,,,,,,,,,,,,,,,,,,,,,,,,,,,,,,,,,,,,
1694,0.03,,,,,,,0.78,,,,0.01,,0.013,,0.45,,,,,,,,,,,,,,,,,,,,,,,,,,,,,,,,,,,,,,,,,,,,,,,,,,1.0,98.71700000000001,,,,,,,,,,,,,,,,,,,,,,,,,,,,,,,,,,,,,,,
1695,0.03,,,,,,,0.78,,,,0.01,,0.013,,0.45,,,,,,,,,,,,,,,,,,,,,,,,,,,,,,,,,,,,,,,,,,,,,,,,,,1.0,98.71700000000001,,,,,,,,,,,,,,,,,,,,,,,,,,,,,,,,,,,,,,,
1696,0.03,,,,,,,0.78,,,,0.01,,0.013,,0.45,,,,,,,,,,,,,,,,,,,,,,,,,,,,,,,,,,,,,,,,,,,,,,,,,,1.0,98.71700000000001,,,,,,,,,,,,,,,,,,,,,,,,,,,,,,,,,,,,,,,
1697,0.03,,,,,,,0.78,,,,0.01,,0.013,,0.45,,,,,,,,,,,,,,,,,,,,,,,,,,,,,,,,,,,,,,,,,,,,,,,,,,1.0,98.71700000000001,,,,,,,,,,,,,,,,,,,,,,,,,,,,,,,,,,,,,,,
1698,0.032,,,,,,,1.27,,,,0.01,,0.008,,0.45,,,,,,,,,,,,,,,,440.0,Room temperature,,,,,,,,,,,,,180,+,1.0,250.0,DC,23,N,0,,,,,,,,,,,,,1.0,98.23,,,,,,,,,,,,,,,,,,,,,,,,,,,,,,,,,,,,,,,
1699,0.032,,,,,,,1.27,,,,0.01,,0.008,,0.45,,,,,,,,,,,,,,,,,,,,,,,,,,,,,,,,,,,,,,,,,,,,,,,,,,1.0,98.23,,,,,,,,,,,,,,,,,,,,,,,,,,,,,,,,,,,,,,,
1700,0.032,,,,,,,1.27,,,,0.01,,0.008,,0.45,,,,,,,,,,,,,,,,,,,,,,,,,,,,,,,,,,,,,,,,,,,,,,,,,,1.0,98.23,,,,,,,,,,,,,,,,,,,,,,,,,,,,,,,,,,,,,,,
1701,0.032,,,,,,,1.27,,,,0.01,,0.008,,0.45,,,,,,,,,,,,,,,,,,,,,,,,,,,,,,,,,,,,,,,,,,,,,,,,,,1.0,98.23,,,,,,,,,,,,,,,,,,,,,,,,,,,,,,,,,,,,,,,
1702,0.032,,,,,,,1.27,,,,0.01,,0.008,,0.45,,,,,,,,,,,,,,,,,,,,,,,,,,,,,,,,,,,,,,,,,,,,,,,,,,1.0,98.23,,,,,,,,,,,,,,,,,,,,,,,,,,,,,,,,,,,,,,,
1703,0.032,,,,,,,1.27,,,,0.01,,0.008,,0.45,,,,,,,,,,,,,,,,,,,,,,,,,,,,,,,,,,,,,,,,,,,,,,,,,,1.0,98.23,,,,,,,,,,,,,,,,,,,,,,,,,,,,,,,,,,,,,,,
1704,0.031,,,,,,,1.71,,,,0.01,,0.004,,0.42,,,,,,,,,,,,,,,,488.0,Room temperature,,,,,,,,,,,,,180,+,1.0,250.0,DC,23,N,0,,,,,,,,,,,,,1.0,97.825,,,,,,,,,,,,,,,,,,,,,,,,,,,,,,,,,,,,,,,
1705,0.031,,,,,,,1.71,,,,0.01,,0.004,,0.42,,,,,,,,,,,,,,,,,,,,,,,,,,,,,,,,,,,,,,,,,,,,,,,,,,1.0,97.825,,,,,,,,,,,,,,,,,,,,,,,,,,,,,,,,,,,,,,,
1706,0.031,,,,,,,1.71,,,,0.01,,0.004,,0.42,,,,,,,,,,,,,,,,,,,,,,,,,,,,,,,,,,,,,,,,,,,,,,,,,,1.0,97.825,,,,,,,,,,,,,,,,,,,,,,,,,,,,,,,,,,,,,,,
1707,0.031,,,,,,,1.71,,,,0.01,,0.004,,0.42,,,,,,,,,,,,,,,,,,,,,,,,,,,,,,,,,,,,,,,,,,,,,,,,,,1.0,97.825,,,,,,,,,,,,,,,,,,,,,,,,,,,,,,,,,,,,,,,
1708,0.031,,,,,,,1.71,,,,0.01,,0.004,,0.42,,,,,,,,,,,,,,,,,,,,,,,,,,,,,,,,,,,,,,,,,,,,,,,,,,1.0,97.825,,,,,,,,,,,,,,,,,,,,,,,,,,,,,,,,,,,,,,,
1709,0.031,,,,,,,1.71,,,,0.01,,0.004,,0.42,,,,,,,,,,,,,,,,,,,,,,,,,,,,,,,,,,,,,,,,,,,,,,,,,,1.0,97.825,,,,,,,,,,,,,,,,,,,,,,,,,,,,,,,,,,,,,,,
1710,0.032,,,,,,,2.05,,,,0.01,,0.002,,0.45,,,,,,,,,,,,,,,,506.0,Room temperature,,,,,,,,,,,,,180,+,1.0,250.0,DC,23,N,0,,,,,,,,,,,,,1.0,97.456,,,,,,,,,,,,,,,,,,,,,,,,,,,,,,,,,,,,,,,
1711,0.032,,,,,,,2.05,,,,0.01,,0.002,,0.45,,,,,,,,,,,,,,,,,,,,,,,,,,,,,,,,,,,,,,,,,,,,,,,,,,1.0,97.456,,,,,,,,,,,,,,,,,,,,,,,,,,,,,,,,,,,,,,,
1712,0.032,,,,,,,2.05,,,,0.01,,0.002,,0.45,,,,,,,,,,,,,,,,,,,,,,,,,,,,,,,,,,,,,,,,,,,,,,,,,,1.0,97.456,,,,,,,,,,,,,,,,,,,,,,,,,,,,,,,,,,,,,,,
1713,0.032,,,,,,,2.05,,,,0.01,,0.002,,0.45,,,,,,,,,,,,,,,,,,,,,,,,,,,,,,,,,,,,,,,,,,,,,,,,,,1.0,97.456,,,,,,,,,,,,,,,,,,,,,,,,,,,,,,,,,,,,,,,
1714,0.032,,,,,,,2.05,,,,0.01,,0.002,,0.45,,,,,,,,,,,,,,,,,,,,,,,,,,,,,,,,,,,,,,,,,,,,,,,,,,1.0,97.456,,,,,,,,,,,,,,,,,,,,,,,,,,,,,,,,,,,,,,,
1715,0.032,,,,,,,2.05,,,,0.01,,0.002,,0.45,,,,,,,,,,,,,,,,,,,,,,,,,,,,,,,,,,,,,,,,,,,,,,,,,,1.0,97.456,,,,,,,,,,,,,,,,,,,,,,,,,,,,,,,,,,,,,,,
1716,0.059,,,,,,,0.77,,,,0.01,,0.01,,0.34,,,,,,,,,,,,,,,,400.0,Room temperature,,,,,,,,,,,,,180,+,1.0,250.0,DC,23,N,0,,,,,,,,,,,,,1.0,98.811,,,,,,,,,,,,,,,,,,,,,,,,,,,,,,,,,,,,,,,
1717,0.059,,,,,,,0.77,,,,0.01,,0.01,,0.34,,,,,,,,,,,,,,,,,,,,,,,,,,,,,,,,,,,,,,,,,,,,,,,,,,1.0,98.811,,,,,,,,,,,,,,,,,,,,,,,,,,,,,,,,,,,,,,,
1718,0.059,,,,,,,0.77,,,,0.01,,0.01,,0.34,,,,,,,,,,,,,,,,,,,,,,,,,,,,,,,,,,,,,,,,,,,,,,,,,,1.0,98.811,,,,,,,,,,,,,,,,,,,,,,,,,,,,,,,,,,,,,,,
1719,0.059,,,,,,,0.77,,,,0.01,,0.01,,0.34,,,,,,,,,,,,,,,,,,,,,,,,,,,,,,,,,,,,,,,,,,,,,,,,,,1.0,98.811,,,,,,,,,,,,,,,,,,,,,,,,,,,,,,,,,,,,,,,
1720,0.059,,,,,,,0.77,,,,0.01,,0.01,,0.34,,,,,,,,,,,,,,,,,,,,,,,,,,,,,,,,,,,,,,,,,,,,,,,,,,1.0,98.811,,,,,,,,,,,,,,,,,,,,,,,,,,,,,,,,,,,,,,,
1721,0.059,,,,,,,0.77,,,,0.01,,0.01,,0.34,,,,,,,,,,,,,,,,,,,,,,,,,,,,,,,,,,,,,,,,,,,,,,,,,,1.0,98.811,,,,,,,,,,,,,,,,,,,,,,,,,,,,,,,,,,,,,,,
1722,0.059,,,,,,,1.09,,,,0.01,,0.008,,0.33,,,,,,,,,,,,,,,,430.0,Room temperature,,,,,,,,,,,,,180,+,1.0,250.0,DC,23,N,0,,,,,,,,,,,,,1.0,98.50299999999999,,,,,,,,,,,,,,,,,,,,,,,,,,,,,,,,,,,,,,,
1723,0.059,,,,,,,1.09,,,,0.01,,0.008,,0.33,,,,,,,,,,,,,,,,,,,,,,,,,,,,,,,,,,,,,,,,,,,,,,,,,,1.0,98.50299999999999,,,,,,,,,,,,,,,,,,,,,,,,,,,,,,,,,,,,,,,
1724,0.059,,,,,,,1.09,,,,0.01,,0.008,,0.33,,,,,,,,,,,,,,,,,,,,,,,,,,,,,,,,,,,,,,,,,,,,,,,,,,1.0,98.50299999999999,,,,,,,,,,,,,,,,,,,,,,,,,,,,,,,,,,,,,,,
1725,0.059,,,,,,,1.09,,,,0.01,,0.008,,0.33,,,,,,,,,,,,,,,,,,,,,,,,,,,,,,,,,,,,,,,,,,,,,,,,,,1.0,98.50299999999999,,,,,,,,,,,,,,,,,,,,,,,,,,,,,,,,,,,,,,,
1726,0.059,,,,,,,1.09,,,,0.01,,0.008,,0.33,,,,,,,,,,,,,,,,,,,,,,,,,,,,,,,,,,,,,,,,,,,,,,,,,,1.0,98.50299999999999,,,,,,,,,,,,,,,,,,,,,,,,,,,,,,,,,,,,,,,
1727,0.059,,,,,,,1.09,,,,0.01,,0.008,,0.33,,,,,,,,,,,,,,,,,,,,,,,,,,,,,,,,,,,,,,,,,,,,,,,,,,1.0,98.50299999999999,,,,,,,,,,,,,,,,,,,,,,,,,,,,,,,,,,,,,,,
1728,0.059,,,,,,,1.44,,,,0.01,,0.006,,0.3,,,,,,,,,,,,,,,,473.0,Room temperature,,,,,,,,,,,,,180,+,1.0,250.0,DC,23,N,0,,,,,,,,,,,,,1.0,98.185,,,,,,,,,,,,,,,,,,,,,,,,,,,,,,,,,,,,,,,
1729,0.059,,,,,,,1.44,,,,0.01,,0.006,,0.3,,,,,,,,,,,,,,,,,,,,,,,,,,,,,,,,,,,,,,,,,,,,,,,,,,1.0,98.185,,,,,,,,,,,,,,,,,,,,,,,,,,,,,,,,,,,,,,,
1730,0.059,,,,,,,1.44,,,,0.01,,0.006,,0.3,,,,,,,,,,,,,,,,,,,,,,,,,,,,,,,,,,,,,,,,,,,,,,,,,,1.0,98.185,,,,,,,,,,,,,,,,,,,,,,,,,,,,,,,,,,,,,,,
1731,0.059,,,,,,,1.44,,,,0.01,,0.006,,0.3,,,,,,,,,,,,,,,,,,,,,,,,,,,,,,,,,,,,,,,,,,,,,,,,,,1.0,98.185,,,,,,,,,,,,,,,,,,,,,,,,,,,,,,,,,,,,,,,
1732,0.059,,,,,,,1.44,,,,0.01,,0.006,,0.3,,,,,,,,,,,,,,,,,,,,,,,,,,,,,,,,,,,,,,,,,,,,,,,,,,1.0,98.185,,,,,,,,,,,,,,,,,,,,,,,,,,,,,,,,,,,,,,,
1733,0.059,,,,,,,1.44,,,,0.01,,0.006,,0.3,,,,,,,,,,,,,,,,,,,,,,,,,,,,,,,,,,,,,,,,,,,,,,,,,,1.0,98.185,,,,,,,,,,,,,,,,,,,,,,,,,,,,,,,,,,,,,,,
1734,0.065,,,,,,,1.83,,,,0.01,,0.003,,0.33,,,,,,,,,,,,,,,,496.0,Room temperature,,,,,,,,,,,,,180,+,1.0,250.0,DC,23,N,0,,,,,,,,,,,,,1.0,97.762,,,,,,,,,,,,,,,,,,,,,,,,,,,,,,,,,,,,,,,
1735,0.065,,,,,,,1.83,,,,0.01,,0.003,,0.33,,,,,,,,,,,,,,,,,,,,,,,,,,,,,,,,,,,,,,,,,,,,,,,,,,1.0,97.762,,,,,,,,,,,,,,,,,,,,,,,,,,,,,,,,,,,,,,,
1736,0.065,,,,,,,1.83,,,,0.01,,0.003,,0.33,,,,,,,,,,,,,,,,,,,,,,,,,,,,,,,,,,,,,,,,,,,,,,,,,,1.0,97.762,,,,,,,,,,,,,,,,,,,,,,,,,,,,,,,,,,,,,,,
1737,0.065,,,,,,,1.83,,,,0.01,,0.003,,0.33,,,,,,,,,,,,,,,,,,,,,,,,,,,,,,,,,,,,,,,,,,,,,,,,,,1.0,97.762,,,,,,,,,,,,,,,,,,,,,,,,,,,,,,,,,,,,,,,
1738,0.065,,,,,,,1.83,,,,0.01,,0.003,,0.33,,,,,,,,,,,,,,,,,,,,,,,,,,,,,,,,,,,,,,,,,,,,,,,,,,1.0,97.762,,,,,,,,,,,,,,,,,,,,,,,,,,,,,,,,,,,,,,,
1739,0.065,,,,,,,1.83,,,,0.01,,0.003,,0.33,,,,,,,,,,,,,,,,,,,,,,,,,,,,,,,,,,,,,,,,,,,,,,,,,,1.0,97.762,,,,,,,,,,,,,,,,,,,,,,,,,,,,,,,,,,,,,,,
1740,0.09,,,,,,,0.78,,,,0.01,,0.013,,0.41,,,,,,,,,,,,,,,,430.0,Room temperature,,,,,,,,,,,,,180,+,1.0,250.0,DC,23,N,0,,,,,,,,,,,,,1.0,98.697,,,,,,,,,,,,,,,,,,,,,,,,,,,,,,,,,,,,,,,
1741,0.09,,,,,,,0.78,,,,0.01,,0.013,,0.41,,,,,,,,,,,,,,,,,,,,,,,,,,,,,,,,,,,,,,,,,,,,,,,,,,1.0,98.697,,,,,,,,,,,,,,,,,,,,,,,,,,,,,,,,,,,,,,,
1742,0.09,,,,,,,0.78,,,,0.01,,0.013,,0.41,,,,,,,,,,,,,,,,,,,,,,,,,,,,,,,,,,,,,,,,,,,,,,,,,,1.0,98.697,,,,,,,,,,,,,,,,,,,,,,,,,,,,,,,,,,,,,,,
1743,0.09,,,,,,,0.78,,,,0.01,,0.013,,0.41,,,,,,,,,,,,,,,,,,,,,,,,,,,,,,,,,,,,,,,,,,,,,,,,,,1.0,98.697,,,,,,,,,,,,,,,,,,,,,,,,,,,,,,,,,,,,,,,
1744,0.09,,,,,,,0.78,,,,0.01,,0.013,,0.41,,,,,,,,,,,,,,,,,,,,,,,,,,,,,,,,,,,,,,,,,,,,,,,,,,1.0,98.697,,,,,,,,,,,,,,,,,,,,,,,,,,,,,,,,,,,,,,,
1745,0.09,,,,,,,0.78,,,,0.01,,0.013,,0.41,,,,,,,,,,,,,,,,,,,,,,,,,,,,,,,,,,,,,,,,,,,,,,,,,,1.0,98.697,,,,,,,,,,,,,,,,,,,,,,,,,,,,,,,,,,,,,,,
1746,0.08900000000000001,,,,,,,1.18,,,,0.01,,0.011,,0.35,,,,,,,,,,,,,,,,450.0,Room temperature,,,,,,,,,,,,,180,+,1.0,250.0,DC,23,N,0,,,,,,,,,,,,,1.0,98.36,,,,,,,,,,,,,,,,,,,,,,,,,,,,,,,,,,,,,,,
1747,0.08900000000000001,,,,,,,1.18,,,,0.01,,0.011,,0.35,,,,,,,,,,,,,,,,,,,,,,,,,,,,,,,,,,,,,,,,,,,,,,,,,,1.0,98.36,,,,,,,,,,,,,,,,,,,,,,,,,,,,,,,,,,,,,,,
1748,0.08900000000000001,,,,,,,1.18,,,,0.01,,0.011,,0.35,,,,,,,,,,,,,,,,,,,,,,,,,,,,,,,,,,,,,,,,,,,,,,,,,,1.0,98.36,,,,,,,,,,,,,,,,,,,,,,,,,,,,,,,,,,,,,,,
1749,0.08900000000000001,,,,,,,1.18,,,,0.01,,0.011,,0.35,,,,,,,,,,,,,,,,,,,,,,,,,,,,,,,,,,,,,,,,,,,,,,,,,,1.0,98.36,,,,,,,,,,,,,,,,,,,,,,,,,,,,,,,,,,,,,,,
1750,0.08900000000000001,,,,,,,1.18,,,,0.01,,0.011,,0.35,,,,,,,,,,,,,,,,,,,,,,,,,,,,,,,,,,,,,,,,,,,,,,,,,,1.0,98.36,,,,,,,,,,,,,,,,,,,,,,,,,,,,,,,,,,,,,,,
1751,0.08900000000000001,,,,,,,1.18,,,,0.01,,0.011,,0.35,,,,,,,,,,,,,,,,,,,,,,,,,,,,,,,,,,,,,,,,,,,,,,,,,,1.0,98.36,,,,,,,,,,,,,,,,,,,,,,,,,,,,,,,,,,,,,,,
1752,0.08800000000000001,,,,,,,1.59,,,,0.01,,0.011,,0.37,,,,,,,,,,,,,,,,478.0,Room temperature,,,,,,,,,,,,,180,+,1.0,250.0,DC,23,N,0,,,,,,,,,,,,,1.0,97.931,,,,,,,,,,,,,,,,,,,,,,,,,,,,,,,,,,,,,,,
1753,0.08800000000000001,,,,,,,1.59,,,,0.01,,0.011,,0.37,,,,,,,,,,,,,,,,,,,,,,,,,,,,,,,,,,,,,,,,,,,,,,,,,,1.0,97.931,,,,,,,,,,,,,,,,,,,,,,,,,,,,,,,,,,,,,,,
1754,0.08800000000000001,,,,,,,1.59,,,,0.01,,0.011,,0.37,,,,,,,,,,,,,,,,,,,,,,,,,,,,,,,,,,,,,,,,,,,,,,,,,,1.0,97.931,,,,,,,,,,,,,,,,,,,,,,,,,,,,,,,,,,,,,,,
1755,0.08800000000000001,,,,,,,1.59,,,,0.01,,0.011,,0.37,,,,,,,,,,,,,,,,,,,,,,,,,,,,,,,,,,,,,,,,,,,,,,,,,,1.0,97.931,,,,,,,,,,,,,,,,,,,,,,,,,,,,,,,,,,,,,,,
1756,0.08800000000000001,,,,,,,1.59,,,,0.01,,0.011,,0.37,,,,,,,,,,,,,,,,,,,,,,,,,,,,,,,,,,,,,,,,,,,,,,,,,,1.0,97.931,,,,,,,,,,,,,,,,,,,,,,,,,,,,,,,,,,,,,,,
1757,0.08800000000000001,,,,,,,1.59,,,,0.01,,0.011,,0.37,,,,,,,,,,,,,,,,,,,,,,,,,,,,,,,,,,,,,,,,,,,,,,,,,,1.0,97.931,,,,,,,,,,,,,,,,,,,,,,,,,,,,,,,,,,,,,,,
1758,0.098,,,,,,,2.25,,,,0.014,,0.008,,0.39,,,,,,,,,,,,,,,,541.0,Room temperature,,,,,,,,,,,,,180,+,1.0,250.0,DC,23,N,0,,,,,,,,,,,,,1.0,97.24,,,,,,,,,,,,,,,,,,,,,,,,,,,,,,,,,,,,,,,
1759,0.098,,,,,,,2.25,,,,0.014,,0.008,,0.39,,,,,,,,,,,,,,,,,,,,,,,,,,,,,,,,,,,,,,,,,,,,,,,,,,1.0,97.24,,,,,,,,,,,,,,,,,,,,,,,,,,,,,,,,,,,,,,,
1760,0.098,,,,,,,2.25,,,,0.014,,0.008,,0.39,,,,,,,,,,,,,,,,,,,,,,,,,,,,,,,,,,,,,,,,,,,,,,,,,,1.0,97.24,,,,,,,,,,,,,,,,,,,,,,,,,,,,,,,,,,,,,,,
1761,0.098,,,,,,,2.25,,,,0.014,,0.008,,0.39,,,,,,,,,,,,,,,,,,,,,,,,,,,,,,,,,,,,,,,,,,,,,,,,,,1.0,97.24,,,,,,,,,,,,,,,,,,,,,,,,,,,,,,,,,,,,,,,
1762,0.098,,,,,,,2.25,,,,0.014,,0.008,,0.39,,,,,,,,,,,,,,,,,,,,,,,,,,,,,,,,,,,,,,,,,,,,,,,,,,1.0,97.24,,,,,,,,,,,,,,,,,,,,,,,,,,,,,,,,,,,,,,,
1763,0.098,,,,,,,2.25,,,,0.014,,0.008,,0.39,,,,,,,,,,,,,,,,,,,,,,,,,,,,,,,,,,,,,,,,,,,,,,,,,,1.0,97.24,,,,,,,,,,,,,,,,,,,,,,,,,,,,,,,,,,,,,,,
1764,0.12,,,,,,,0.86,,,,0.014,,0.011,,0.43,,,,,,,,,,,,,,,,445.0,Room temperature,,,,,,,,,,,,,180,+,1.0,250.0,DC,23,N,0,,,,,,,,,,,,,1.0,98.565,,,,,,,,,,,,,,,,,,,,,,,,,,,,,,,,,,,,,,,
1765,0.12,,,,,,,0.86,,,,0.014,,0.011,,0.43,,,,,,,,,,,,,,,,,,,,,,,,,,,,,,,,,,,,,,,,,,,,,,,,,,1.0,98.565,,,,,,,,,,,,,,,,,,,,,,,,,,,,,,,,,,,,,,,
1766,0.12,,,,,,,0.86,,,,0.014,,0.011,,0.43,,,,,,,,,,,,,,,,,,,,,,,,,,,,,,,,,,,,,,,,,,,,,,,,,,1.0,98.565,,,,,,,,,,,,,,,,,,,,,,,,,,,,,,,,,,,,,,,
1767,0.12,,,,,,,0.86,,,,0.014,,0.011,,0.43,,,,,,,,,,,,,,,,,,,,,,,,,,,,,,,,,,,,,,,,,,,,,,,,,,1.0,98.565,,,,,,,,,,,,,,,,,,,,,,,,,,,,,,,,,,,,,,,
1768,0.12,,,,,,,0.86,,,,0.014,,0.011,,0.43,,,,,,,,,,,,,,,,,,,,,,,,,,,,,,,,,,,,,,,,,,,,,,,,,,1.0,98.565,,,,,,,,,,,,,,,,,,,,,,,,,,,,,,,,,,,,,,,
1769,0.12,,,,,,,0.86,,,,0.014,,0.011,,0.43,,,,,,,,,,,,,,,,,,,,,,,,,,,,,,,,,,,,,,,,,,,,,,,,,,1.0,98.565,,,,,,,,,,,,,,,,,,,,,,,,,,,,,,,,,,,,,,,
1770,0.12,,,,,,,1.35,,,,0.014,,0.01,,0.44,,,,,,,,,,,,,,,,516.0,Room temperature,,,,,,,,,,,,,180,+,1.0,250.0,DC,23,N,0,,,,,,,,,,,,,1.0,98.066,,,,,,,,,,,,,,,,,,,,,,,,,,,,,,,,,,,,,,,
1771,0.12,,,,,,,1.35,,,,0.014,,0.01,,0.44,,,,,,,,,,,,,,,,,,,,,,,,,,,,,,,,,,,,,,,,,,,,,,,,,,1.0,98.066,,,,,,,,,,,,,,,,,,,,,,,,,,,,,,,,,,,,,,,
1772,0.12,,,,,,,1.35,,,,0.014,,0.01,,0.44,,,,,,,,,,,,,,,,,,,,,,,,,,,,,,,,,,,,,,,,,,,,,,,,,,1.0,98.066,,,,,,,,,,,,,,,,,,,,,,,,,,,,,,,,,,,,,,,
1773,0.12,,,,,,,1.35,,,,0.014,,0.01,,0.44,,,,,,,,,,,,,,,,,,,,,,,,,,,,,,,,,,,,,,,,,,,,,,,,,,1.0,98.066,,,,,,,,,,,,,,,,,,,,,,,,,,,,,,,,,,,,,,,
1774,0.12,,,,,,,1.35,,,,0.014,,0.01,,0.44,,,,,,,,,,,,,,,,,,,,,,,,,,,,,,,,,,,,,,,,,,,,,,,,,,1.0,98.066,,,,,,,,,,,,,,,,,,,,,,,,,,,,,,,,,,,,,,,
1775,0.12,,,,,,,1.35,,,,0.014,,0.01,,0.44,,,,,,,,,,,,,,,,,,,,,,,,,,,,,,,,,,,,,,,,,,,,,,,,,,1.0,98.066,,,,,,,,,,,,,,,,,,,,,,,,,,,,,,,,,,,,,,,
1776,0.13,,,,,,,1.83,,,,0.011,,0.01,,0.37,,,,,,,,,,,,,,,,526.0,Room temperature,,,,,,,,,,,,,180,+,1.0,250.0,DC,23,N,0,,,,,,,,,,,,,1.0,97.649,,,,,,,,,,,,,,,,,,,,,,,,,,,,,,,,,,,,,,,
1777,0.13,,,,,,,1.83,,,,0.011,,0.01,,0.37,,,,,,,,,,,,,,,,,,,,,,,,,,,,,,,,,,,,,,,,,,,,,,,,,,1.0,97.649,,,,,,,,,,,,,,,,,,,,,,,,,,,,,,,,,,,,,,,
1778,0.13,,,,,,,1.83,,,,0.011,,0.01,,0.37,,,,,,,,,,,,,,,,,,,,,,,,,,,,,,,,,,,,,,,,,,,,,,,,,,1.0,97.649,,,,,,,,,,,,,,,,,,,,,,,,,,,,,,,,,,,,,,,
1779,0.13,,,,,,,1.83,,,,0.011,,0.01,,0.37,,,,,,,,,,,,,,,,,,,,,,,,,,,,,,,,,,,,,,,,,,,,,,,,,,1.0,97.649,,,,,,,,,,,,,,,,,,,,,,,,,,,,,,,,,,,,,,,
1780,0.13,,,,,,,1.83,,,,0.011,,0.01,,0.37,,,,,,,,,,,,,,,,,,,,,,,,,,,,,,,,,,,,,,,,,,,,,,,,,,1.0,97.649,,,,,,,,,,,,,,,,,,,,,,,,,,,,,,,,,,,,,,,
1781,0.13,,,,,,,1.83,,,,0.011,,0.01,,0.37,,,,,,,,,,,,,,,,,,,,,,,,,,,,,,,,,,,,,,,,,,,,,,,,,,1.0,97.649,,,,,,,,,,,,,,,,,,,,,,,,,,,,,,,,,,,,,,,
1782,0.11,,,,,,,2.18,,,,0.011,,0.008,,0.36,,,,,,,,,,,,,,,,617.0,Room temperature,,,,,,,,,,,,,180,+,1.0,250.0,DC,23,N,0,,,,,,,,,,,,,1.0,97.331,,,,,,,,,,,,,,,,,,,,,,,,,,,,,,,,,,,,,,,
1783,0.11,,,,,,,2.18,,,,0.011,,0.008,,0.36,,,,,,,,,,,,,,,,,,,,,,,,,,,,,,,,,,,,,,,,,,,,,,,,,,1.0,97.331,,,,,,,,,,,,,,,,,,,,,,,,,,,,,,,,,,,,,,,
1784,0.11,,,,,,,2.18,,,,0.011,,0.008,,0.36,,,,,,,,,,,,,,,,,,,,,,,,,,,,,,,,,,,,,,,,,,,,,,,,,,1.0,97.331,,,,,,,,,,,,,,,,,,,,,,,,,,,,,,,,,,,,,,,
1785,0.11,,,,,,,2.18,,,,0.011,,0.008,,0.36,,,,,,,,,,,,,,,,,,,,,,,,,,,,,,,,,,,,,,,,,,,,,,,,,,1.0,97.331,,,,,,,,,,,,,,,,,,,,,,,,,,,,,,,,,,,,,,,
1786,0.11,,,,,,,2.18,,,,0.011,,0.008,,0.36,,,,,,,,,,,,,,,,,,,,,,,,,,,,,,,,,,,,,,,,,,,,,,,,,,1.0,97.331,,,,,,,,,,,,,,,,,,,,,,,,,,,,,,,,,,,,,,,
1787,0.11,,,,,,,2.18,,,,0.011,,0.008,,0.36,,,,,,,,,,,,,,,,,,,,,,,,,,,,,,,,,,,,,,,,,,,,,,,,,,1.0,97.331,,,,,,,,,,,,,,,,,,,,,,,,,,,,,,,,,,,,,,,
1788,0.057,,0.09,,,,,1.22,,,0.05,0.012,,0.01,,0.62,,0.011,,,,,,,,,,,,,,,,,,,,,,,,,,,,,,,,,,200,14,280.0,+,2.8,200.0,DC,30.0,,,,,,,1.0,97.93,,,,,,,,,,,,,,,,,,,,,,,,,,,,,,,,,,,,,,,
1789,0.053,,0.06,,,,,1.3,,,0.04,0.01,,0.01,,0.68,,0.009000000000000001,,,,,,,,,,,,,,,,,,,,,,,,,,,,,,,,,,200,14,280.0,+,2.8,200.0,DC,30.0,,,,,,,1.0,97.838,,,,,,,,,,,,,,,,,,,,,,,,,,,,,,,,,,,,,,,
1790,0.058,,0.12,,,,,1.12,,,0.03,0.015,,0.013,,0.59,,0.015,,,,,,,,,,,,,,,,,,,,,,,,,,,,,,,,,,200,14,280.0,+,2.8,200.0,DC,30.0,,,,,,,1.0,98.039,,,,,,,,,,,,,,,,,,,,,,,,,,,,,,,,,,,,,,,
1791,0.053,,0.1,,,,,1.28,,,0.03,0.015,,0.013,,0.7,,0.015,,,,,,,,,,,,557.0,Room temperature,,,,,,,,,,,,,,,,,,,,,200,14,280.0,+,2.8,200.0,DC,30.0,,,,,,,1.0,97.794,,,,,,,,,,,,,,,,,,,,,,,,,,,,,,,,,,,,,,,
1792,0.055,,0.06,,,,,0.9,,,0.55,0.012,,0.016,,0.42,,0.012,,,,,,,,,,,,,,,,,,,,,,,,,,,,,,,,,,200,14,285.0,+,2.9,200.0,DC,32.0,,,,,,,1.0,97.975,,,,,,,,,,,,,,,,,,,,,,,,,,,,,,,,,,,,,,,
1793,0.069,,0.06,,,,,1.12,,,0.58,0.011,,0.016,,0.56,,0.013,,,,,,,,,,,,572.0,Room temperature,,,,,,,,,,,,,,,,,,,,,200,14,280.0,+,2.8,200.0,DC,30.0,,,,,,,1.0,97.571,,,,,,,,,,,,,,,,,,,,,,,,,,,,,,,,,,,,,,,
1794,0.065,,0.05,,,,,1.17,,,0.62,0.011,,0.015,,0.59,,0.013,,,,,,,,,,,,582.0,Room temperature,,,,,,,,,,,,,,,,,,,,,200,14,280.0,+,2.8,200.0,DC,30.0,,,,,,,1.0,97.46600000000001,,,,,,,,,,,,,,,,,,,,,,,,,,,,,,,,,,,,,,,
1795,0.066,,0.11,,,,,0.79,,,0.03,0.015,,0.015,,0.23,,0.013,,,,,,,,,,,,498.0,Room temperature,,,,,,,,,,,,,,,,,,,,,200,14,285.0,+,2.9,200.0,DC,32.0,,,,,,,1.0,98.73100000000001,,,,,,,,,,,,,,,,,,,,,,,,,,,,,,,,,,,,,,,
1796,0.067,,0.1,,,,,1.12,,,0.03,0.016,,0.014,,0.39,,0.016,,,,,,,,,,,,538.0,Room temperature,,,,,,,,,,,,,,,,,,,,,200,14,280.0,+,2.8,200.0,DC,30.0,,,,,,,1.0,98.24700000000001,,,,,,,,,,,,,,,,,,,,,,,,,,,,,,,,,,,,,,,
1797,0.062,,0.08,,,,,1.1,,,0.02,0.014,,0.015,,0.37,,0.015,,,,,,,,,,,,533.0,Room temperature,,,,,,,,,,,,,,,,,,,,,200,14,280.0,+,2.8,200.0,DC,30.0,,,,,,,1.0,98.324,,,,,,,,,,,,,,,,,,,,,,,,,,,,,,,,,,,,,,,
1798,0.055,,0.05,,,,,0.81,,,0.02,0.009000000000000001,,0.01,,0.34,,0.011,,,,,,,,,,,,,,,,,,,,,,,,,,,,,,,,,,200,14,285.0,+,2.9,200.0,DC,32.0,,,,,,,1.0,98.695,,,,,,,,,,,,,,,,,,,,,,,,,,,,,,,,,,,,,,,
1799,0.066,,0.07,,,,,1.14,,,0.02,0.011,,0.01,,0.56,,0.016,,,,,,,,,,,,,,,,,,,,,,,,,,,,,,,,,,200,14,280.0,+,2.8,200.0,DC,30.0,,,,,,,1.0,98.10700000000001,,,,,,,,,,,,,,,,,,,,,,,,,,,,,,,,,,,,,,,
1800,0.067,,0.08,,,,,1.08,,,0.02,0.011,,0.013,,0.51,,0.015,,,,,,,,,,,,,,,,,,,,,,,,,,,,,,,,,,200,14,280.0,+,2.8,200.0,DC,30.0,,,,,,,1.0,98.204,,,,,,,,,,,,,,,,,,,,,,,,,,,,,,,,,,,,,,,
1801,0.054000000000000006,,0.1,,,,,1.68,,,0.01,0.015,,0.009000000000000001,,0.5,,0.008,,,,,,,,,,,,,,,,,,,,,,,,,,,,,,,,,,200,14,280.0,+,2.8,200.0,DC,30.0,,,,,,,1.0,97.624,,,,,,,,,,,,,,,,,,,,,,,,,,,,,,,,,,,,,,,
1802,0.046,,0.09,,,,,1.74,,,0.01,0.015,,0.008,,0.53,,0.006,,,,,,,,,,,,,,,,,,,,,,,,,,,,,,,,,,200,14,280.0,+,2.8,200.0,DC,30.0,,,,,,,1.0,97.555,,,,,,,,,,,,,,,,,,,,,,,,,,,,,,,,,,,,,,,
1803,0.07,,0.1,,,,,1.19,,,0.01,0.018000000000000002,,0.01,,0.46,,0.016,,,,,,,,,,,,538.0,Room temperature,,,,,,,,,,,,,,,,,,,,,200,14,280.0,+,2.8,200.0,DC,30.0,,,,,,,1.0,98.126,,,,,,,,,,,,,,,,,,,,,,,,,,,,,,,,,,,,,,,
1804,0.059,,0.06,,,,,1.25,,,0.01,0.015,,0.009000000000000001,,0.46,,0.013,,,,,,,,,,,,535.0,Room temperature,,,,,,,,,,,,,,,,,,,,,200,14,280.0,+,2.8,200.0,DC,30.0,,,,,,,1.0,98.124,,,,,,,,,,,,,,,,,,,,,,,,,,,,,,,,,,,,,,,
1805,0.068,,0.027000000000000003,,,,,1.06,,,,0.009000000000000001,,0.006,,0.35,,,,,,,,,,,,,,,,,,,,,,,,,,,,,,,,,,,,,,,,,,,,,,,,,,1.0,98.48,,,,,,,,,,,,,,,,,,,,,,,,,,,,,,,,,,,,,,,
1806,0.068,,0.027000000000000003,,,,,1.06,,,,0.009000000000000001,,0.006,,0.35,,,,,,,,,,,,,,,,,,,,,,,,,,,,,,,,,,,,,,,,,,,,,,,,,,1.0,98.48,,,,,,,,,,,,,,,,,,,,,,,,,,,,,,,,,,,,,,,
1807,0.071,,0.41,,,,,1.09,,,,0.009000000000000001,,0.006,,0.36,,,,,,,,,,,,,,,,,,,,,,,,,,,,,,,,,,,,,,,,,,,,,,,,,,1.0,98.054,,,,,,,,,,,,,,,,,,,,,,,,,,,,,,,,,,,,,,,
1808,0.071,,0.41,,,,,1.09,,,,0.009000000000000001,,0.006,,0.36,,,,,,,,,,,,,,,,,,,,,,,,,,,,,,,,,,,,,,,,,,,,,,,,,,1.0,98.054,,,,,,,,,,,,,,,,,,,,,,,,,,,,,,,,,,,,,,,
1809,0.07200000000000001,,0.79,,,,,1.05,,,,0.006999999999999999,,0.005,,0.35,,,,,,,,,,,,,,,,,,,,,,,,,,,,,,,,,,,,,,,,,,,,,,,,,,1.0,97.726,,,,,,,,,,,,,,,,,,,,,,,,,,,,,,,,,,,,,,,
1810,0.07200000000000001,,0.79,,,,,1.05,,,,0.006999999999999999,,0.005,,0.35,,,,,,,,,,,,,,,,,,,,,,,,,,,,,,,,,,,,,,,,,,,,,,,,,,1.0,97.726,,,,,,,,,,,,,,,,,,,,,,,,,,,,,,,,,,,,,,,
1811,0.075,,1.22,,,,,1.09,,,,0.008,,0.006,,0.35,,,,,,,,,,,,,,,,,,,,,,,,,,,,,,,,,,,,,,,,,,,,,,,,,,1.0,97.251,,,,,,,,,,,,,,,,,,,,,,,,,,,,,,,,,,,,,,,
1812,0.075,,1.22,,,,,1.09,,,,0.008,,0.006,,0.35,,,,,,,,,,,,,,,,,,,,,,,,,,,,,,,,,,,,,,,,,,,,,,,,,,1.0,97.251,,,,,,,,,,,,,,,,,,,,,,,,,,,,,,,,,,,,,,,
1813,0.07,,1.57,,,,,1.06,,,,0.008,,0.006,,0.34,,,,,,,,,,,,,,,,,,,,,,,,,,,,,,,,,,,,,,,,,,,,,,,,,,1.0,96.946,,,,,,,,,,,,,,,,,,,,,,,,,,,,,,,,,,,,,,,
1814,0.07,,1.57,,,,,1.06,,,,0.008,,0.006,,0.34,,,,,,,,,,,,,,,,,,,,,,,,,,,,,,,,,,,,,,,,,,,,,,,,,,1.0,96.946,,,,,,,,,,,,,,,,,,,,,,,,,,,,,,,,,,,,,,,
1815,0.073,,1.97,,,,,1.07,,,,0.006999999999999999,,0.006,,0.34,,,,,,,,,,,,,,,,,,,,,,,,,,,,,,,,,,,,,,,,,,,,,,,,,,1.0,96.53399999999999,,,,,,,,,,,,,,,,,,,,,,,,,,,,,,,,,,,,,,,
1816,0.073,,1.97,,,,,1.07,,,,0.006999999999999999,,0.006,,0.34,,,,,,,,,,,,,,,,,,,,,,,,,,,,,,,,,,,,,,,,,,,,,,,,,,1.0,96.53399999999999,,,,,,,,,,,,,,,,,,,,,,,,,,,,,,,,,,,,,,,
1817,0.077,,2.28,,,,,1.05,,,,0.008,,0.006,,0.35,,,,,,,,,,,,,,,,,,,,,,,,,,,,,,,,,,,,,,,,,,,,,,,,,,1.0,96.229,,,,,,,,,,,,,,,,,,,,,,,,,,,,,,,,,,,,,,,
1818,0.077,,2.28,,,,,1.05,,,,0.008,,0.006,,0.35,,,,,,,,,,,,,,,,,,,,,,,,,,,,,,,,,,,,,,,,,,,,,,,,,,1.0,96.229,,,,,,,,,,,,,,,,,,,,,,,,,,,,,,,,,,,,,,,
1819,0.07200000000000001,,2.8,,,,,1.09,,,,0.009000000000000001,,0.006,,0.38,,,,,,,,,,,,,,,,,,,,,,,,,,,,,,,,,,,,,,,,,,,,,,,,,,1.0,95.64299999999999,,,,,,,,,,,,,,,,,,,,,,,,,,,,,,,,,,,,,,,
1820,0.07200000000000001,,2.8,,,,,1.09,,,,0.009000000000000001,,0.006,,0.38,,,,,,,,,,,,,,,,,,,,,,,,,,,,,,,,,,,,,,,,,,,,,,,,,,1.0,95.64299999999999,,,,,,,,,,,,,,,,,,,,,,,,,,,,,,,,,,,,,,,
1821,0.05,,0.52,1.19,,,,0.72,,0.23,0.77,0.009000000000000001,,0.006999999999999999,,0.29,,,,,,,,,,,,,,,,649.0,N,,,1.0,Room temperature,,,,,6.0,N,257,N,680,+,2.0,200.0,DC,34,N,0,,,,,,,,,,,,,1.0,96.214,,,,,,,,,,,,,,,,,,,,,,,,,,,,,,,,,,,,,,,
1822,0.05,,0.5,1.05,,,,0.75,,0.23,0.75,0.01,,0.006,,0.27,,,,,,,,,,,,,,,,576.0,N,,,1.0,Room temperature,,,,,-10.0,N,227,N,680,+,3.3,200.0,DC,34,N,0,,,,,,,,,,,,,1.0,96.384,,,,,,,,,,,,,,,,,,,,,,,,,,,,,,,,,,,,,,,
1823,0.05,,0.5,1.04,,,,0.75,,0.24,0.75,0.01,,0.006,,0.26,,,,,,,,,,,,,,,,556.0,N,,,1.0,Room temperature,,,,,-40.0,N,224,N,680,+,4.6,200.0,DC,34,N,0,,,,,,,,,,,,,1.0,96.39399999999999,,,,,,,,,,,,,,,,,,,,,,,,,,,,,,,,,,,,,,,
1824,0.05,,0.49,1.04,,,,0.77,,0.24,0.73,0.01,,0.005,,0.27,,,,,,,,,,,,,,,,538.0,N,,,1.0,Room temperature,,,,,-60.0,N,226,N,665,+,5.3,200.0,DC,34,N,0,,,,,,,,,,,,,1.0,96.395,,,,,,,,,,,,,,,,,,,,,,,,,,,,,,,,,,,,,,,
1825,0.05,,0.41,0.85,,,,0.98,,0.27,0.54,0.012,,0.005,,0.26,,,,,,,,,,,,,,,,571.0,N,,,1.0,Room temperature,,,,,-126.0,N,234,N,670,+,2.0,200.0,DC,34,N,0,,,,,,,,,,,,,1.0,96.62299999999999,,,,,,,,,,,,,,,,,,,,,,,,,,,,,,,,,,,,,,,
1826,0.05,,0.42,0.81,,,,0.98,,0.27,0.55,0.011,,0.005,,0.25,,,,,,,,,,,,,,,,561.0,N,,,1.0,Room temperature,,,,,-126.0,N,217,N,670,+,3.3,200.0,DC,34,N,0,,,,,,,,,,,,,1.0,96.654,,,,,,,,,,,,,,,,,,,,,,,,,,,,,,,,,,,,,,,
1827,0.05,,0.4,0.82,,,,0.97,,0.26,0.53,0.012,,0.005,,0.24,,,,,,,,,,,,,,,,552.0,N,,,1.0,Room temperature,,,,,-106.0,N,213,N,670,+,4.6,200.0,DC,34,N,0,,,,,,,,,,,,,1.0,96.713,,,,,,,,,,,,,,,,,,,,,,,,,,,,,,,,,,,,,,,
1828,0.04,,0.4,0.82,,,,0.98,,0.27,0.53,0.012,,0.005,,0.24,,,,,,,,,,,,,,,,541.0,N,,,1.0,Room temperature,,,,,-106.0,N,209,N,670,+,5.3,200.0,DC,34,N,0,,,,,,,,,,,,,1.0,96.70299999999999,,,,,,,,,,,,,,,,,,,,,,,,,,,,,,,,,,,,,,,
1829,0.05,,0.56,0.96,,,,0.79,,0.28,1.39,0.011,,0.006999999999999999,,0.35,,,,,,,,,,,,,,,,678.0,N,,,1.0,Room temperature,,,,,6.0,N,259,N,640,+,2.0,200.0,DC,34,N,0,,,,,,,,,,,,,1.0,95.602,,,,,,,,,,,,,,,,,,,,,,,,,,,,,,,,,,,,,,,
1830,0.05,,0.55,0.92,,,,0.82,,0.29,1.44,0.011,,0.006999999999999999,,0.36,,,,,,,,,,,,,,,,636.0,N,,,1.0,Room temperature,,,,,7.0,N,239,N,660,+,3.3,200.0,DC,34,N,0,,,,,,,,,,,,,1.0,95.552,,,,,,,,,,,,,,,,,,,,,,,,,,,,,,,,,,,,,,,
1831,0.05,,0.55,0.89,,,,0.85,,0.31,1.49,0.012,,0.006999999999999999,,0.36,,,,,,,,,,,,,,,,601.0,N,,,1.0,Room temperature,,,,,-15.0,N,223,N,660,+,4.6,200.0,DC,34,N,0,,,,,,,,,,,,,1.0,95.48100000000001,,,,,,,,,,,,,,,,,,,,,,,,,,,,,,,,,,,,,,,
1832,0.05,,0.54,0.87,,,,0.86,,0.31,1.5,0.012,,0.006999999999999999,,0.36,,,,,,,,,,,,,,,,585.0,N,,,1.0,Room temperature,,,,,-40.0,N,230,N,660,+,5.3,200.0,DC,34,N,0,,,,,,,,,,,,,1.0,95.491,,,,,,,,,,,,,,,,,,,,,,,,,,,,,,,,,,,,,,,
1833,0.05,,0.53,0.57,,,,1.1,,0.37,1.87,0.013,,0.006,,0.39,,,,,,,,,,,,,,,,592.0,N,,,1.0,Room temperature,,,,,-73.0,N,252,N,660,+,2.0,200.0,DC,34,N,0,,,,,,,,,,,,,1.0,95.101,,,,,,,,,,,,,,,,,,,,,,,,,,,,,,,,,,,,,,,
1834,0.05,,0.52,0.56,,,,1.11,,0.37,1.89,0.014,,0.005,,0.38,,,,,,,,,,,,,,,,555.0,N,,,1.0,Room temperature,,,,,-64.0,N,241,N,660,+,3.3,200.0,DC,34,N,0,,,,,,,,,,,,,1.0,95.101,,,,,,,,,,,,,,,,,,,,,,,,,,,,,,,,,,,,,,,
1835,0.05,,0.52,0.57,,,,1.1,,0.37,1.87,0.013,,0.006,,0.39,,,,,,,,,,,,,,,,547.0,N,,,1.0,Room temperature,,,,,-68.0,N,231,N,660,+,4.6,200.0,DC,34,N,0,,,,,,,,,,,,,1.0,95.111,,,,,,,,,,,,,,,,,,,,,,,,,,,,,,,,,,,,,,,
1836,0.05,,0.51,0.55,,,,1.12,,0.37,1.9,0.014,,0.006,,0.4,,,,,,,,,,,,,,,,543.0,N,,,1.0,Room temperature,,,,,-64.0,N,229,N,660,+,5.3,200.0,DC,34,N,0,,,,,,,,,,,,,1.0,95.08,,,,,,,,,,,,,,,,,,,,,,,,,,,,,,,,,,,,,,,
1837,0.07,,0.03,0.03,,31.0,,1.72,,0.01,0.01,0.016,,0.012,,0.53,,0.01,,,,,,,,,Room temperature,67.0,Room temperature,638.0,Room temperature,462.0,Room temperature,,,,,,,,,,,,,,,,,,,N,0,,,,,,,700,+,4.8,200.0,DC,32,1.0,97.56200000000001,,,,,,,,,,,,,,,,,,,,,,,,,,,,,,,,,,,,,,,
1838,0.08,,0.05,0.38,,30.0,,1.84,,0.01,0.01,0.016,,0.013,,0.59,,0.01,,,,,,,,,Room temperature,58.0,Room temperature,694.0,Room temperature,507.0,Room temperature,,,,,,,,,,,,,,,,,,,N,0,,,,,,,700,+,4.8,200.0,DC,32,1.0,97.001,,,,,,,,,,,,,,,,,,,,,,,,,,,,,,,,,,,,,,,
1839,0.08,,0.05,0.81,,30.0,,1.86,,0.01,0.01,0.016,,0.013,,0.62,,0.01,,,,,,,,,Room temperature,53.0,Room temperature,714.0,Room temperature,523.0,Room temperature,,,,,,,,,,,,,,,,,,,N,0,,,,,,,700,+,4.8,200.0,DC,32,1.0,96.521,,,,,,,,,,,,,,,,,,,,,,,,,,,,,,,,,,,,,,,
1840,0.08,,0.05,0.03,,30.0,,1.83,,0.01,0.45,0.016,,0.013,,0.58,,0.01,,,,,,,,,Room temperature,54.0,Room temperature,709.0,Room temperature,522.0,Room temperature,,,,,,,,,,,,,,,,,,,N,0,,,,,,,700,+,4.8,200.0,DC,32,1.0,96.931,,,,,,,,,,,,,,,,,,,,,,,,,,,,,,,,,,,,,,,
1841,0.08,,0.05,0.4,,28.0,,1.84,,0.01,0.45,0.015,,0.013,,0.59,,0.01,,,,,,,,,Room temperature,49.0,Room temperature,731.0,Room temperature,500.0,Room temperature,,,,,,,,,,,,,,,,,,,N,0,,,,,,,700,+,4.8,200.0,DC,32,1.0,96.542,,,,,,,,,,,,,,,,,,,,,,,,,,,,,,,,,,,,,,,
1842,0.08,,0.05,0.81,,27.0,,1.85,,0.01,0.45,0.017,,0.013,,0.62,,0.01,,,,,,,,,Room temperature,46.0,Room temperature,743.0,Room temperature,504.0,Room temperature,,,,,,,,,,,,,,,,,,,N,0,,,,,,,700,+,4.8,200.0,DC,32,1.0,96.09,,,,,,,,,,,,,,,,,,,,,,,,,,,,,,,,,,,,,,,
1843,0.08,,0.05,0.03,,26.0,,1.83,,0.01,1.51,0.014,,0.013,,0.62,,0.01,,,,,,,,,Room temperature,48.0,Room temperature,737.0,Room temperature,515.0,Room temperature,,,,,,,,,,,,,,,,,,,N,0,,,,,,,700,+,4.8,200.0,DC,32,1.0,95.833,,,,,,,,,,,,,,,,,,,,,,,,,,,,,,,,,,,,,,,
1844,0.07,,0.05,0.42,,24.0,,1.85,,0.01,1.5,0.014,,0.013,,0.59,,0.01,,,,,,,,,Room temperature,41.0,Room temperature,810.0,Room temperature,515.0,Room temperature,,,,,,,,,,,,,,,,,,,N,0,,,,,,,700,+,4.8,200.0,DC,32,1.0,95.473,,,,,,,,,,,,,,,,,,,,,,,,,,,,,,,,,,,,,,,
1845,0.08,,0.05,0.89,,26.0,,1.92,,0.01,1.54,0.015,,0.013,,0.66,,0.01,,,,,,,,,Room temperature,51.0,Room temperature,829.0,Room temperature,542.0,Room temperature,,,,,,,,,,,,,,,,,,,N,0,,,,,,,700,+,4.8,200.0,DC,32,1.0,94.81200000000001,,,,,,,,,,,,,,,,,,,,,,,,,,,,,,,,,,,,,,,
1846,0.09,,0.05,0.04,,29.0,,1.9,,0.01,0.01,0.015,,0.013,,0.63,,0.01,,,,,,,,,Room temperature,44.0,Room temperature,761.0,Room temperature,466.0,Room temperature,,,,,,,,,,,,,,,,,,,N,0,,,,,,,700,+,4.8,200.0,DC,32,1.0,97.23200000000001,,,,,,,,,,,,,,,,,,,,,,,,,,,,,,,,,,,,,,,
1847,0.08,,0.05,0.43,,27.0,,1.94,,0.01,0.51,0.015,,0.013,,0.67,,0.01,,,,,,,,,Room temperature,42.0,Room temperature,807.0,Room temperature,489.0,Room temperature,,,,,,,,,,,,,,,,,,,N,0,,,,,,,700,+,4.8,200.0,DC,32,1.0,96.272,,,,,,,,,,,,,,,,,,,,,,,,,,,,,,,,,,,,,,,
1848,0.08,,0.05,0.85,,21.0,,1.94,,0.01,1.54,0.015,,0.013,,0.68,,0.01,,,,,,,,,Room temperature,28.0,Room temperature,869.0,Room temperature,546.0,Room temperature,,,,,,,,,,,,,,,,,,,N,0,,,,,,,700,+,4.8,200.0,DC,32,1.0,94.81200000000001,,,,,,,,,,,,,,,,,,,,,,,,,,,,,,,,,,,,,,,
1849,0.07,,0.0,,,27.5,,0.95,,,,0.021,,0.027000000000000003,,0.34,,0.006,,,,,,,,,N,73.0,N,529.8,N,456.2,N,,,1.0,Room temperature,,,,,,,180,N,N,+,2.7,250.0,DC,N,N,0,,,,,,,,,,,,,1.0,98.586,,,,,,,,,,,,,,,,,,,,,,,,,,,,,,,,,,,,,,,
1850,0.07,,0.0,,,29.5,,0.95,,,,0.021,,0.027000000000000003,,0.34,,0.006,,,,,,,,,N,73.5,N,519.9,N,430.7,N,,,1.0,Room temperature,,,,,,,174,N,N,+,2.7,250.0,DC,N,600,2.1,,,,,,,,,,,,,1.0,98.586,,,,,,,,,,,,,,,,,,,,,,,,,,,,,,,,,,,,,,,
1851,0.06,,,0.02,,28.0,,0.55,,0.0,1.26,0.041,,0.024,,0.28,,0.01,,,,,,,,,N,70.5,N,564.1,N,475.8,N,,,1.0,Room temperature,,,,,,,220,N,N,+,2.2,250.0,DC,N,N,0,,,,,,,,,,,,,1.0,97.755,,,,,,,,,,,,,,,,,,,,,,,,,,,,,,,,,,,,,,,
1852,0.06,,,0.02,,24.5,,0.55,,0.0,1.26,0.041,,0.024,,0.28,,0.01,,,,,,,,,N,69.0,N,529.8,N,430.7,N,,,1.0,Room temperature,,,,,,,184,N,N,+,2.2,250.0,DC,N,600,2.1,,,,,,,,,,,,,1.0,97.755,,,,,,,,,,,,,,,,,,,,,,,,,,,,,,,,,,,,,,,
1853,0.09,,0.0,0.08,,28.0,,0.93,,0.02,,0.058,,0.011,,0.42,,0.004,,,,,,,,,N,74.0,N,573.9,N,491.5,N,,,1.0,Room temperature,,,,,,,193,N,N,+,2.5,250.0,DC,N,N,0,,,,,,,,,,,,,1.0,98.387,,,,,,,,,,,,,,,,,,,,,,,,,,,,,,,,,,,,,,,
1854,0.09,,0.0,0.08,,24.5,,0.93,,0.02,,0.058,,0.011,,0.42,,0.004,,,,,,,,,N,74.5,N,541.5,N,420.9,N,,,1.0,Room temperature,,,,,,,180,N,N,+,2.5,250.0,DC,N,600,2.1,,,,,,,,,,,,,1.0,98.387,,,,,,,,,,,,,,,,,,,,,,,,,,,,,,,,,,,,,,,
1855,0.08,,0.35,0.02,,28.0,,0.65,,0.008,0.5,0.026,,0.015,,0.33,,0.004,,,,,,,,,N,73.0,N,591.5,N,503.3,N,,,1.0,Room temperature,,,,,,,213,N,N,+,2.4,250.0,DC,N,N,0,,,,,,,,,,,,,1.0,98.01700000000001,,,,,,,,,,,,,,,,,,,,,,,,,,,,,,,,,,,,,,,
1856,0.08,,0.35,0.02,,22.7,,0.65,,0.008,0.5,0.026,,0.015,,0.33,,0.004,,,,,,,,,N,73.7,N,600.4,N,500.3,N,,,1.0,Room temperature,,,,,,,189,N,N,+,2.4,250.0,DC,N,600,2.1,,,,,,,,,,,,,1.0,98.01700000000001,,,,,,,,,,,,,,,,,,,,,,,,,,,,,,,,,,,,,,,
1857,0.07,,0.0,,,24.0,,1.07,,,,0.026,,0.025,,0.61,,0.014,,,,,,,,,N,71.5,N,583.7,N,479.7,N,,,1.0,Room temperature,,,,,,,189,N,N,+,2.8,250.0,DC,N,N,0,,,,,,,,,,,,,1.0,98.185,,,,,,,,,,,,,,,,,,,,,,,,,,,,,,,,,,,,,,,
1858,0.07,,0.0,,,24.5,,1.07,,,,0.026,,0.025,,0.61,,0.014,,,,,,,,,N,72.0,N,555.2,N,456.2,N,,,1.0,Room temperature,,,,,,,213,N,N,+,2.8,250.0,DC,N,600,2.1,,,,,,,,,,,,,1.0,98.185,,,,,,,,,,,,,,,,,,,,,,,,,,,,,,,,,,,,,,,
1859,0.07,,0.0,,,33.0,,0.75,,,,0.011,,0.011,,0.21,,0.0,,,,,,,,,N,75.0,N,552.3,N,463.0,N,,,1.0,Room temperature,,,,,,,181,N,N,+,2.6,250.0,DC,N,N,0,,,,,,,,,,,,,1.0,98.948,,,,,,,,,,,,,,,,,,,,,,,,,,,,,,,,,,,,,,,
1860,0.07,,0.0,,,,,0.75,,,,0.011,,0.011,,0.21,,0.0,,,,,,,,,,76.0,N,486.6,N,369.8,N,,,1.0,Room temperature,,,,,,,174,N,N,+,2.6,250.0,DC,N,600,2.1,,,,,,,,,,,,,1.0,98.948,,,,,,,,,,,,,,,,,,,,,,,,,,,,,,,,,,,,,,,
