Repository: PrasannS/WeldingAnalysis

# Analyzing Weld Composite Material and Mechanial properties using statistical / machine learning approaches

## Webscraping

### The data for this projects was obtained via webscraping welding materials data from the following sites

- [Certilas Welding Products Dataset](https://certilas.nl/en/catalogue)
- [Lincoln Electric Welding Products Dataset](https://www.lincolnelectric.com/en-us/consumables/Pages/consumables.aspx)
- [Citrination Weld Composites Dataset](https://citrination.com/datasets/114194/show_search?searchMatchOption=fuzzyMatch)

This scraping was done through the combination of webscraping and data preprocessing using BeautifulSoup and Pandas. See

File: data/combined_data/200124_final_data.csv (part 20 of 37)
2232,0.084,,0.037000000000000005,0.105,,,,1.24,,0.385,0.05,0.015,,0.011,,0.415,,,,,,,,,,,,,,,,,,,,,,,,,,-51.0,Room temperature,,,,,,,,,550,1.83,,,,,,,N,+,2.4,100.0,DC,N,1.0,97.65799999999999,,,,,,,,,,,,,,,,,,,,,,,,,,,,,,,,,,,,,,,
2233,0.084,,2.2,0.035,,23.3,,0.54,,1.05,0.036000000000000004,0.008,,0.005,,0.3,,,,,,,,,,,Room temperature,73.0,Room temperature,638.0,Room temperature,496.0,Room temperature,,,,,,,,,,,,,,,,,,,690,2.33,,,,,,,N,+,2.4,175.0,DC,N,1.0,95.742,,,,,,,,,,,,,,,,,,,,,,,,,,,,,,,,,,,,,,,
2234,0.084,,2.2,0.035,,23.6,,0.54,,1.05,0.036000000000000004,0.008,,0.005,,0.3,,,,,,,,,,,Room temperature,66.5,Room temperature,664.0,Room temperature,524.0,Room temperature,,,,,,,,,,,,,,,,,,,690,2.33,,,,,,,N,+,2.4,175.0,DC,N,1.0,95.742,,,,,,,,,,,,,,,,,,,,,,,,,,,,,,,,,,,,,,,
2235,0.084,,2.2,0.035,,21.5,,0.54,,1.05,0.036000000000000004,0.008,,0.005,,0.3,,,,,,,,,,,Room temperature,69.0,Room temperature,653.0,Room temperature,530.0,Room temperature,,,,,,,,,,,,,,,,,,,690,2.33,,,,,,,N,+,2.4,175.0,DC,N,1.0,95.742,,,,,,,,,,,,,,,,,,,,,,,,,,,,,,,,,,,,,,,
2236,0.084,,2.2,0.035,,,,0.54,,1.05,0.036000000000000004,0.008,,0.005,,0.3,,,,,,,,,,,,,,,,,,,,,,,,,,,,,,,,,,,,,,,,,,,,,,,,,,1.0,95.742,,,,,,,,,,,,,,,,,,,,,,,,,,,,,,,,,,,,,,,
2237,0.084,,2.2,0.035,,,,0.54,,1.05,0.036000000000000004,0.008,,0.005,,0.3,,,,,,,,,,,,,,,,,,,,,,,,,,,,,,,,,,,,,,,,,,,,,,,,,,1.0,95.742,,,,,,,,,,,,,,,,,,,,,,,,,,,,,,,,,,,,,,,
2238,0.084,,2.2,0.035,,,,0.54,,1.05,0.036000000000000004,0.008,,0.005,,0.3,,,,,,,,,,,,,,,,,,,,,,,,,,-34.0,Room temperature,,,,,,,,,690,2.33,,,,,,,N,+,2.4,175.0,DC,N,1.0,95.742,,,,,,,,,,,,,,,,,,,,,,,,,,,,,,,,,,,,,,,
2239,0.06,,0.052000000000000005,0.128,,24.5,,1.15,,0.45,0.16,0.017,,0.006999999999999999,,0.2,,,,,,,,,,,Room temperature,74.0,Room temperature,678.0,Room temperature,598.0,Room temperature,,,,,,,,,,,,,,,,,,,605,1.92,,,,,,,N,+,2.4,125.0,DC,N,1.0,97.77600000000001,,,,,,,,,,,,,,,,,,,,,,,,,,,,,,,,,,,,,,,
2240,0.06,,0.052000000000000005,0.128,,22.5,,1.15,,0.45,0.16,0.017,,0.006999999999999999,,0.2,,,,,,,,,,,Room temperature,66.5,Room temperature,730.0,Room temperature,663.0,Room temperature,,,,,,,,,,,,,,,,,,,605,1.92,,,,,,,N,+,2.4,125.0,DC,N,1.0,97.77600000000001,,,,,,,,,,,,,,,,,,,,,,,,,,,,,,,,,,,,,,,
2241,0.06,,0.052000000000000005,0.128,,24.8,,1.15,,0.45,0.16,0.017,,0.006999999999999999,,0.2,,,,,,,,,,,Room temperature,63.0,Room temperature,708.0,Room temperature,630.0,Room temperature,,,,,,,,,,,,,,,,,,,605,1.92,,,,,,,N,+,2.4,125.0,DC,N,1.0,97.77600000000001,,,,,,,,,,,,,,,,,,,,,,,,,,,,,,,,,,,,,,,
2242,0.06,,0.052000000000000005,0.128,,,,1.15,,0.45,0.16,0.017,,0.006999999999999999,,0.2,,,,,,,,,,,,,,,,,,,,,,,,,,,,,,,,,,,,,,,,,,,,,,,,,,1.0,97.77600000000001,,,,,,,,,,,,,,,,,,,,,,,,,,,,,,,,,,,,,,,
2243,0.06,,0.052000000000000005,0.128,,,,1.15,,0.45,0.16,0.017,,0.006999999999999999,,0.2,,,,,,,,,,,,,,,,,,,,,,,,,,,,,,,,,,,,,,,,,,,,,,,,,,1.0,97.77600000000001,,,,,,,,,,,,,,,,,,,,,,,,,,,,,,,,,,,,,,,
2244,0.06,,0.052000000000000005,0.128,,,,1.15,,0.45,0.16,0.017,,0.006999999999999999,,0.2,,,,,,,,,,,,,,,,,,,,,,,,,,-35.0,Room temperature,,,,,,,,,605,1.92,,,,,,,N,+,2.4,125.0,DC,N,1.0,97.77600000000001,,,,,,,,,,,,,,,,,,,,,,,,,,,,,,,,,,,,,,,
2245,0.11,,2.28,,,22.0,,0.7,,0.27,0.13,,,,,0.18,,,,,,,,,,,Room temperature,63.0,Room temperature,707.0,Room temperature,606.0,Room temperature,,,,,,,,,,,,,,,,,,,690,24,,,,,,,,,,,,,1.0,96.33,,,,,,,,,,,,,,,,,,,,,,,,,,,,,,,,,,,,,,,
2246,0.1,,2.31,,,20.0,,0.67,,0.29,0.14,,,,,0.17,,,,,,,,,,,Room temperature,62.0,Room temperature,703.0,Room temperature,596.0,Room temperature,,,,,,,,,,,,,,,,,,,690,24,,,,,,,,,,,,,1.0,96.32,,,,,,,,,,,,,,,,,,,,,,,,,,,,,,,,,,,,,,,
2247,0.11,,2.28,,,22.0,,0.65,,0.27,0.02,,,,,0.17,,,,,,,,,,,Room temperature,58.0,Room temperature,700.0,Room temperature,597.0,Room temperature,,,,,,,,,,,,,,,,,,,690,24,,,,,,,,,,,,,1.0,96.5,,,,,,,,,,,,,,,,,,,,,,,,,,,,,,,,,,,,,,,
2248,0.1,,2.27,,,21.0,,0.61,,0.27,0.02,,,,,0.16,,,,,,,,,,,Room temperature,60.0,Room temperature,702.0,Room temperature,608.0,Room temperature,,,,,,,,,,,,,,,,,,,690,24,,,,,,,,,,,,,1.0,96.57,,,,,,,,,,,,,,,,,,,,,,,,,,,,,,,,,,,,,,,
2249,0.07,,2.07,,,24.0,,0.98,,1.07,0.27,0.01,,0.01,,0.08,,0.015,,,,,,,,,Room temperature,67.0,Room temperature,540.0,Room temperature,440.0,Room temperature,,,,,,,,,,,,,,,,,,,690,10,300.0,+,2.04,150.0,DC,28.0,,,,,,,1.0,95.425,,,,,,,,,,,,,,,,,,,,,,,,,,,,,,,,,,,,,,,
2250,0.07,,2.07,,,,,0.98,,1.07,0.27,0.01,,0.01,,0.08,,0.015,,,,,,,,,,,,,,,,,,,,,,,,,,,,,,,,,,,,,,,,,,,,,,,,1.0,95.425,,,,,,,,,,,,,,,,,,,,,,,,,,,,,,,,,,,,,,,
2251,0.07,,2.07,,,,,0.98,,1.07,0.27,0.01,,0.01,,0.08,,0.015,,,,,,,,,,,,,,,,,,,,,,,,,,,,,,,,,,,,,,,,,,,,,,,,1.0,95.425,,,,,,,,,,,,,,,,,,,,,,,,,,,,,,,,,,,,,,,
2252,0.07,,2.07,,,,,0.98,,1.07,0.27,0.01,,0.01,,0.08,,0.015,,,,,,,,,,,,,,,,,,,,,,,,,,,,,,,,,,,,,,,,,,,,,,,,1.0,95.425,,,,,,,,,,,,,,,,,,,,,,,,,,,,,,,,,,,,,,,
2253,0.07,,2.07,,,,,0.98,,1.07,0.27,0.01,,0.01,,0.08,,0.015,,,,,,,,,,,,,,,,,,,,,,,,,,,,,,,,,,,,,,,,,,,,,,,,1.0,95.425,,,,,,,,,,,,,,,,,,,,,,,,,,,,,,,,,,,,,,,
2254,0.07,,2.07,,,,,0.98,,1.07,0.27,0.01,,0.01,,0.08,,0.015,,,,,,,,,,,,,,,,,,,,,,,,,,,,,,,,,,,,,,,,,,,,,,,,1.0,95.425,,,,,,,,,,,,,,,,,,,,,,,,,,,,,,,,,,,,,,,
2255,0.07,,2.07,,,,,0.98,,1.07,0.27,0.01,,0.01,,0.08,,0.015,,,,,,,,,,,,,,,,,,,,,,,,,,,,,,,,,,,,,,,,,,,,,,,,1.0,95.425,,,,,,,,,,,,,,,,,,,,,,,,,,,,,,,,,,,,,,,
2256,0.07,,2.07,,,,,0.98,,1.07,0.27,0.01,,0.01,,0.08,,0.015,,,,,,,,,,,,,,,,,,,,,,,,,,,,,,,,,,,,,,,,,,,,,,,,1.0,95.425,,,,,,,,,,,,,,,,,,,,,,,,,,,,,,,,,,,,,,,
2257,0.07,,2.07,,,,,0.98,,1.07,0.27,0.01,,0.01,,0.08,,0.015,,,,,,,,,,,,,,,,,,,,,,,,,,,,,,,,,,,,,,,,,,,,,,,,1.0,95.425,,,,,,,,,,,,,,,,,,,,,,,,,,,,,,,,,,,,,,,
2258,0.07,,2.07,,,,,0.98,,1.07,0.27,0.01,,0.01,,0.08,,0.015,,,,,,,,,,,,,,,,,,,,,,,,,,,,,,,,,,,,,,,,,,,,,,,,1.0,95.425,,,,,,,,,,,,,,,,,,,,,,,,,,,,,,,,,,,,,,,
2259,0.07,,2.07,,,,,0.98,,1.07,0.27,0.01,,0.01,,0.08,,0.015,,,,,,,,,,,,,,,,,,,,,,,,,,,,,,,,,,,,,,,,,,,,,,,,1.0,95.425,,,,,,,,,,,,,,,,,,,,,,,,,,,,,,,,,,,,,,,
2260,0.07,,2.07,,,,,0.98,,1.07,0.27,0.01,,0.01,,0.08,,0.015,,,,,,,,,,,,,,,,,,,,,,,,,,,,,,,,,,,,,,,,,,,,,,,,1.0,95.425,,,,,,,,,,,,,,,,,,,,,,,,,,,,,,,,,,,,,,,
2261,0.048,,2.02,,,22.0,,1.06,,1.3,0.23,0.016,,0.014,,0.13,,0.02,,,,,,,,,Room temperature,70.0,Room temperature,598.0,Room temperature,506.0,Room temperature,,,,,,,,,,,,,,,,,,,690,10,300.0,+,1.96,150.0,DC,28.0,,,,,,,1.0,95.162,,,,,,,,,,,,,,,,,,,,,,,,,,,,,,,,,,,,,,,
2262,0.048,,2.02,,,,,1.06,,1.3,0.23,0.016,,0.014,,0.13,,0.02,,,,,,,,,,,,,,,,,,,,,,,,,,,,,,,,,,,,,,,,,,,,,,,,1.0,95.162,,,,,,,,,,,,,,,,,,,,,,,,,,,,,,,,,,,,,,,
2263,0.048,,2.02,,,,,1.06,,1.3,0.23,0.016,,0.014,,0.13,,0.02,,,,,,,,,,,,,,,,,,,,,,,,,,,,,,,,,,,,,,,,,,,,,,,,1.0,95.162,,,,,,,,,,,,,,,,,,,,,,,,,,,,,,,,,,,,,,,
2264,0.048,,2.02,,,,,1.06,,1.3,0.23,0.016,,0.014,,0.13,,0.02,,,,,,,,,,,,,,,,,,,,,,,,,,,,,,,,,,,,,,,,,,,,,,,,1.0,95.162,,,,,,,,,,,,,,,,,,,,,,,,,,,,,,,,,,,,,,,
2265,0.048,,2.02,,,,,1.06,,1.3,0.23,0.016,,0.014,,0.13,,0.02,,,,,,,,,,,,,,,,,,,,,,,,,,,,,,,,,,,,,,,,,,,,,,,,1.0,95.162,,,,,,,,,,,,,,,,,,,,,,,,,,,,,,,,,,,,,,,
2266,0.048,,2.02,,,,,1.06,,1.3,0.23,0.016,,0.014,,0.13,,0.02,,,,,,,,,,,,,,,,,,,,,,,,,,,,,,,,,,,,,,,,,,,,,,,,1.0,95.162,,,,,,,,,,,,,,,,,,,,,,,,,,,,,,,,,,,,,,,
2267,0.048,,2.02,,,,,1.06,,1.3,0.23,0.016,,0.014,,0.13,,0.02,,,,,,,,,,,,,,,,,,,,,,,,,,,,,,,,,,,,,,,,,,,,,,,,1.0,95.162,,,,,,,,,,,,,,,,,,,,,,,,,,,,,,,,,,,,,,,
2268,0.048,,2.02,,,,,1.06,,1.3,0.23,0.016,,0.014,,0.13,,0.02,,,,,,,,,,,,,,,,,,,,,,,,,,,,,,,,,,,,,,,,,,,,,,,,1.0,95.162,,,,,,,,,,,,,,,,,,,,,,,,,,,,,,,,,,,,,,,
2269,0.048,,2.02,,,,,1.06,,1.3,0.23,0.016,,0.014,,0.13,,0.02,,,,,,,,,,,,,,,,,,,,,,,,,,,,,,,,,,,,,,,,,,,,,,,,1.0,95.162,,,,,,,,,,,,,,,,,,,,,,,,,,,,,,,,,,,,,,,
2270,0.043,,2.01,,,19.0,,0.86,,0.93,0.2,0.017,,0.011,,0.12,,0.02,,,,,,,,,Room temperature,69.0,Room temperature,600.0,Room temperature,505.0,Room temperature,,,,,,,,,,,,,,,,,,,690,10,300.0,+,2.08,150.0,DC,20.0,,,,,,,1.0,95.789,,,,,,,,,,,,,,,,,,,,,,,,,,,,,,,,,,,,,,,
2271,0.043,,2.01,,,,,0.86,,0.93,0.2,0.017,,0.011,,0.12,,0.02,,,,,,,,,,,,,,,,,,,,,,,,,,,,,,,,,,,,,,,,,,,,,,,,1.0,95.789,,,,,,,,,,,,,,,,,,,,,,,,,,,,,,,,,,,,,,,
2272,0.043,,2.01,,,,,0.86,,0.93,0.2,0.017,,0.011,,0.12,,0.02,,,,,,,,,,,,,,,,,,,,,,,,,,,,,,,,,,,,,,,,,,,,,,,,1.0,95.789,,,,,,,,,,,,,,,,,,,,,,,,,,,,,,,,,,,,,,,
2273,0.043,,2.01,,,,,0.86,,0.93,0.2,0.017,,0.011,,0.12,,0.02,,,,,,,,,,,,,,,,,,,,,,,,,,,,,,,,,,,,,,,,,,,,,,,,1.0,95.789,,,,,,,,,,,,,,,,,,,,,,,,,,,,,,,,,,,,,,,
2274,0.043,,2.01,,,,,0.86,,0.93,0.2,0.017,,0.011,,0.12,,0.02,,,,,,,,,,,,,,,,,,,,,,,,,,,,,,,,,,,,,,,,,,,,,,,,1.0,95.789,,,,,,,,,,,,,,,,,,,,,,,,,,,,,,,,,,,,,,,
2275,0.043,,2.01,,,,,0.86,,0.93,0.2,0.017,,0.011,,0.12,,0.02,,,,,,,,,,,,,,,,,,,,,,,,,,,,,,,,,,,,,,,,,,,,,,,,1.0,95.789,,,,,,,,,,,,,,,,,,,,,,,,,,,,,,,,,,,,,,,
2276,0.043,,2.01,,,,,0.86,,0.93,0.2,0.017,,0.011,,0.12,,0.02,,,,,,,,,,,,,,,,,,,,,,,,,,,,,,,,,,,,,,,,,,,,,,,,1.0,95.789,,,,,,,,,,,,,,,,,,,,,,,,,,,,,,,,,,,,,,,
2277,0.043,,2.01,,,,,0.86,,0.93,0.2,0.017,,0.011,,0.12,,0.02,,,,,,,,,,,,,,,,,,,,,,,,,,,,,,,,,,,,,,,,,,,,,,,,1.0,95.789,,,,,,,,,,,,,,,,,,,,,,,,,,,,,,,,,,,,,,,
2278,0.042,,2.39,,,20.0,,1.33,,1.21,0.26,0.015,,0.012,,0.14,,0.015,,,,,,,,,Room temperature,54.0,Room temperature,620.0,Room temperature,520.0,Room temperature,,,,,,,,,,,,,,,,,,,690,10,300.0,+,1.96,150.0,DC,28.0,,,,,,,1.0,94.586,,,,,,,,,,,,,,,,,,,,,,,,,,,,,,,,,,,,,,,
2279,0.042,,2.39,,,,,1.33,,1.21,0.26,0.015,,0.012,,0.14,,0.015,,,,,,,,,,,,,,,,,,,,,,,,,,,,,,,,,,,,,,,,,,,,,,,,1.0,94.586,,,,,,,,,,,,,,,,,,,,,,,,,,,,,,,,,,,,,,,
2280,0.042,,2.39,,,,,1.33,,1.21,0.26,0.015,,0.012,,0.14,,0.015,,,,,,,,,,,,,,,,,,,,,,,,,,,,,,,,,,,,,,,,,,,,,,,,1.0,94.586,,,,,,,,,,,,,,,,,,,,,,,,,,,,,,,,,,,,,,,
2281,0.042,,2.39,,,,,1.33,,1.21,0.26,0.015,,0.012,,0.14,,0.015,,,,,,,,,,,,,,,,,,,,,,,,,,,,,,,,,,,,,,,,,,,,,,,,1.0,94.586,,,,,,,,,,,,,,,,,,,,,,,,,,,,,,,,,,,,,,,
2282,0.042,,2.39,,,,,1.33,,1.21,0.26,0.015,,0.012,,0.14,,0.015,,,,,,,,,,,,,,,,,,,,,,,,,,,,,,,,,,,,,,,,,,,,,,,,1.0,94.586,,,,,,,,,,,,,,,,,,,,,,,,,,,,,,,,,,,,,,,
2283,0.042,,2.39,,,,,1.33,,1.21,0.26,0.015,,0.012,,0.14,,0.015,,,,,,,,,,,,,,,,,,,,,,,,,,,,,,,,,,,,,,,,,,,,,,,,1.0,94.586,,,,,,,,,,,,,,,,,,,,,,,,,,,,,,,,,,,,,,,
2284,0.042,,2.39,,,,,1.33,,1.21,0.26,0.015,,0.012,,0.14,,0.015,,,,,,,,,,,,,,,,,,,,,,,,,,,,,,,,,,,,,,,,,,,,,,,,1.0,94.586,,,,,,,,,,,,,,,,,,,,,,,,,,,,,,,,,,,,,,,
2285,0.042,,2.39,,,,,1.33,,1.21,0.26,0.015,,0.012,,0.14,,0.015,,,,,,,,,,,,,,,,,,,,,,,,,,,,,,,,,,,,,,,,,,,,,,,,1.0,94.586,,,,,,,,,,,,,,,,,,,,,,,,,,,,,,,,,,,,,,,
2286,0.042,,2.39,,,,,1.33,,1.21,0.26,0.015,,0.012,,0.14,,0.015,,,,,,,,,,,,,,,,,,,,,,,,,,,,,,,,,,,,,,,,,,,,,,,,1.0,94.586,,,,,,,,,,,,,,,,,,,,,,,,,,,,,,,,,,,,,,,
2287,0.042,,2.39,,,,,1.33,,1.21,0.26,0.015,,0.012,,0.14,,0.015,,,,,,,,,,,,,,,,,,,,,,,,,,,,,,,,,,,,,,,,,,,,,,,,1.0,94.586,,,,,,,,,,,,,,,,,,,,,,,,,,,,,,,,,,,,,,,
2288,0.047,,2.29,,,11.0,,1.0,,1.04,0.17,0.016,,0.015,,0.42,,0.018000000000000002,,,,,,,,,Room temperature,24.0,Room temperature,620.0,Room temperature,537.0,Room temperature,,,,,,,,,,,,,,,,,,,690,10,300.0,+,2.08,150.0,DC,28.0,,,,,,,1.0,94.984,,,,,,,,,,,,,,,,,,,,,,,,,,,,,,,,,,,,,,,
2289,0.047,,2.29,,,,,1.0,,1.04,0.17,0.016,,0.015,,0.42,,0.018000000000000002,,,,,,,,,,,,,,,,,,,,,,,,,,,,,,,,,,,,,,,,,,,,,,,,1.0,94.984,,,,,,,,,,,,,,,,,,,,,,,,,,,,,,,,,,,,,,,
2290,0.047,,2.29,,,,,1.0,,1.04,0.17,0.016,,0.015,,0.42,,0.018000000000000002,,,,,,,,,,,,,,,,,,,,,,,,,,,,,,,,,,,,,,,,,,,,,,,,1.0,94.984,,,,,,,,,,,,,,,,,,,,,,,,,,,,,,,,,,,,,,,
2291,0.047,,2.29,,,,,1.0,,1.04,0.17,0.016,,0.015,,0.42,,0.018000000000000002,,,,,,,,,,,,,,,,,,,,,,,,,,,,,,,,,,,,,,,,,,,,,,,,1.0,94.984,,,,,,,,,,,,,,,,,,,,,,,,,,,,,,,,,,,,,,,
2292,0.047,,2.29,,,,,1.0,,1.04,0.17,0.016,,0.015,,0.42,,0.018000000000000002,,,,,,,,,,,,,,,,,,,,,,,,,,,,,,,,,,,,,,,,,,,,,,,,1.0,94.984,,,,,,,,,,,,,,,,,,,,,,,,,,,,,,,,,,,,,,,
2293,0.047,,2.29,,,,,1.0,,1.04,0.17,0.016,,0.015,,0.42,,0.018000000000000002,,,,,,,,,,,,,,,,,,,,,,,,,,,,,,,,,,,,,,,,,,,,,,,,1.0,94.984,,,,,,,,,,,,,,,,,,,,,,,,,,,,,,,,,,,,,,,
2294,0.047,,2.29,,,,,1.0,,1.04,0.17,0.016,,0.015,,0.42,,0.018000000000000002,,,,,,,,,,,,,,,,,,,,,,,,,,,,,,,,,,,,,,,,,,,,,,,,1.0,94.984,,,,,,,,,,,,,,,,,,,,,,,,,,,,,,,,,,,,,,,
2295,0.047,,2.29,,,,,1.0,,1.04,0.17,0.016,,0.015,,0.42,,0.018000000000000002,,,,,,,,,,,,,,,,,,,,,,,,,,,,,,,,,,,,,,,,,,,,,,,,1.0,94.984,,,,,,,,,,,,,,,,,,,,,,,,,,,,,,,,,,,,,,,
2296,0.047,,2.29,,,,,1.0,,1.04,0.17,0.016,,0.015,,0.42,,0.018000000000000002,,,,,,,,,,,,,,,,,,,,,,,,,,,,,,,,,,,,,,,,,,,,,,,,1.0,94.984,,,,,,,,,,,,,,,,,,,,,,,,,,,,,,,,,,,,,,,
2297,0.047,,2.29,,,,,1.0,,1.04,0.17,0.016,,0.015,,0.42,,0.018000000000000002,,,,,,,,,,,,,,,,,,,,,,,,,,,,,,,,,,,,,,,,,,,,,,,,1.0,94.984,,,,,,,,,,,,,,,,,,,,,,,,,,,,,,,,,,,,,,,
2298,0.07400000000000001,,2.3,,,24.0,,1.11,,0.96,0.17,0.024,,0.009000000000000001,,0.27,,0.018000000000000002,,,,,,,,,Room temperature,69.0,Room temperature,675.0,Room temperature,595.0,Room temperature,,,,,,,,,,,,,,,,,,,690,10,290.0,+,2.0,150.0,DC,29.0,,,,,,,1.0,95.065,,,,,,,,,,,,,,,,,,,,,,,,,,,,,,,,,,,,,,,
2299,0.07400000000000001,,2.3,,,,,1.11,,0.96,0.17,0.024,,0.009000000000000001,,0.27,,0.018000000000000002,,,,,,,,,,,,,,,,,,,,,,,,,,,,,,,,,,,,,,,,,,,,,,,,1.0,95.065,,,,,,,,,,,,,,,,,,,,,,,,,,,,,,,,,,,,,,,
2300,0.07400000000000001,,2.3,,,,,1.11,,0.96,0.17,0.024,,0.009000000000000001,,0.27,,0.018000000000000002,,,,,,,,,,,,,,,,,,,,,,,,,,,,,,,,,,,,,,,,,,,,,,,,1.0,95.065,,,,,,,,,,,,,,,,,,,,,,,,,,,,,,,,,,,,,,,
2301,0.07400000000000001,,2.3,,,,,1.11,,0.96,0.17,0.024,,0.009000000000000001,,0.27,,0.018000000000000002,,,,,,,,,,,,,,,,,,,,,,,,,,,,,,,,,,,,,,,,,,,,,,,,1.0,95.065,,,,,,,,,,,,,,,,,,,,,,,,,,,,,,,,,,,,,,,
2302,0.07400000000000001,,2.3,,,,,1.11,,0.96,0.17,0.024,,0.009000000000000001,,0.27,,0.018000000000000002,,,,,,,,,,,,,,,,,,,,,,,,,,,,,,,,,,,,,,,,,,,,,,,,1.0,95.065,,,,,,,,,,,,,,,,,,,,,,,,,,,,,,,,,,,,,,,
2303,0.07400000000000001,,2.3,,,,,1.11,,0.96,0.17,0.024,,0.009000000000000001,,0.27,,0.018000000000000002,,,,,,,,,,,,,,,,,,,,,,,,,,,,,,,,,,,,,,,,,,,,,,,,1.0,95.065,,,,,,,,,,,,,,,,,,,,,,,,,,,,,,,,,,,,,,,
2304,0.07400000000000001,,2.3,,,,,1.11,,0.96,0.17,0.024,,0.009000000000000001,,0.27,,0.018000000000000002,,,,,,,,,,,,,,,,,,,,,,,,,,,,,,,,,,,,,,,,,,,,,,,,1.0,95.065,,,,,,,,,,,,,,,,,,,,,,,,,,,,,,,,,,,,,,,
2305,0.07400000000000001,,2.3,,,,,1.11,,0.96,0.17,0.024,,0.009000000000000001,,0.27,,0.018000000000000002,,,,,,,,,,,,,,,,,,,,,,,,,,,,,,,,,,,,,,,,,,,,,,,,1.0,95.065,,,,,,,,,,,,,,,,,,,,,,,,,,,,,,,,,,,,,,,
2306,0.07400000000000001,,2.3,,,,,1.11,,0.96,0.17,0.024,,0.009000000000000001,,0.27,,0.018000000000000002,,,,,,,,,,,,,,,,,,,,,,,,,,,,,,,,,,,,,,,,,,,,,,,,1.0,95.065,,,,,,,,,,,,,,,,,,,,,,,,,,,,,,,,,,,,,,,
2307,0.07400000000000001,,2.3,,,,,1.11,,0.96,0.17,0.024,,0.009000000000000001,,0.27,,0.018000000000000002,,,,,,,,,,,,,,,,,,,,,,,,,,,,,,,,,,,,,,,,,,,,,,,,1.0,95.065,,,,,,,,,,,,,,,,,,,,,,,,,,,,,,,,,,,,,,,
2308,0.07400000000000001,,2.3,,,,,1.11,,0.96,0.17,0.024,,0.009000000000000001,,0.27,,0.018000000000000002,,,,,,,,,,,,,,,,,,,,,,,,,,,,,,,,,,,,,,,,,,,,,,,,1.0,95.065,,,,,,,,,,,,,,,,,,,,,,,,,,,,,,,,,,,,,,,
2309,0.062,,2.17,,,16.0,,1.24,,0.98,0.22,0.25,,0.14,,0.24,,0.18,,,,,,,,,Room temperature,32.0,Room temperature,708.0,Room temperature,643.0,Room temperature,,,,,,,,,,,,,,,,,,,690,10,290.0,+,2.0,150.0,DC,29.0,,,,,,,1.0,94.51799999999999,,,,,,,,,,,,,,,,,,,,,,,,,,,,,,,,,,,,,,,
2310,0.062,,2.17,,,,,1.24,,0.98,0.22,0.25,,0.14,,0.24,,0.18,,,,,,,,,,,,,,,,,,,,,,,,,,,,,,,,,,,,,,,,,,,,,,,,1.0,94.51799999999999,,,,,,,,,,,,,,,,,,,,,,,,,,,,,,,,,,,,,,,
2311,0.062,,2.17,,,,,1.24,,0.98,0.22,0.25,,0.14,,0.24,,0.18,,,,,,,,,,,,,,,,,,,,,,,,,,,,,,,,,,,,,,,,,,,,,,,,1.0,94.51799999999999,,,,,,,,,,,,,,,,,,,,,,,,,,,,,,,,,,,,,,,
2312,0.062,,2.17,,,,,1.24,,0.98,0.22,0.25,,0.14,,0.24,,0.18,,,,,,,,,,,,,,,,,,,,,,,,,,,,,,,,,,,,,,,,,,,,,,,,1.0,94.51799999999999,,,,,,,,,,,,,,,,,,,,,,,,,,,,,,,,,,,,,,,
2313,0.062,,2.17,,,,,1.24,,0.98,0.22,0.25,,0.14,,0.24,,0.18,,,,,,,,,,,,,,,,,,,,,,,,,,,,,,,,,,,,,,,,,,,,,,,,1.0,94.51799999999999,,,,,,,,,,,,,,,,,,,,,,,,,,,,,,,,,,,,,,,
2314,0.062,,2.17,,,,,1.24,,0.98,0.22,0.25,,0.14,,0.24,,0.18,,,,,,,,,,,,,,,,,,,,,,,,,,,,,,,,,,,,,,,,,,,,,,,,1.0,94.51799999999999,,,,,,,,,,,,,,,,,,,,,,,,,,,,,,,,,,,,,,,
2315,0.062,,2.17,,,,,1.24,,0.98,0.22,0.25,,0.14,,0.24,,0.18,,,,,,,,,,,,,,,,,,,,,,,,,,,,,,,,,,,,,,,,,,,,,,,,1.0,94.51799999999999,,,,,,,,,,,,,,,,,,,,,,,,,,,,,,,,,,,,,,,
2316,0.062,,2.17,,,,,1.24,,0.98,0.22,0.25,,0.14,,0.24,,0.18,,,,,,,,,,,,,,,,,,,,,,,,,,,,,,,,,,,,,,,,,,,,,,,,1.0,94.51799999999999,,,,,,,,,,,,,,,,,,,,,,,,,,,,,,,,,,,,,,,
2317,0.062,,2.17,,,,,1.24,,0.98,0.22,0.25,,0.14,,0.24,,0.18,,,,,,,,,,,,,,,,,,,,,,,,,,,,,,,,,,,,,,,,,,,,,,,,1.0,94.51799999999999,,,,,,,,,,,,,,,,,,,,,,,,,,,,,,,,,,,,,,,
2318,0.062,,2.17,,,,,1.24,,0.98,0.22,0.25,,0.14,,0.24,,0.18,,,,,,,,,,,,,,,,,,,,,,,,,,,,,,,,,,,,,,,,,,,,,,,,1.0,94.51799999999999,,,,,,,,,,,,,,,,,,,,,,,,,,,,,,,,,,,,,,,
2319,0.055,,2.5,0.51,,15.0,,0.82,,0.99,0.086,0.008,,0.021,,0.37,,0.01,,,,,,,,,Room temperature,41.8,Room temperature,901.0,Room temperature,740.0,Room temperature,,,,,,,,,,,,,,,,,,,N,0,,,,,,,,,,,,,1.0,94.63,,,,,,,,,,,,,,,,,,,,,,,,,,,,,,,,,,,,,,,
2320,0.055,,2.5,0.51,,16.8,,0.82,,0.99,0.086,0.008,,0.021,,0.37,,0.01,,,,,,,,,Room temperature,43.0,Room temperature,909.0,Room temperature,776.0,Room temperature,,,,,,,,,,,,,,,,,,,482,4.5,,,,,,,,,,,,,1.0,94.63,,,,,,,,,,,,,,,,,,,,,,,,,,,,,,,,,,,,,,,
2321,0.055,,2.5,0.51,,16.0,,0.82,,0.99,0.086,0.008,,0.021,,0.37,,0.01,,,,,,,,,Room temperature,44.6,Room temperature,811.0,Room temperature,719.0,Room temperature,,,,,,,,,,,,,,,,,,,593,4.5,,,,,,,,,,,,,1.0,94.63,,,,,,,,,,,,,,,,,,,,,,,,,,,,,,,,,,,,,,,
2322,0.055,,2.5,0.51,,25.8,,0.82,,0.99,0.086,0.008,,0.021,,0.37,,0.01,,,,,,,,,Room temperature,67.0,Room temperature,569.0,Room temperature,457.0,Room temperature,,,,,,,,,,,,,,,,,,,704,4.5,,,,,,,,,,,,,1.0,94.63,,,,,,,,,,,,,,,,,,,,,,,,,,,,,,,,,,,,,,,
2323,0.13,,2.3,0.08,,23.0,,0.73,,1.0,0.06,0.008,,0.003,,0.17,,0.021,,,,,,,,,Room temperature,,,585.0,Room temperature,437.0,Room temperature,,,,,,,,,,,,,,,,,,,,,,,,,,,,,,,,,1.0,95.49799999999999,,,,,,,,,,,,,,,,,,,,,,,,,,,,,,,,,,,,,,,
2324,0.11,,2.47,0.17,,28.0,,0.65,,1.12,0.02,0.006999999999999999,,0.005,,0.27,,0.012,,,,,,,,,Room temperature,,,570.0,Room temperature,431.0,Room temperature,,,,,,,,,,,,,,,,,,,,,,,,,,,,,,,,,1.0,95.166,,,,,,,,,,,,,,,,,,,,,,,,,,,,,,,,,,,,,,,
2325,0.069,,2.6,,,17.0,,0.58,,1.1,,0.014,,0.018000000000000002,,0.53,,,,,,,,,,,N,67.0,N,698.0,N,593.0,N,,,1.0,Room temperature,,,,,,,231,N,150,+,1.0,300.0,DC,37.5,690,3,,,,,,,,,,,,,1.0,95.089,,,,,,,,,,,,,,,,,,,,,,,,,,,,,,,,,,,,,,,
2326,0.05,,2.8,,,17.0,,0.73,,1.1,,0.018000000000000002,,0.015,,0.45,,,,,,,,,,,N,70.0,N,705.0,N,591.0,N,,,1.0,Room temperature,,,,,,,230,N,150,+,1.0,300.0,DC,37.5,690,3,,,,,,,,,,,,,1.0,94.837,,,,,,,,,,,,,,,,,,,,,,,,,,,,,,,,,,,,,,,
2327,0.051,,2.8,,,18.0,,0.76,,1.1,,0.019,,0.024,,0.43,,,,,,,,,,,N,67.0,N,713.0,N,614.0,N,,,1.0,Room temperature,,,,,,,241,N,150,+,1.0,300.0,DC,37.5,690,3,,,,,,,,,,,,,1.0,94.816,,,,,,,,,,,,,,,,,,,,,,,,,,,,,,,,,,,,,,,
2328,0.067,,2.9,,,18.0,,0.94,,1.4,,0.026,,0.017,,0.13,,,,,,,,,,,N,65.0,N,658.0,N,546.0,N,,,1.0,Room temperature,,,,,,,222,N,150,+,1.0,300.0,DC,37.5,690,3,,,,,,,,,,,,,1.0,94.52,,,,,,,,,,,,,,,,,,,,,,,,,,,,,,,,,,,,,,,
2329,0.058,,1.8,,,23.0,,0.55,,1.2,,0.027000000000000003,,0.027000000000000003,,0.2,,,,,,,,,,,N,71.0,N,578.0,N,464.0,N,,,1.0,Room temperature,,,,,,,205,N,150,+,1.0,300.0,DC,37.5,690,3,,,,,,,,,,,,,1.0,96.13799999999999,,,,,,,,,,,,,,,,,,,,,,,,,,,,,,,,,,,,,,,
2330,0.125,,2.5,,,18.0,,0.88,,1.4,,0.028,,0.025,,0.39,,,,,,,,,,,N,63.0,N,737.0,N,646.0,N,,,1.0,Room temperature,,,,,,,253,N,150,+,1.0,300.0,DC,37.5,690,3,,,,,,,,,,,,,1.0,94.652,,,,,,,,,,,,,,,,,,,,,,,,,,,,,,,,,,,,,,,
2331,0.053,,2.1,,,20.0,,0.84,,1.3,,0.012,,0.019,,0.3,,,,,,,,,,,N,73.0,N,652.0,N,536.0,N,,,1.0,Room temperature,,,,,,,220,N,150,+,1.0,300.0,DC,37.5,690,3,,,,,,,,,,,,,1.0,95.376,,,,,,,,,,,,,,,,,,,,,,,,,,,,,,,,,,,,,,,
2332,0.075,,2.3,,,18.0,,0.8,,1.5,,0.017,,0.02,,0.35,,,,,,,,,,,N,17.0,N,648.0,N,546.0,N,,,1.0,Room temperature,,,,,,,220,N,150,+,1.0,300.0,DC,37.5,690,3,,,,,,,,,,,,,1.0,94.93799999999999,,,,,,,,,,,,,,,,,,,,,,,,,,,,,,,,,,,,,,,
2333,0.065,,2.4,,,20.0,,0.77,,1.4,,0.016,,0.029,,0.39,,,,,,,,,,,N,69.0,N,693.0,N,581.0,N,,,1.0,Room temperature,,,,,,,230,N,150,+,1.0,300.0,DC,37.5,690,3,,,,,,,,,,,,,1.0,94.93,,,,,,,,,,,,,,,,,,,,,,,,,,,,,,,,,,,,,,,
2334,0.061,,2.2,,,22.0,,0.27,,1.2,,0.016,,0.022,,0.32,,,,,,,,,,,N,65.0,N,648.0,N,537.0,N,,,1.0,Room temperature,,,,,,,220,N,150,+,1.0,300.0,DC,37.5,690,3,,,,,,,,,,,,,1.0,95.911,,,,,,,,,,,,,,,,,,,,,,,,,,,,,,,,,,,,,,,
2335,0.043,,2.2,,,20.0,,0.45,,1.4,,0.017,,0.019,,0.34,,,,,,,,,,,N,67.0,N,635.0,N,527.0,N,,,1.0,Room temperature,,,,,,,219,N,150,+,1.0,300.0,DC,37.5,690,3,,,,,,,,,,,,,1.0,95.531,,,,,,,,,,,,,,,,,,,,,,,,,,,,,,,,,,,,,,,
2336,0.066,,2.5,,,20.0,,0.67,,1.2,,0.029,,0.018000000000000002,,0.41,,,,,,,,,,,N,68.0,N,666.0,N,561.0,N,,,1.0,Room temperature,,,,,,,226,N,150,+,1.0,300.0,DC,37.5,690,3,,,,,,,,,,,,,1.0,95.10700000000001,,,,,,,,,,,,,,,,,,,,,,,,,,,,,,,,,,,,,,,
2337,0.1,,2.5,,,17.0,,0.8,,1.2,,0.02,,0.021,,0.44,,,,,,,,,,,N,70.0,N,678.0,N,576.0,N,,,1.0,Room temperature,,,,,,,230,N,150,+,1.0,300.0,DC,37.5,690,3,,,,,,,,,,,,,1.0,94.919,,,,,,,,,,,,,,,,,,,,,,,,,,,,,,,,,,,,,,,
2338,0.044,,2.3,,,22.0,,0.45,,,,0.017,,0.014,,0.04,,,,,,,,,,,N,67.0,N,524.0,N,392.0,N,,,1.0,Room temperature,,,,,,,182,N,150,+,1.0,300.0,DC,37.5,690,3,,,,,,,,,,,,,1.0,97.135,,,,,,,,,,,,,,,,,,,,,,,,,,,,,,,,,,,,,,,
2339,0.05,,2.2,,,21.0,,0.48,,,,0.018000000000000002,,0.006999999999999999,,0.07,,,,,,,,,,,N,71.0,N,578.0,N,473.0,N,,,1.0,Room temperature,,,,,,,199,N,150,+,1.0,300.0,DC,37.5,690,3,,,,,,,,,,,,,1.0,97.175,,,,,,,,,,,,,,,,,,,,,,,,,,,,,,,,,,,,,,,
2340,0.05,,2.0,,,20.0,,0.63,,,,0.018000000000000002,,0.015,,0.18,,,,,,,,,,,N,71.0,N,649.0,N,543.0,N,,,1.0,Room temperature,,,,,,,217,N,150,+,1.0,300.0,DC,37.5,690,3,,,,,,,,,,,,,1.0,97.10700000000001,,,,,,,,,,,,,,,,,,,,,,,,,,,,,,,,,,,,,,,
2341,0.049,,2.2,,,20.0,,0.78,,1.1,,0.018000000000000002,,0.022,,0.39,,,,,,,,,,,N,69.0,N,661.0,N,546.0,N,,,1.0,Room temperature,,,,,,,226,N,150,+,1.0,300.0,DC,37.5,690,3,,,,,,,,,,,,,1.0,95.441,,,,,,,,,,,,,,,,,,,,,,,,,,,,,,,,,,,,,,,
2342,0.075,,2.2,,,20.0,,0.77,,1.1,,0.018000000000000002,,0.021,,0.41,,,,,,,,,,,N,70.0,N,669.0,N,562.0,N,,,1.0,Room temperature,,,,,,,226,N,150,+,1.0,300.0,DC,37.5,690,3,,,,,,,,,,,,,1.0,95.406,,,,,,,,,,,,,,,,,,,,,,,,,,,,,,,,,,,,,,,
2343,0.045,,2.4,,,19.0,,0.8,,1.0,,0.02,,0.012,,0.45,,,,,,,,,,,N,66.0,N,705.0,N,603.0,N,,,1.0,Room temperature,,,,,,,239,N,150,+,1.0,300.0,DC,37.5,690,3,,,,,,,,,,,,,1.0,95.273,,,,,,,,,,,,,,,,,,,,,,,,,,,,,,,,,,,,,,,
2344,0.036000000000000004,,2.5,,,20.0,,0.84,,1.0,,0.02,,0.013,,0.55,,,,,,,,,,,N,66.0,N,727.0,N,619.0,N,,,1.0,Room temperature,,,,,,,240,N,150,+,1.0,300.0,DC,37.5,690,3,,,,,,,,,,,,,1.0,95.041,,,,,,,,,,,,,,,,,,,,,,,,,,,,,,,,,,,,,,,
2345,0.058,,2.5,,,17.0,,0.93,,1.1,,0.017,,0.014,,0.61,,,,,,,,,,,N,66.0,N,736.0,N,638.0,N,,,1.0,Room temperature,,,,,,,241,N,150,+,1.0,300.0,DC,37.5,690,3,,,,,,,,,,,,,1.0,94.771,,,,,,,,,,,,,,,,,,,,,,,,,,,,,,,,,,,,,,,
2346,0.09,,2.4,,,20.0,,1.25,,0.9,,0.022,,0.011,,0.2,,,,,,,,,,,N,66.0,N,680.0,N,594.0,N,,,1.0,Room temperature,,,,,,,231,N,150,+,1.0,300.0,DC,37.5,690,3,,,,,,,,,,,,,1.0,95.12700000000001,,,,,,,,,,,,,,,,,,,,,,,,,,,,,,,,,,,,,,,
2347,0.12,,2.4,,,,,1.27,,0.9,,0.021,,0.014,,0.27,,,,,,,,,,,,,,,,,,,,1.0,Room temperature,,,,,,,244,N,150,+,1.0,300.0,DC,37.5,690,3,,,,,,,,,,,,,1.0,95.005,,,,,,,,,,,,,,,,,,,,,,,,,,,,,,,,,,,,,,,
2348,0.09,,2.4,,,,,1.18,,1.0,,0.022,,0.013,,0.39,,,,,,,,,,,,,,,,,,,,1.0,Room temperature,,,,,,,247,N,150,+,1.0,300.0,DC,37.5,690,3,,,,,,,,,,,,,1.0,94.905,,,,,,,,,,,,,,,,,,,,,,,,,,,,,,,,,,,,,,,
2349,0.11,,2.4,,,,,1.13,,0.9,,0.018000000000000002,,0.015,,0.48,,,,,,,,,,,,,,,,,,,,1.0,Room temperature,,,,,,,253,N,150,+,1.0,300.0,DC,37.5,690,3,,,,,,,,,,,,,1.0,94.947,,,,,,,,,,,,,,,,,,,,,,,,,,,,,,,,,,,,,,,
2350,0.09,,2.4,,,18.0,,1.1,,0.8,,0.02,,0.013,,0.59,,,,,,,,,,,N,58.0,N,743.0,N,648.0,N,,,1.0,Room temperature,,,,,,,247,N,150,+,1.0,300.0,DC,37.5,690,3,,,,,,,,,,,,,1.0,94.98700000000001,,,,,,,,,,,,,,,,,,,,,,,,,,,,,,,,,,,,,,,
2351,0.05,,2.3,,,,,0.83,,1.1,,0.018000000000000002,,0.02,,0.33,,,,,,,,,,,,,,,,,,,,1.0,Room temperature,,,,,,,222,N,150,+,1.0,300.0,DC,37.5,690,3,,,,,,,,,,,,,1.0,95.352,,,,,,,,,,,,,,,,,,,,,,,,,,,,,,,,,,,,,,,
2352,0.09,,2.0,,,,,1.25,,1.1,,0.016,,0.02,,0.3,,,,,,,,,,,,,,,,,,,,1.0,Room temperature,,,,,,,240,N,150,+,1.0,300.0,DC,37.5,690,3,,,,,,,,,,,,,1.0,95.22399999999999,,,,,,,,,,,,,,,,,,,,,,,,,,,,,,,,,,,,,,,
2353,0.06,,2.3,,,,,0.94,,1.2,,0.018000000000000002,,0.011,,0.26,,,,,,,,,,,,,,,,,,,,1.0,Room temperature,,,,,,,227,N,150,+,1.0,300.0,DC,37.5,690,3,,,,,,,,,,,,,1.0,95.211,,,,,,,,,,,,,,,,,,,,,,,,,,,,,,,,,,,,,,,
2354,0.05,,2.4,,,,,0.96,,1.1,,0.018000000000000002,,0.017,,0.34,,,,,,,,,,,,,,,,,,,,1.0,Room temperature,,,,,,,233,N,150,+,1.0,300.0,DC,37.5,690,3,,,,,,,,,,,,,1.0,95.115,,,,,,,,,,,,,,,,,,,,,,,,,,,,,,,,,,,,,,,
2355,0.05,,2.3,,,,,0.94,,1.3,,0.015,,0.011,,0.27,,,,,,,,,,,,,,,,,,,,1.0,Room temperature,,,,,,,212,N,150,+,1.0,300.0,DC,37.5,690,3,,,,,,,,,,,,,1.0,95.11399999999999,,,,,,,,,,,,,,,,,,,,,,,,,,,,,,,,,,,,,,,
2356,0.05,,2.2,,,,,1.0,,1.1,,0.015,,0.006,,0.3,,,,,,,,,,,,,,,,,,,,1.0,Room temperature,,,,,,,209,N,150,+,1.0,300.0,DC,37.5,690,3,,,,,,,,,,,,,1.0,95.329,,,,,,,,,,,,,,,,,,,,,,,,,,,,,,,,,,,,,,,
2357,0.08,,2.3,0.02,,,,0.8,,1.05,0.03,0.01,,0.01,,0.25,,0.01,,,,,,,,,,,,613.0,Room temperature,507.0,Room temperature,,,,,,,,,,,,,,,,,,,700,20,,,,,,,525,+,1.75,210.0,DC,30,1.0,95.44,,,,,,,,,,,,,,,,,,,,,,,,,,,,,,,,,,,,,,,
2358,0.08,,2.3,0.02,,,,0.8,,1.05,0.03,0.01,,0.01,,0.25,,0.01,,,,,,,,,,,,,,,,,,,,,,,,,,,,,,,,,,,,,,,,,,,,,,,,1.0,95.44,,,,,,,,,,,,,,,,,,,,,,,,,,,,,,,,,,,,,,,
2359,0.08,,2.3,0.02,,,,0.8,,1.05,0.03,0.01,,0.01,,0.25,,0.01,,,,,,,,,,,,,,,,,,,,,,,,,,,,,,,,,,,,,,,,,,,,,,,,1.0,95.44,,,,,,,,,,,,,,,,,,,,,,,,,,,,,,,,,,,,,,,
2360,0.08,,2.3,0.02,,,,0.8,,1.05,0.03,0.01,,0.01,,0.25,,0.01,,,,,,,,,,,,,,,,,,,,,,,,,,,,,,,,,,,,,,,,,,,,,,,,1.0,95.44,,,,,,,,,,,,,,,,,,,,,,,,,,,,,,,,,,,,,,,
2361,0.08,,2.3,0.02,,,,0.8,,1.05,0.03,0.01,,0.01,,0.25,,0.01,,,,,,,,,,,,627.0,Room temperature,527.0,Room temperature,,,,,,,,,,,,,,,,,,,700,20,,,,,,,525,+,1.75,210.0,DC,30,1.0,95.44,,,,,,,,,,,,,,,,,,,,,,,,,,,,,,,,,,,,,,,
2362,0.08,,2.3,0.02,,,,0.8,,1.05,0.03,0.01,,0.01,,0.25,,0.01,,,,,,,,,,,,,,,,,,,,,,,,,,,,,,,,,,,,,,,,,,,,,,,,1.0,95.44,,,,,,,,,,,,,,,,,,,,,,,,,,,,,,,,,,,,,,,
2363,0.08,,2.3,0.02,,,,0.8,,1.05,0.03,0.01,,0.01,,0.25,,0.01,,,,,,,,,,,,,,,,,,,,,,,,,,,,,,,,,,,,,,,,,,,,,,,,1.0,95.44,,,,,,,,,,,,,,,,,,,,,,,,,,,,,,,,,,,,,,,
2364,0.08,,2.3,0.02,,,,0.8,,1.05,0.03,0.01,,0.01,,0.25,,0.01,,,,,,,,,,,,,,,,,,,,,,,,,,,,,,,,,,,,,,,,,,,,,,,,1.0,95.44,,,,,,,,,,,,,,,,,,,,,,,,,,,,,,,,,,,,,,,
2365,0.08,,2.3,0.02,,,,0.8,,1.05,0.03,0.01,,0.01,,0.25,,0.01,,,,,,,,,,,,616.0,Room temperature,515.0,Room temperature,,,,,,,,,,,,,,,,,,,700,20,,,,,,,525,+,1.75,210.0,DC,30,1.0,95.44,,,,,,,,,,,,,,,,,,,,,,,,,,,,,,,,,,,,,,,
2366,0.08,,2.3,0.02,,,,0.8,,1.05,0.03,0.01,,0.01,,0.25,,0.01,,,,,,,,,,,,,,,,,,,,,,,,,,,,,,,,,,,,,,,,,,,,,,,,1.0,95.44,,,,,,,,,,,,,,,,,,,,,,,,,,,,,,,,,,,,,,,
2367,0.08,,2.3,0.02,,,,0.8,,1.05,0.03,0.01,,0.01,,0.25,,0.01,,,,,,,,,,,,,,,,,,,,,,,,,,,,,,,,,,,,,,,,,,,,,,,,1.0,95.44,,,,,,,,,,,,,,,,,,,,,,,,,,,,,,,,,,,,,,,
2368,0.08,,2.3,0.02,,,,0.8,,1.05,0.03,0.01,,0.01,,0.25,,0.01,,,,,,,,,,,,,,,,,,,,,,,,,,,,,,,,,,,,,,,,,,,,,,,,1.0,95.44,,,,,,,,,,,,,,,,,,,,,,,,,,,,,,,,,,,,,,,
2369,0.08,,2.3,0.02,,,,0.8,,1.05,0.03,0.01,,0.01,,0.25,,0.01,,,,,,,,,,,,610.0,Room temperature,509.0,Room temperature,,,,,,,,,,,,,,,,,,,700,20,,,,,,,525,+,1.75,210.0,DC,30,1.0,95.44,,,,,,,,,,,,,,,,,,,,,,,,,,,,,,,,,,,,,,,
2370,0.08,,2.3,0.02,,,,0.8,,1.05,0.03,0.01,,0.01,,0.25,,0.01,,,,,,,,,,,,,,,,,,,,,,,,,,,,,,,,,,,,,,,,,,,,,,,,1.0,95.44,,,,,,,,,,,,,,,,,,,,,,,,,,,,,,,,,,,,,,,
2371,0.08,,2.3,0.02,,,,0.8,,1.05,0.03,0.01,,0.01,,0.25,,0.01,,,,,,,,,,,,,,,,,,,,,,,,,,,,,,,,,,,,,,,,,,,,,,,,1.0,95.44,,,,,,,,,,,,,,,,,,,,,,,,,,,,,,,,,,,,,,,
2372,0.08,,2.3,0.02,,,,0.8,,1.05,0.03,0.01,,0.01,,0.25,,0.01,,,,,,,,,,,,,,,,,,,,,,,,,,,,,,,,,,,,,,,,,,,,,,,,1.0,95.44,,,,,,,,,,,,,,,,,,,,,,,,,,,,,,,,,,,,,,,
2373,0.08,,2.3,0.02,,,,0.8,,1.05,0.03,0.01,,0.01,,0.25,,0.01,,,,,,,,,,,,612.0,Room temperature,504.0,Room temperature,,,,,,,,,,,,,,,,,,,700,20,,,,,,,525,+,1.75,210.0,DC,30,1.0,95.44,,,,,,,,,,,,,,,,,,,,,,,,,,,,,,,,,,,,,,,
2374,0.08,,2.3,0.02,,,,0.8,,1.05,0.03,0.01,,0.01,,0.25,,0.01,,,,,,,,,,,,,,,,,,,,,,,,,,,,,,,,,,,,,,,,,,,,,,,,1.0,95.44,,,,,,,,,,,,,,,,,,,,,,,,,,,,,,,,,,,,,,,
2375,0.08,,2.3,0.02,,,,0.8,,1.05,0.03,0.01,,0.01,,0.25,,0.01,,,,,,,,,,,,,,,,,,,,,,,,,,,,,,,,,,,,,,,,,,,,,,,,1.0,95.44,,,,,,,,,,,,,,,,,,,,,,,,,,,,,,,,,,,,,,,
2376,0.08,,2.3,0.02,,,,0.8,,1.05,0.03,0.01,,0.01,,0.25,,0.01,,,,,,,,,,,,,,,,,,,,,,,,,,,,,,,,,,,,,,,,,,,,,,,,1.0,95.44,,,,,,,,,,,,,,,,,,,,,,,,,,,,,,,,,,,,,,,
2377,0.03,,2.06,,,,,0.88,,1.08,,0.013,,0.012,,0.55,,,,,,,,,,,,,,500.0,Room temperature,315.0,Room temperature,,,,,,,,,,,,,,,,,,,720,3.5,,,,,,,545,+,3.7,200.0,DC,32,1.0,95.375,,,,,,,,,,,,,,,,,,,,,,,,,,,,,,,,,,,,,,,
2378,0.03,,2.06,,,,,0.88,,1.08,,0.013,,0.012,,0.55,,,,,,,,,,,,,,530.0,Room temperature,350.0,Room temperature,,,,,,,,,,,,,,,,,,,720,3.5,,,,,,,545,+,3.7,200.0,DC,32,1.0,95.375,,,,,,,,,,,,,,,,,,,,,,,,,,,,,,,,,,,,,,,
2379,0.095,,0.0,,,32.6,,0.9,,,,0.02,,0.008,,0.35,,0.0,,,,,,,,,Room temperature,77.0,Room temperature,501.0,Room temperature,408.0,Room temperature,,,,,,,,,,,,,,,,,,,200,1,,,,,,,450,+,2.025,250.0,N,30,1.0,98.62700000000001,,0.0,,,,,,,,,,,,,,,,,,,,,,,,,,,,,,,,,,,,,
2380,0.095,,0.0,,,34.2,,0.9,,,,0.02,,0.008,,0.35,,0.0,,,,,,,,,Room temperature,78.0,Room temperature,496.0,Room temperature,394.0,Room temperature,,,,,,,,,,,,,,,,,,,200,1,,,,,,,450,+,2.025,250.0,N,30,1.0,98.62700000000001,,0.0,,,,,,,,,,,,,,,,,,,,,,,,,,,,,,,,,,,,,
2381,0.093,,0.0,,,33.0,,0.86,,,,0.018000000000000002,,0.01,,0.32,,0.0,,,,,,,,,Room temperature,76.0,Room temperature,486.0,Room temperature,390.0,Room temperature,,,,,,,,,,,,,,,,,,,200,1,,,,,,,550,+,2.475,250.0,N,30,1.0,98.699,,0.0,,,,,,,,,,,,,,,,,,,,,,,,,,,,,,,,,,,,,
2382,0.093,,0.0,,,31.8,,0.86,,,,0.018000000000000002,,0.01,,0.32,,0.0,,,,,,,,,Room temperature,75.0,Room temperature,482.0,Room temperature,388.0,Room temperature,,,,,,,,,,,,,,,,,,,200,1,,,,,,,550,+,2.475,250.0,N,30,1.0,98.699,,0.0,,,,,,,,,,,,,,,,,,,,,,,,,,,,,,,,,,,,,
2383,0.096,,0.0,,,33.6,,0.8,,,,0.013,,0.012,,0.3,,0.0,,,,,,,,,Room temperature,76.0,Room temperature,481.0,Room temperature,370.0,Room temperature,,,,,,,,,,,,,,,,,,,200,1,,,,,,,650,+,2.925,250.0,N,30,1.0,98.779,,0.0,,,,,,,,,,,,,,,,,,,,,,,,,,,,,,,,,,,,,
2384,0.096,,0.0,,,32.2,,0.8,,,,0.013,,0.012,,0.3,,0.0,,,,,,,,,Room temperature,77.0,Room temperature,490.0,Room temperature,379.0,Room temperature,,,,,,,,,,,,,,,,,,,200,1,,,,,,,650,+,2.925,250.0,N,30,1.0,98.779,,0.0,,,,,,,,,,,,,,,,,,,,,,,,,,,,,,,,,,,,,
2385,0.1,,0.0,,,32.6,,0.82,,,,0.014,,0.012,,0.28,,0.0,,,,,,,,,Room temperature,71.0,Room temperature,477.0,Room temperature,337.0,Room temperature,,,,,,,,,,,,,,,,,,,200,1,,,,,,,900,+,4.8,100.0,N,33,1.0,98.774,,0.0,,,,,,,,,,,,,,,,,,,,,,,,,,,,,,,,,,,,,
2386,0.1,,0.0,,,32.3,,0.82,,,,0.014,,0.012,,0.28,,0.0,,,,,,,,,Room temperature,72.0,Room temperature,483.0,Room temperature,356.0,Room temperature,,,,,,,,,,,,,,,,,,,200,1,,,,,,,900,+,4.8,100.0,N,33,1.0,98.774,,0.0,,,,,,,,,,,,,,,,,,,,,,,,,,,,,,,,,,,,,
2387,0.08800000000000001,,0.0,,,30.2,,1.38,,,,0.022,,0.004,,0.35,,0.0,,,,,,,,,Room temperature,75.0,Room temperature,563.0,Room temperature,456.0,Room temperature,,,,,,,,,,,,,,,,,,,200,1,,,,,,,450,+,2.025,250.0,N,30,1.0,98.156,,0.0,,,,,,,,,,,,,,,,,,,,,,,,,,,,,,,,,,,,,
2388,0.08800000000000001,,0.0,,,29.6,,1.38,,,,0.022,,0.004,,0.35,,0.0,,,,,,,,,Room temperature,74.0,Room temperature,567.0,Room temperature,458.0,Room temperature,,,,,,,,,,,,,,,,,,,200,1,,,,,,,450,+,2.025,250.0,N,30,1.0,98.156,,0.0,,,,,,,,,,,,,,,,,,,,,,,,,,,,,,,,,,,,,
2389,0.08900000000000001,,0.0,,,28.0,,1.36,,,,0.019,,0.005,,0.32,,0.0,,,,,,,,,Room temperature,75.0,Room temperature,539.0,Room temperature,428.0,Room temperature,,,,,,,,,,,,,,,,,,,200,1,,,,,,,550,+,2.475,250.0,N,30,1.0,98.20700000000001,,0.0,,,,,,,,,,,,,,,,,,,,,,,,,,,,,,,,,,,,,
2390,0.08900000000000001,,0.0,,,29.4,,1.36,,,,0.019,,0.005,,0.32,,0.0,,,,,,,,,Room temperature,75.0,Room temperature,544.0,Room temperature,436.0,Room temperature,,,,,,,,,,,,,,,,,,,200,1,,,,,,,550,+,2.475,250.0,N,30,1.0,98.20700000000001,,0.0,,,,,,,,,,,,,,,,,,,,,,,,,,,,,,,,,,,,,
2391,0.092,,0.0,,,28.8,,1.33,,,,0.016,,0.005,,0.31,,0.0,,,,,,,,,Room temperature,75.0,Room temperature,543.0,Room temperature,439.0,Room temperature,,,,,,,,,,,,,,,,,,,200,1,,,,,,,650,+,2.925,250.0,N,30,1.0,98.24700000000001,,0.0,,,,,,,,,,,,,,,,,,,,,,,,,,,,,,,,,,,,,
2392,0.092,,0.0,,,31.4,,1.33,,,,0.016,,0.005,,0.31,,0.0,,,,,,,,,Room temperature,73.0,Room temperature,541.0,Room temperature,430.0,Room temperature,,,,,,,,,,,,,,,,,,,200,1,,,,,,,650,+,2.925,250.0,N,30,1.0,98.24700000000001,,0.0,,,,,,,,,,,,,,,,,,,,,,,,,,,,,,,,,,,,,
2393,0.09,,0.0,,,27.1,,1.19,,,,0.015,,0.006999999999999999,,0.33,,0.0,,,,,,,,,Room temperature,67.0,Room temperature,539.0,Room temperature,,,,,,,,,,,,,,,,,,,,,200,1,,,,,,,900,+,4.8,100.0,N,33,1.0,98.368,,0.0,,,,,,,,,,,,,,,,,,,,,,,,,,,,,,,,,,,,,
2394,0.09,,0.0,,,28.6,,1.19,,,,0.015,,0.006999999999999999,,0.33,,0.0,,,,,,,,,Room temperature,69.0,Room temperature,540.0,Room temperature,413.0,Room temperature,,,,,,,,,,,,,,,,,,,200,1,,,,,,,900,+,4.8,100.0,N,33,1.0,98.368,,0.0,,,,,,,,,,,,,,,,,,,,,,,,,,,,,,,,,,,,,
2395,0.075,,0.0,,,31.6,,1.31,,,,0.02,,0.014,,0.47,,0.0,,,,,,,,,Room temperature,76.0,Room temperature,497.0,Room temperature,405.0,Room temperature,,,,,,,,,,,,,,,,,,,200,1,,,,,,,450,+,2.025,250.0,N,30,1.0,98.111,,0.0,,,,,,,,,,,,,,,,,,,,,,,,,,,,,,,,,,,,,
2396,0.075,,0.0,,,32.0,,1.31,,,,0.02,,0.014,,0.47,,0.0,,,,,,,,,Room temperature,77.0,Room temperature,503.0,Room temperature,404.0,Room temperature,,,,,,,,,,,,,,,,,,,200,1,,,,,,,450,+,2.025,250.0,N,30,1.0,98.111,,0.0,,,,,,,,,,,,,,,,,,,,,,,,,,,,,,,,,,,,,
2397,0.078,,0.0,,,32.4,,1.24,,,,0.018000000000000002,,0.012,,0.44,,0.0,,,,,,,,,Room temperature,77.0,Room temperature,487.0,Room temperature,383.0,Room temperature,,,,,,,,,,,,,,,,,,,200,1,,,,,,,550,+,2.475,250.0,N,30,1.0,98.212,,0.0,,,,,,,,,,,,,,,,,,,,,,,,,,,,,,,,,,,,,
2398,0.078,,0.0,,,31.6,,1.24,,,,0.018000000000000002,,0.012,,0.44,,0.0,,,,,,,,,Room temperature,75.0,Room temperature,490.0,Room temperature,394.0,Room temperature,,,,,,,,,,,,,,,,,,,200,1,,,,,,,550,+,2.475,250.0,N,30,1.0,98.212,,0.0,,,,,,,,,,,,,,,,,,,,,,,,,,,,,,,,,,,,,
2399,0.08,,0.0,,,30.8,,1.02,,,,0.014,,0.014,,0.36,,0.0,,,,,,,,,Room temperature,74.0,Room temperature,483.0,Room temperature,386.0,Room temperature,,,,,,,,,,,,,,,,,,,200,1,,,,,,,650,+,2.925,250.0,N,30,1.0,98.512,,0.0,,,,,,,,,,,,,,,,,,,,,,,,,,,,,,,,,,,,,
2400,0.08,,0.0,,,31.0,,1.02,,,,0.014,,0.014,,0.36,,0.0,,,,,,,,,Room temperature,75.0,Room temperature,477.0,Room temperature,378.0,Room temperature,,,,,,,,,,,,,,,,,,,200,1,,,,,,,650,+,2.925,250.0,N,30,1.0,98.512,,0.0,,,,,,,,,,,,,,,,,,,,,,,,,,,,,,,,,,,,,
2401,0.077,,0.0,,,27.6,,1.61,,,,0.021,,0.012,,0.44,,0.0,,,,,,,,,Room temperature,73.0,Room temperature,567.0,Room temperature,456.0,Room temperature,,,,,,,,,,,,,,,,,,,200,1,,,,,,,450,+,2.025,250.0,N,30,1.0,97.84,,0.0,,,,,,,,,,,,,,,,,,,,,,,,,,,,,,,,,,,,,
2402,0.077,,0.0,,,29.4,,1.61,,,,0.021,,0.012,,0.44,,0.0,,,,,,,,,Room temperature,73.0,Room temperature,563.0,Room temperature,455.0,Room temperature,,,,,,,,,,,,,,,,,,,200,1,,,,,,,450,+,2.025,250.0,N,30,1.0,97.84,,0.0,,,,,,,,,,,,,,,,,,,,,,,,,,,,,,,,,,,,,
2403,0.071,,0.0,,,28.8,,1.55,,,,0.019,,0.013,,0.4,,0.0,,,,,,,,,Room temperature,71.0,Room temperature,549.0,Room temperature,439.0,Room temperature,,,,,,,,,,,,,,,,,,,200,1,,,,,,,550,+,2.475,250.0,N,30,1.0,97.947,,0.0,,,,,,,,,,,,,,,,,,,,,,,,,,,,,,,,,,,,,
2404,0.071,,0.0,,,28.2,,1.55,,,,0.019,,0.013,,0.4,,0.0,,,,,,,,,Room temperature,73.0,Room temperature,547.0,Room temperature,442.0,Room temperature,,,,,,,,,,,,,,,,,,,200,1,,,,,,,550,+,2.475,250.0,N,30,1.0,97.947,,0.0,,,,,,,,,,,,,,,,,,,,,,,,,,,,,,,,,,,,,
2405,0.029,,0.0,,,31.4,,1.08,,,,0.008,,0.011,,0.55,,0.0,,,,,,,,,Room temperature,80.0,Room temperature,509.0,Room temperature,437.0,Room temperature,,,,,,,,,,,,,190,+,1.0925,250.0,N,23,200,1,,,,,,,,,,,,,1.0,98.322,,0.0,,,,,,,,,,,,,,,,,,,,,,,,,,,,,,,,,,,,,
2406,0.061,,0.0,,,30.6,,1.01,,,,0.01,,0.009000000000000001,,0.53,,0.0,,,,,,,,,Room temperature,78.0,Room temperature,525.0,Room temperature,449.0,Room temperature,,,,,,,,,,,,,190,+,1.0925,250.0,N,23,200,1,,,,,,,,,,,,,1.0,98.38,,0.0,,,,,,,,,,,,,,,,,,,,,,,,,,,,,,,,,,,,,
2407,0.08,,0.0,,,27.6,,1.15,,,,0.01,,0.01,,0.58,,0.0,,,,,,,,,Room temperature,75.0,Room temperature,573.0,Room temperature,492.0,Room temperature,,,,,,,,,,,,,190,+,1.0925,250.0,N,23,200,1,,,,,,,,,,,,,1.0,98.17,,0.0,,,,,,,,,,,,,,,,,,,,,,,,,,,,,,,,,,,,,
2408,0.1,,0.0,,,27.6,,1.02,,,,0.01,,0.01,,0.55,,0.0,,,,,,,,,Room temperature,73.0,Room temperature,575.0,Room temperature,507.0,Room temperature,,,,,,,,,,,,,190,+,1.0925,250.0,N,23,200,1,,,,,,,,,,,,,1.0,98.31,,0.0,,,,,,,,,,,,,,,,,,,,,,,,,,,,,,,,,,,,,
2409,0.073,,0.0,,,27.0,,1.55,,,,0.018000000000000002,,0.012,,0.39,,0.0,,,,,,,,,Room temperature,73.0,Room temperature,546.0,Room temperature,435.0,Room temperature,,,,,,,,,,,,,,,,,,,200,1,,,,,,,650,+,2.925,250.0,N,30,1.0,97.95700000000001,,0.0,,,,,,,,,,,,,,,,,,,,,,,,,,,,,,,,,,,,,
2410,0.073,,0.0,,,28.4,,1.55,,,,0.018000000000000002,,0.012,,0.39,,0.0,,,,,,,,,Room temperature,72.0,Room temperature,553.0,Room temperature,441.0,Room temperature,,,,,,,,,,,,,,,,,,,200,1,,,,,,,650,+,2.925,250.0,N,30,1.0,97.95700000000001,,0.0,,,,,,,,,,,,,,,,,,,,,,,,,,,,,,,,,,,,,
2411,0.068,,0.0,,,26.8,,1.2,,,,0.024,,0.016,,0.9,,0.0,,,,,,,,,Room temperature,70.0,Room temperature,582.0,Room temperature,473.0,Room temperature,,,,,,,,,,,,,,,,,,,200,1,,,,,,,450,+,2.025,250.0,N,30,1.0,97.792,,0.0,,,,,,,,,,,,,,,,,,,,,,,,,,,,,,,,,,,,,
2412,0.068,,0.0,,,28.0,,1.2,,,,0.024,,0.016,,0.9,,0.0,,,,,,,,,Room temperature,70.0,Room temperature,581.0,Room temperature,490.0,Room temperature,,,,,,,,,,,,,,,,,,,200,1,,,,,,,450,+,2.025,250.0,N,30,1.0,97.792,,0.0,,,,,,,,,,,,,,,,,,,,,,,,,,,,,,,,,,,,,
2413,0.066,,0.0,,,29.0,,1.12,,,,0.021,,0.017,,0.8,,0.0,,,,,,,,,Room temperature,69.0,Room temperature,561.0,Room temperature,469.0,Room temperature,,,,,,,,,,,,,,,,,,,200,1,,,,,,,550,+,2.475,250.0,N,30,1.0,97.976,,0.0,,,,,,,,,,,,,,,,,,,,,,,,,,,,,,,,,,,,,
2414,0.066,,0.0,,,28.2,,1.12,,,,0.021,,0.017,,0.8,,0.0,,,,,,,,,Room temperature,69.0,Room temperature,558.0,Room temperature,455.0,Room temperature,,,,,,,,,,,,,,,,,,,200,1,,,,,,,550,+,2.475,250.0,N,30,1.0,97.976,,0.0,,,,,,,,,,,,,,,,,,,,,,,,,,,,,,,,,,,,,
2415,0.06,,0.0,,,26.8,,1.0,,,,0.017,,0.016,,0.68,,0.0,,,,,,,,,Room temperature,66.0,Room temperature,540.0,Room temperature,449.0,Room temperature,,,,,,,,,,,,,,,,,,,200,1,,,,,,,650,+,2.925,250.0,N,30,1.0,98.227,,0.0,,,,,,,,,,,,,,,,,,,,,,,,,,,,,,,,,,,,,
2416,0.06,,0.0,,,26.8,,1.0,,,,0.017,,0.016,,0.68,,0.0,,,,,,,,,Room temperature,65.0,Room temperature,543.0,Room temperature,453.0,Room temperature,,,,,,,,,,,,,,,,,,,200,1,,,,,,,650,+,2.925,250.0,N,30,1.0,98.227,,0.0,,,,,,,,,,,,,,,,,,,,,,,,,,,,,,,,,,,,,
2417,0.07,,0.0,,,26.6,,1.45,,,,0.027000000000000003,,0.015,,1.14,,0.0,,,,,,,,,Room temperature,64.0,Room temperature,636.0,Room temperature,530.0,Room temperature,,,,,,,,,,,,,,,,,,,200,1,,,,,,,450,+,2.025,250.0,N,30,1.0,97.29799999999999,,0.0,,,,,,,,,,,,,,,,,,,,,,,,,,,,,,,,,,,,,
2418,0.07,,0.0,,,26.6,,1.45,,,,0.027000000000000003,,0.015,,1.14,,0.0,,,,,,,,,Room temperature,65.0,Room temperature,633.0,Room temperature,530.0,Room temperature,,,,,,,,,,,,,,,,,,,200,1,,,,,,,450,+,2.025,250.0,N,30,1.0,97.29799999999999,,0.0,,,,,,,,,,,,,,,,,,,,,,,,,,,,,,,,,,,,,
2419,0.064,,0.0,,,23.6,,1.33,,,,0.024,,0.013,,0.95,,0.0,,,,,,,,,Room temperature,63.0,Room temperature,613.0,Room temperature,516.0,Room temperature,,,,,,,,,,,,,,,,,,,200,1,,,,,,,550,+,2.475,250.0,N,30,1.0,97.619,,0.0,,,,,,,,,,,,,,,,,,,,,,,,,,,,,,,,,,,,,
2420,0.064,,0.0,,,26.0,,1.33,,,,0.024,,0.013,,0.95,,0.0,,,,,,,,,Room temperature,62.0,Room temperature,619.0,Room temperature,516.0,Room temperature,,,,,,,,,,,,,,,,,,,200,1,,,,,,,550,+,2.475,250.0,N,30,1.0,97.619,,0.0,,,,,,,,,,,,,,,,,,,,,,,,,,,,,,,,,,,,,
