Repository: PrasannS/WeldingAnalysis

# Analyzing Weld Composite Material and Mechanial properties using statistical / machine learning approaches

## Webscraping

### The data for this projects was obtained via webscraping welding materials data from the following sites

- [Certilas Welding Products Dataset](https://certilas.nl/en/catalogue)
- [Lincoln Electric Welding Products Dataset](https://www.lincolnelectric.com/en-us/consumables/Pages/consumables.aspx)
- [Citrination Weld Composites Dataset](https://citrination.com/datasets/114194/show_search?searchMatchOption=fuzzyMatch)

This scraping was done through the combination of webscraping and data preprocessing using BeautifulSoup and Pandas. See

File: data/combined_data/200124_final_data.csv (part 21 of 37)
2421,0.073,,0.0,,,27.8,,1.14,,,,0.018000000000000002,,0.015,,0.76,,0.0,,,,,,,,,Room temperature,65.0,Room temperature,577.0,Room temperature,481.0,Room temperature,,,,,,,,,,,,,,,,,,,200,1,,,,,,,650,+,2.925,250.0,N,30,1.0,97.994,,0.0,,,,,,,,,,,,,,,,,,,,,,,,,,,,,,,,,,,,,
2422,0.073,,0.0,,,26.2,,1.14,,,,0.018000000000000002,,0.015,,0.76,,0.0,,,,,,,,,Room temperature,65.0,Room temperature,581.0,Room temperature,479.0,Room temperature,,,,,,,,,,,,,,,,,,,200,1,,,,,,,650,+,2.925,250.0,N,30,1.0,97.994,,0.0,,,,,,,,,,,,,,,,,,,,,,,,,,,,,,,,,,,,,
2423,0.07200000000000001,,0.0,,,23.4,,1.71,,,,0.028,,0.015,,1.08,,0.0,,,,,,,,,Room temperature,51.0,Room temperature,690.0,Room temperature,592.0,Room temperature,,,,,,,,,,,,,,,,,,,200,1,,,,,,,450,+,2.025,250.0,N,30,1.0,97.095,,0.0,,,,,,,,,,,,,,,,,,,,,,,,,,,,,,,,,,,,,
2424,0.07200000000000001,,0.0,,,21.0,,1.71,,,,0.028,,0.015,,1.08,,0.0,,,,,,,,,Room temperature,47.0,Room temperature,686.0,Room temperature,584.0,Room temperature,,,,,,,,,,,,,,,,,,,200,1,,,,,,,450,+,2.025,250.0,N,30,1.0,97.095,,0.0,,,,,,,,,,,,,,,,,,,,,,,,,,,,,,,,,,,,,
2425,0.071,,0.0,,,25.0,,1.53,,,,0.022,,0.012,,0.84,,0.0,,,,,,,,,Room temperature,56.0,Room temperature,652.0,Room temperature,560.0,Room temperature,,,,,,,,,,,,,,,,,,,200,1,,,,,,,550,+,2.475,250.0,N,30,1.0,97.525,,0.0,,,,,,,,,,,,,,,,,,,,,,,,,,,,,,,,,,,,,
2426,0.071,,0.0,,,22.8,,1.53,,,,0.022,,0.012,,0.84,,0.0,,,,,,,,,Room temperature,54.0,Room temperature,651.0,Room temperature,577.0,Room temperature,,,,,,,,,,,,,,,,,,,200,1,,,,,,,550,+,2.475,250.0,N,30,1.0,97.525,,0.0,,,,,,,,,,,,,,,,,,,,,,,,,,,,,,,,,,,,,
2427,0.077,,0.0,,,25.4,,1.43,,,,0.017,,0.013,,0.64,,0.0,,,,,,,,,Room temperature,59.0,Room temperature,613.0,Room temperature,516.0,Room temperature,,,,,,,,,,,,,,,,,,,200,1,,,,,,,650,+,2.925,250.0,N,30,1.0,97.823,,0.0,,,,,,,,,,,,,,,,,,,,,,,,,,,,,,,,,,,,,
2428,0.077,,0.0,,,24.0,,1.43,,,,0.017,,0.013,,0.64,,0.0,,,,,,,,,Room temperature,58.0,Room temperature,617.0,Room temperature,520.0,Room temperature,,,,,,,,,,,,,,,,,,,200,1,,,,,,,650,+,2.925,250.0,N,30,1.0,97.823,,0.0,,,,,,,,,,,,,,,,,,,,,,,,,,,,,,,,,,,,,
2429,0.073,,0.0,0.0,,32.4,,0.64,,0.0,0.0,0.006999999999999999,,0.008,,0.34,,0.0005,,,,,,,,,Room temperature,76.0,Room temperature,494.0,Room temperature,404.0,Room temperature,,,,,,,,,,,,,N,N,1.0,200.0,N,N,250,14,,,,,,,,,,,,,1.0,98.9315,,,,,,,,,,,,,,,,,,,,,,,,,,,,,,,,,,,,,,,
2430,0.073,,0.0,0.0,,,,0.64,,0.0,0.0,0.006999999999999999,,0.008,,0.34,,0.0005,,,,,,,,,,,,,,,,,,,,,,,,,,,,,,,,,,,,,,,,,,,,,,,,1.0,98.9315,,,,,,,,,,,,,,,,,,,,,,,,,,,,,,,,,,,,,,,
2431,0.073,,0.0,0.0,,,,0.64,,0.0,0.0,0.006999999999999999,,0.008,,0.34,,0.0005,,,,,,,,,,,,,,,,,,,,,,,,,,,,,,,,,,,,,,,,,,,,,,,,1.0,98.9315,,,,,,,,,,,,,,,,,,,,,,,,,,,,,,,,,,,,,,,
2432,0.064,,0.0,0.0,,31.8,,0.63,,0.0,0.92,0.008,,0.006,,0.3,,0.0005,,,,,,,,,Room temperature,77.0,Room temperature,501.0,Room temperature,423.0,Room temperature,,,,,,,,,,,,,N,N,1.0,200.0,N,N,250,14,,,,,,,,,,,,,1.0,98.0715,,,,,,,,,,,,,,,,,,,,,,,,,,,,,,,,,,,,,,,
2433,0.064,,0.0,0.0,,,,0.63,,0.0,0.92,0.008,,0.006,,0.3,,0.0005,,,,,,,,,,,,,,,,,,,,,,,,,,,,,,,,,,,,,,,,,,,,,,,,1.0,98.0715,,,,,,,,,,,,,,,,,,,,,,,,,,,,,,,,,,,,,,,
2434,0.064,,0.0,0.0,,,,0.63,,0.0,0.92,0.008,,0.006,,0.3,,0.0005,,,,,,,,,,,,,,,,,,,,,,,,,,,,,,,,,,,,,,,,,,,,,,,,1.0,98.0715,,,,,,,,,,,,,,,,,,,,,,,,,,,,,,,,,,,,,,,
2435,0.065,,0.0,0.0,,32.4,,0.61,,0.0,2.14,0.006999999999999999,,0.006999999999999999,,0.26,,0.0005,,,,,,,,,Room temperature,76.0,Room temperature,528.0,Room temperature,443.0,Room temperature,,,,,,,,,,,,,N,N,1.0,200.0,N,N,250,14,,,,,,,,,,,,,1.0,96.9105,,,,,,,,,,,,,,,,,,,,,,,,,,,,,,,,,,,,,,,
2436,0.065,,0.0,0.0,,,,0.61,,0.0,2.14,0.006999999999999999,,0.006999999999999999,,0.26,,0.0005,,,,,,,,,,,,,,,,,,,,,,,,,,,,,,,,,,,,,,,,,,,,,,,,1.0,96.9105,,,,,,,,,,,,,,,,,,,,,,,,,,,,,,,,,,,,,,,
2437,0.065,,0.0,0.0,,,,0.61,,0.0,2.14,0.006999999999999999,,0.006999999999999999,,0.26,,0.0005,,,,,,,,,,,,,,,,,,,,,,,,,,,,,,,,,,,,,,,,,,,,,,,,1.0,96.9105,,,,,,,,,,,,,,,,,,,,,,,,,,,,,,,,,,,,,,,
2438,0.062,,0.0,0.0,,27.6,,0.62,,0.0,3.01,0.006999999999999999,,0.006999999999999999,,0.29,,0.0005,,,,,,,,,Room temperature,77.0,Room temperature,543.0,Room temperature,457.0,Room temperature,,,,,,,,,,,,,N,N,1.0,200.0,N,N,250,14,,,,,,,,,,,,,1.0,96.0035,,,,,,,,,,,,,,,,,,,,,,,,,,,,,,,,,,,,,,,
2439,0.062,,0.0,0.0,,,,0.62,,0.0,3.01,0.006999999999999999,,0.006999999999999999,,0.29,,0.0005,,,,,,,,,,,,,,,,,,,,,,,,,,,,,,,,,,,,,,,,,,,,,,,,1.0,96.0035,,,,,,,,,,,,,,,,,,,,,,,,,,,,,,,,,,,,,,,
2440,0.062,,0.0,0.0,,,,0.62,,0.0,3.01,0.006999999999999999,,0.006999999999999999,,0.29,,0.0005,,,,,,,,,,,,,,,,,,,,,,,,,,,,,,,,,,,,,,,,,,,,,,,,1.0,96.0035,,,,,,,,,,,,,,,,,,,,,,,,,,,,,,,,,,,,,,,
2441,0.07,,0.0,0.0,,26.0,,0.66,,0.24,0.0,0.008,,0.006,,0.31,,0.0005,,,,,,,,,Room temperature,78.9,Room temperature,518.0,Room temperature,433.0,Room temperature,,,,,,,,,,,,,N,N,1.0,200.0,N,N,250,14,,,,,,,,,,,,,1.0,98.7055,,,,,,,,,,,,,,,,,,,,,,,,,,,,,,,,,,,,,,,
2442,0.07,,0.0,0.0,,,,0.66,,0.24,0.0,0.008,,0.006,,0.31,,0.0005,,,,,,,,,,,,,,,,,,,,,,,,,,,,,,,,,,,,,,,,,,,,,,,,1.0,98.7055,,,,,,,,,,,,,,,,,,,,,,,,,,,,,,,,,,,,,,,
2443,0.07,,0.0,0.0,,,,0.66,,0.24,0.0,0.008,,0.006,,0.31,,0.0005,,,,,,,,,,,,,,,,,,,,,,,,,,,,,,,,,,,,,,,,,,,,,,,,1.0,98.7055,,,,,,,,,,,,,,,,,,,,,,,,,,,,,,,,,,,,,,,
2444,0.073,,0.0,0.0,,24.6,,0.66,,0.5,0.0,0.006999999999999999,,0.006999999999999999,,0.34,,0.0005,,,,,,,,,Room temperature,75.0,Room temperature,559.0,Room temperature,470.0,Room temperature,,,,,,,,,,,,,N,N,1.0,200.0,N,N,250,14,,,,,,,,,,,,,1.0,98.4125,,,,,,,,,,,,,,,,,,,,,,,,,,,,,,,,,,,,,,,
2445,0.073,,0.0,0.0,,,,0.66,,0.5,0.0,0.006999999999999999,,0.006999999999999999,,0.34,,0.0005,,,,,,,,,,,,,,,,,,,,,,,,,,,,,,,,,,,,,,,,,,,,,,,,1.0,98.4125,,,,,,,,,,,,,,,,,,,,,,,,,,,,,,,,,,,,,,,
2446,0.073,,0.0,0.0,,,,0.66,,0.5,0.0,0.006999999999999999,,0.006999999999999999,,0.34,,0.0005,,,,,,,,,,,,,,,,,,,,,,,,,,,,,,,,,,,,,,,,,,,,,,,,1.0,98.4125,,,,,,,,,,,,,,,,,,,,,,,,,,,,,,,,,,,,,,,
2447,0.075,,0.0,0.0,,20.6,,0.63,,1.03,0.0,0.008,,0.008,,0.3,,0.0005,,,,,,,,,Room temperature,73.0,Room temperature,619.0,Room temperature,528.0,Room temperature,,,,,,,,,,,,,N,N,1.0,200.0,N,N,250,14,,,,,,,,,,,,,1.0,97.9485,,,,,,,,,,,,,,,,,,,,,,,,,,,,,,,,,,,,,,,
2448,0.075,,0.0,0.0,,,,0.63,,1.03,0.0,0.008,,0.008,,0.3,,0.0005,,,,,,,,,,,,,,,,,,,,,,,,,,,,,,,,,,,,,,,,,,,,,,,,1.0,97.9485,,,,,,,,,,,,,,,,,,,,,,,,,,,,,,,,,,,,,,,
2449,0.075,,0.0,0.0,,,,0.63,,1.03,0.0,0.008,,0.008,,0.3,,0.0005,,,,,,,,,,,,,,,,,,,,,,,,,,,,,,,,,,,,,,,,,,,,,,,,1.0,97.9485,,,,,,,,,,,,,,,,,,,,,,,,,,,,,,,,,,,,,,,
2450,0.07,,1.01,0.0,,22.0,,0.65,,0.0,0.0,0.01,,0.008,,0.35,,0.0005,,,,,,,,,Room temperature,75.0,Room temperature,559.0,Room temperature,481.0,Room temperature,,,,,,,,,,,,,N,N,1.0,200.0,N,N,250,14,,,,,,,,,,,,,1.0,97.9015,,,,,,,,,,,,,,,,,,,,,,,,,,,,,,,,,,,,,,,
2451,0.07,,1.01,0.0,,,,0.65,,0.0,0.0,0.01,,0.008,,0.35,,0.0005,,,,,,,,,,,,,,,,,,,,,,,,,,,,,,,,,,,,,,,,,,,,,,,,1.0,97.9015,,,,,,,,,,,,,,,,,,,,,,,,,,,,,,,,,,,,,,,
2452,0.07,,1.01,0.0,,,,0.65,,0.0,0.0,0.01,,0.008,,0.35,,0.0005,,,,,,,,,,,,,,,,,,,,,,,,,,,,,,,,,,,,,,,,,,,,,,,,1.0,97.9015,,,,,,,,,,,,,,,,,,,,,,,,,,,,,,,,,,,,,,,
2453,0.07400000000000001,,1.59,0.0,,19.0,,0.58,,0.0,0.0,0.01,,0.008,,0.25,,0.0005,,,,,,,,,Room temperature,71.9,Room temperature,593.0,Room temperature,494.0,Room temperature,,,,,,,,,,,,,N,N,1.0,200.0,N,N,250,14,,,,,,,,,,,,,1.0,97.4875,,,,,,,,,,,,,,,,,,,,,,,,,,,,,,,,,,,,,,,
2454,0.07400000000000001,,1.59,0.0,,,,0.58,,0.0,0.0,0.01,,0.008,,0.25,,0.0005,,,,,,,,,,,,,,,,,,,,,,,,,,,,,,,,,,,,,,,,,,,,,,,,1.0,97.4875,,,,,,,,,,,,,,,,,,,,,,,,,,,,,,,,,,,,,,,
2455,0.07400000000000001,,1.59,0.0,,,,0.58,,0.0,0.0,0.01,,0.008,,0.25,,0.0005,,,,,,,,,,,,,,,,,,,,,,,,,,,,,,,,,,,,,,,,,,,,,,,,1.0,97.4875,,,,,,,,,,,,,,,,,,,,,,,,,,,,,,,,,,,,,,,
2456,0.076,,2.1,0.0,,,,0.64,,0.0,0.0,0.008,,0.008,,0.28,,0.0005,,,,,,,,,,68.6,Room temperature,660.0,Room temperature,565.0,Room temperature,,,,,,,,,,,,,N,N,1.0,200.0,N,N,250,14,,,,,,,,,,,,,1.0,96.8875,,,,,,,,,,,,,,,,,,,,,,,,,,,,,,,,,,,,,,,
2457,0.076,,2.1,0.0,,,,0.64,,0.0,0.0,0.008,,0.008,,0.28,,0.0005,,,,,,,,,,,,,,,,,,,,,,,,,,,,,,,,,,,,,,,,,,,,,,,,1.0,96.8875,,,,,,,,,,,,,,,,,,,,,,,,,,,,,,,,,,,,,,,
2458,0.076,,2.1,0.0,,,,0.64,,0.0,0.0,0.008,,0.008,,0.28,,0.0005,,,,,,,,,,,,,,,,,,,,,,,,,,,,,,,,,,,,,,,,,,,,,,,,1.0,96.8875,,,,,,,,,,,,,,,,,,,,,,,,,,,,,,,,,,,,,,,
2459,0.068,,0.0,0.5,,29.4,,0.62,,0.0,0.0,0.006999999999999999,,0.008,,0.28,,0.0005,,,,,,,,,Room temperature,77.0,Room temperature,468.0,Room temperature,391.0,Room temperature,,,,,,,,,,,,,N,N,1.0,200.0,N,N,250,14,,,,,,,,,,,,,1.0,98.5165,,,,,,,,,,,,,,,,,,,,,,,,,,,,,,,,,,,,,,,
2460,0.068,,0.0,0.5,,,,0.62,,0.0,0.0,0.006999999999999999,,0.008,,0.28,,0.0005,,,,,,,,,,,,,,,,,,,,,,,,,,,,,,,,,,,,,,,,,,,,,,,,1.0,98.5165,,,,,,,,,,,,,,,,,,,,,,,,,,,,,,,,,,,,,,,
2461,0.068,,0.0,0.5,,,,0.62,,0.0,0.0,0.006999999999999999,,0.008,,0.28,,0.0005,,,,,,,,,,,,,,,,,,,,,,,,,,,,,,,,,,,,,,,,,,,,,,,,1.0,98.5165,,,,,,,,,,,,,,,,,,,,,,,,,,,,,,,,,,,,,,,
2462,0.065,,0.0,1.03,,31.6,,0.62,,0.0,0.0,0.009000000000000001,,0.006999999999999999,,0.3,,0.0005,,,,,,,,,Room temperature,78.9,Room temperature,509.0,Room temperature,439.0,Room temperature,,,,,,,,,,,,,N,N,1.0,200.0,N,N,250,14,,,,,,,,,,,,,1.0,97.9685,,,,,,,,,,,,,,,,,,,,,,,,,,,,,,,,,,,,,,,
2463,0.065,,0.0,1.03,,,,0.62,,0.0,0.0,0.009000000000000001,,0.006999999999999999,,0.3,,0.0005,,,,,,,,,,,,,,,,,,,,,,,,,,,,,,,,,,,,,,,,,,,,,,,,1.0,97.9685,,,,,,,,,,,,,,,,,,,,,,,,,,,,,,,,,,,,,,,
2464,0.065,,0.0,1.03,,,,0.62,,0.0,0.0,0.009000000000000001,,0.006999999999999999,,0.3,,0.0005,,,,,,,,,,,,,,,,,,,,,,,,,,,,,,,,,,,,,,,,,,,,,,,,1.0,97.9685,,,,,,,,,,,,,,,,,,,,,,,,,,,,,,,,,,,,,,,
2465,0.064,,0.0,1.6,,26.6,,0.64,,0.0,0.0,0.008,,0.006999999999999999,,0.32,,0.0005,,,,,,,,,Room temperature,73.0,Room temperature,565.0,Room temperature,504.0,Room temperature,,,,,,,,,,,,,N,N,1.0,200.0,N,N,250,14,,,,,,,,,,,,,1.0,97.3605,,,,,,,,,,,,,,,,,,,,,,,,,,,,,,,,,,,,,,,
2466,0.064,,0.0,1.6,,,,0.64,,0.0,0.0,0.008,,0.006999999999999999,,0.32,,0.0005,,,,,,,,,,,,,,,,,,,,,,,,,,,,,,,,,,,,,,,,,,,,,,,,1.0,97.3605,,,,,,,,,,,,,,,,,,,,,,,,,,,,,,,,,,,,,,,
2467,0.064,,0.0,1.6,,,,0.64,,0.0,0.0,0.008,,0.006999999999999999,,0.32,,0.0005,,,,,,,,,,,,,,,,,,,,,,,,,,,,,,,,,,,,,,,,,,,,,,,,1.0,97.3605,,,,,,,,,,,,,,,,,,,,,,,,,,,,,,,,,,,,,,,
2468,0.073,,0.0,0.0,,33.3,,0.64,,0.0,0.0,0.004,,0.005,,0.35,,0.0005,,,,,,,,,Room temperature,77.5,Room temperature,494.0,Room temperature,402.0,Room temperature,,,,,,,,,,,,,N,N,1.0,200.0,N,N,250,14,,,,,,,,,,,,,1.0,98.9275,,,,,,,,,,,,,,,,,,,,,,,,,,,,,,,,,,,,,,,
2469,0.073,,0.0,0.0,,,,0.64,,0.0,0.0,0.004,,0.005,,0.35,,0.0005,,,,,,,,,,,,,,,,,,,,,,,,,,,,,,,,,,,,,,,,,,,,,,,,1.0,98.9275,,,,,,,,,,,,,,,,,,,,,,,,,,,,,,,,,,,,,,,
2470,0.073,,0.0,0.0,,,,0.64,,0.0,0.0,0.004,,0.005,,0.35,,0.0005,,,,,,,,,,,,,,,,,,,,,,,,,,,,,,,,,,,,,,,,,,,,,,,,1.0,98.9275,,,,,,,,,,,,,,,,,,,,,,,,,,,,,,,,,,,,,,,
2471,0.063,,0.0,0.0,,31.8,,0.65,,0.0,0.88,0.009000000000000001,,0.006,,0.31,,0.0005,,,,,,,,,Room temperature,77.0,Room temperature,501.0,Room temperature,423.0,Room temperature,,,,,,,,,,,,,N,N,1.0,200.0,N,N,250,14,,,,,,,,,,,,,1.0,98.0815,,,,,,,,,,,,,,,,,,,,,,,,,,,,,,,,,,,,,,,
2472,0.063,,0.0,0.0,,,,0.65,,0.0,0.88,0.009000000000000001,,0.006,,0.31,,0.0005,,,,,,,,,,,,,,,,,,,,,,,,,,,,,,,,,,,,,,,,,,,,,,,,1.0,98.0815,,,,,,,,,,,,,,,,,,,,,,,,,,,,,,,,,,,,,,,
2473,0.063,,0.0,0.0,,,,0.65,,0.0,0.88,0.009000000000000001,,0.006,,0.31,,0.0005,,,,,,,,,,,,,,,,,,,,,,,,,,,,,,,,,,,,,,,,,,,,,,,,1.0,98.0815,,,,,,,,,,,,,,,,,,,,,,,,,,,,,,,,,,,,,,,
2474,0.064,,0.0,0.0,,28.0,,0.61,,0.0,2.17,0.006999999999999999,,0.006999999999999999,,0.27,,0.0005,,,,,,,,,Room temperature,78.9,Room temperature,537.0,Room temperature,461.0,Room temperature,,,,,,,,,,,,,N,N,1.0,200.0,N,N,250,14,,,,,,,,,,,,,1.0,96.8715,,,,,,,,,,,,,,,,,,,,,,,,,,,,,,,,,,,,,,,
2475,0.064,,0.0,0.0,,,,0.61,,0.0,2.17,0.006999999999999999,,0.006999999999999999,,0.27,,0.0005,,,,,,,,,,,,,,,,,,,,,,,,,,,,,,,,,,,,,,,,,,,,,,,,1.0,96.8715,,,,,,,,,,,,,,,,,,,,,,,,,,,,,,,,,,,,,,,
2476,0.064,,0.0,0.0,,,,0.61,,0.0,2.17,0.006999999999999999,,0.006999999999999999,,0.27,,0.0005,,,,,,,,,,,,,,,,,,,,,,,,,,,,,,,,,,,,,,,,,,,,,,,,1.0,96.8715,,,,,,,,,,,,,,,,,,,,,,,,,,,,,,,,,,,,,,,
2477,0.067,,0.0,0.0,,29.4,,0.65,,0.0,3.03,0.006999999999999999,,0.006999999999999999,,0.3,,0.0005,,,,,,,,,Room temperature,78.0,Room temperature,557.0,Room temperature,477.0,Room temperature,,,,,,,,,,,,,N,N,1.0,200.0,N,N,250,14,,,,,,,,,,,,,1.0,95.9385,,,,,,,,,,,,,,,,,,,,,,,,,,,,,,,,,,,,,,,
2478,0.067,,0.0,0.0,,,,0.65,,0.0,3.03,0.006999999999999999,,0.006999999999999999,,0.3,,0.0005,,,,,,,,,,,,,,,,,,,,,,,,,,,,,,,,,,,,,,,,,,,,,,,,1.0,95.9385,,,,,,,,,,,,,,,,,,,,,,,,,,,,,,,,,,,,,,,
2479,0.067,,0.0,0.0,,,,0.65,,0.0,3.03,0.006999999999999999,,0.006999999999999999,,0.3,,0.0005,,,,,,,,,,,,,,,,,,1.0,Room temperature,,,,,,,28,-114,N,N,1.0,200.0,N,N,250,14,,,,,,,,,,,,,1.0,95.9385,,,,,,,,,,,,,,,,,,,,,,,,,,,,,,,,,,,,,,,
2480,0.069,,0.0,0.0,,24.6,,0.68,,0.24,0.0,0.008,,0.006,,0.33,,0.0005,,,,,,,,,Room temperature,78.6,Room temperature,519.0,Room temperature,436.0,Room temperature,,,,,,,,,,,,,N,N,1.0,200.0,N,N,250,14,,,,,,,,,,,,,1.0,98.6665,,,,,,,,,,,,,,,,,,,,,,,,,,,,,,,,,,,,,,,
2481,0.069,,0.0,0.0,,,,0.68,,0.24,0.0,0.008,,0.006,,0.33,,0.0005,,,,,,,,,,,,,,,,,,,,,,,,,,,,,,,,,,,,,,,,,,,,,,,,1.0,98.6665,,,,,,,,,,,,,,,,,,,,,,,,,,,,,,,,,,,,,,,
2482,0.069,,0.0,0.0,,,,0.68,,0.24,0.0,0.008,,0.006,,0.33,,0.0005,,,,,,,,,,,,,,,,,,1.0,Room temperature,,,,,,,28,-82,N,N,1.0,200.0,N,N,250,14,,,,,,,,,,,,,1.0,98.6665,,,,,,,,,,,,,,,,,,,,,,,,,,,,,,,,,,,,,,,
2483,0.073,,0.0,0.0,,27.2,,0.66,,0.5,0.0,0.006999999999999999,,0.006999999999999999,,0.34,,0.0005,,,,,,,,,Room temperature,78.0,Room temperature,565.0,Room temperature,483.0,Room temperature,,,,,,,,,,,,,N,N,1.0,200.0,N,N,250,14,,,,,,,,,,,,,1.0,98.4125,,,,,,,,,,,,,,,,,,,,,,,,,,,,,,,,,,,,,,,
2484,0.073,,0.0,0.0,,,,0.66,,0.5,0.0,0.006999999999999999,,0.006999999999999999,,0.34,,0.0005,,,,,,,,,,,,,,,,,,,,,,,,,,,,,,,,,,,,,,,,,,,,,,,,1.0,98.4125,,,,,,,,,,,,,,,,,,,,,,,,,,,,,,,,,,,,,,,
2485,0.073,,0.0,0.0,,,,0.66,,0.5,0.0,0.006999999999999999,,0.006999999999999999,,0.34,,0.0005,,,,,,,,,,,,,,,,,,,,,,,,,,,,,,,,,,,,,,,,,,,,,,,,1.0,98.4125,,,,,,,,,,,,,,,,,,,,,,,,,,,,,,,,,,,,,,,
2486,0.07200000000000001,,0.0,0.0,,23.6,,0.66,,1.03,0.0,0.006999999999999999,,0.006999999999999999,,0.32,,0.0005,,,,,,,,,Room temperature,76.0,Room temperature,644.0,Room temperature,565.0,Room temperature,,,,,,,,,,,,,N,N,1.0,200.0,N,N,250,14,,,,,,,,,,,,,1.0,97.9035,,,,,,,,,,,,,,,,,,,,,,,,,,,,,,,,,,,,,,,
2487,0.07200000000000001,,0.0,0.0,,,,0.66,,1.03,0.0,0.006999999999999999,,0.006999999999999999,,0.32,,0.0005,,,,,,,,,,,,,,,,,,,,,,,,,,,,,,,,,,,,,,,,,,,,,,,,1.0,97.9035,,,,,,,,,,,,,,,,,,,,,,,,,,,,,,,,,,,,,,,
2488,0.07200000000000001,,0.0,0.0,,,,0.66,,1.03,0.0,0.006999999999999999,,0.006999999999999999,,0.32,,0.0005,,,,,,,,,,,,,,,,,,,,,,,,,,,,,,,,,,,,,,,,,,,,,,,,1.0,97.9035,,,,,,,,,,,,,,,,,,,,,,,,,,,,,,,,,,,,,,,
2489,0.077,,1.03,0.0,,21.0,,0.66,,0.0,0.0,0.01,,0.008,,0.32,,0.0005,,,,,,,,,Room temperature,77.9,Room temperature,558.0,Room temperature,490.0,Room temperature,,,,,,,,,,,,,N,N,1.0,200.0,N,N,250,14,,,,,,,,,,,,,1.0,97.8945,,,,,,,,,,,,,,,,,,,,,,,,,,,,,,,,,,,,,,,
2490,0.077,,1.03,0.0,,,,0.66,,0.0,0.0,0.01,,0.008,,0.32,,0.0005,,,,,,,,,,,,,,,,,,,,,,,,,,,,,,,,,,,,,,,,,,,,,,,,1.0,97.8945,,,,,,,,,,,,,,,,,,,,,,,,,,,,,,,,,,,,,,,
2491,0.077,,1.03,0.0,,,,0.66,,0.0,0.0,0.01,,0.008,,0.32,,0.0005,,,,,,,,,,,,,,,,,,,,,,,,,,,,,,,,,,,,,,,,,,,,,,,,1.0,97.8945,,,,,,,,,,,,,,,,,,,,,,,,,,,,,,,,,,,,,,,
2492,0.078,,1.6,0.0,,17.0,,0.62,,0.0,0.0,0.005,,0.006999999999999999,,0.26,,0.0005,,,,,,,,,Room temperature,74.0,Room temperature,596.0,Room temperature,509.0,Room temperature,,,,,,,,,,,,,N,N,1.0,200.0,N,N,250,14,,,,,,,,,,,,,1.0,97.4295,,,,,,,,,,,,,,,,,,,,,,,,,,,,,,,,,,,,,,,
2493,0.078,,1.6,0.0,,,,0.62,,0.0,0.0,0.005,,0.006999999999999999,,0.26,,0.0005,,,,,,,,,,,,,,,,,,,,,,,,,,,,,,,,,,,,,,,,,,,,,,,,1.0,97.4295,,,,,,,,,,,,,,,,,,,,,,,,,,,,,,,,,,,,,,,
2494,0.078,,1.6,0.0,,,,0.62,,0.0,0.0,0.005,,0.006999999999999999,,0.26,,0.0005,,,,,,,,,,,,,,,,,,,,,,,,,,,,,,,,,,,,,,,,,,,,,,,,1.0,97.4295,,,,,,,,,,,,,,,,,,,,,,,,,,,,,,,,,,,,,,,
2495,0.078,,2.15,0.0,,18.0,,0.64,,0.0,0.0,0.006999999999999999,,0.008,,0.28,,0.0005,,,,,,,,,Room temperature,68.6,Room temperature,685.0,Room temperature,598.0,Room temperature,,,,,,,,,,,,,N,N,1.0,200.0,N,N,250,14,,,,,,,,,,,,,1.0,96.8365,,,,,,,,,,,,,,,,,,,,,,,,,,,,,,,,,,,,,,,
2496,0.078,,2.15,0.0,,,,0.64,,0.0,0.0,0.006999999999999999,,0.008,,0.28,,0.0005,,,,,,,,,,,,,,,,,,,,,,,,,,,,,,,,,,,,,,,,,,,,,,,,1.0,96.8365,,,,,,,,,,,,,,,,,,,,,,,,,,,,,,,,,,,,,,,
2497,0.078,,2.15,0.0,,,,0.64,,0.0,0.0,0.006999999999999999,,0.008,,0.28,,0.0005,,,,,,,,,,,,,,,,,,,,,,,,,,,,,,,,,,,,,,,,,,,,,,,,1.0,96.8365,,,,,,,,,,,,,,,,,,,,,,,,,,,,,,,,,,,,,,,
2498,0.063,,0.0,0.53,,29.2,,0.64,,0.0,0.0,0.008,,0.008,,0.3,,0.0005,,,,,,,,,Room temperature,78.9,Room temperature,498.0,Room temperature,417.0,Room temperature,,,,,,,,,,,,,N,N,1.0,200.0,N,N,250,14,,,,,,,,,,,,,1.0,98.4505,,,,,,,,,,,,,,,,,,,,,,,,,,,,,,,,,,,,,,,
2499,0.063,,0.0,0.53,,,,0.64,,0.0,0.0,0.008,,0.008,,0.3,,0.0005,,,,,,,,,,,,,,,,,,,,,,,,,,,,,,,,,,,,,,,,,,,,,,,,1.0,98.4505,,,,,,,,,,,,,,,,,,,,,,,,,,,,,,,,,,,,,,,
2500,0.063,,0.0,0.53,,,,0.64,,0.0,0.0,0.008,,0.008,,0.3,,0.0005,,,,,,,,,,,,,,,,,,,,,,,,,,,,,,,,,,,,,,,,,,,,,,,,1.0,98.4505,,,,,,,,,,,,,,,,,,,,,,,,,,,,,,,,,,,,,,,
2501,0.064,,0.0,1.05,,26.6,,0.63,,0.0,0.0,0.006999999999999999,,0.006999999999999999,,0.3,,0.0005,,,,,,,,,Room temperature,77.0,Room temperature,497.0,Room temperature,429.0,Room temperature,,,,,,,,,,,,,N,N,1.0,200.0,N,N,250,14,,,,,,,,,,,,,1.0,97.9415,,,,,,,,,,,,,,,,,,,,,,,,,,,,,,,,,,,,,,,
2502,0.064,,0.0,1.05,,,,0.63,,0.0,0.0,0.006999999999999999,,0.006999999999999999,,0.3,,0.0005,,,,,,,,,,,,,,,,,,,,,,,,,,,,,,,,,,,,,,,,,,,,,,,,1.0,97.9415,,,,,,,,,,,,,,,,,,,,,,,,,,,,,,,,,,,,,,,
2503,0.064,,0.0,1.05,,,,0.63,,0.0,0.0,0.006999999999999999,,0.006999999999999999,,0.3,,0.0005,,,,,,,,,,,,,,,,,,,,,,,,,,,,,,,,,,,,,,,,,,,,,,,,1.0,97.9415,,,,,,,,,,,,,,,,,,,,,,,,,,,,,,,,,,,,,,,
2504,0.066,,0.0,1.44,,28.8,,0.67,,0.0,0.0,0.008,,0.006,,0.37,,0.0005,,,,,,,,,Room temperature,75.0,Room temperature,568.0,Room temperature,516.0,Room temperature,,,,,,,,,,,,,N,N,1.0,200.0,N,N,250,14,,,,,,,,,,,,,1.0,97.4395,,,,,,,,,,,,,,,,,,,,,,,,,,,,,,,,,,,,,,,
2505,0.066,,0.0,1.44,,,,0.67,,0.0,0.0,0.008,,0.006,,0.37,,0.0005,,,,,,,,,,,,,,,,,,,,,,,,,,,,,,,,,,,,,,,,,,,,,,,,1.0,97.4395,,,,,,,,,,,,,,,,,,,,,,,,,,,,,,,,,,,,,,,
2506,0.066,,0.0,1.44,,,,0.67,,0.0,0.0,0.008,,0.006,,0.37,,0.0005,,,,,,,,,,,,,,,,,,,,,,,,,,,,,,,,,,,,,,,,,,,,,,,,1.0,97.4395,,,,,,,,,,,,,,,,,,,,,,,,,,,,,,,,,,,,,,,
2507,0.078,,0.0,0.0,,29.2,,1.43,,0.0,0.0,0.006,,0.006,,0.26,,0.0005,,,,,,,,,Room temperature,78.0,Room temperature,526.0,Room temperature,434.0,Room temperature,,,,,,,,,,,,,N,N,1.0,200.0,N,N,250,14,,,,,,,,,,,,,1.0,98.2195,,,,,,,,,,,,,,,,,,,,,,,,,,,,,,,,,,,,,,,
2508,0.078,,0.0,0.0,,,,1.43,,0.0,0.0,0.006,,0.006,,0.26,,0.0005,,,,,,,,,,,,,,,,,,,,,,,,,,,,,,,,,,,,,,,,,,,,,,,,1.0,98.2195,,,,,,,,,,,,,,,,,,,,,,,,,,,,,,,,,,,,,,,
2509,0.078,,0.0,0.0,,,,1.43,,0.0,0.0,0.006,,0.006,,0.26,,0.0005,,,,,,,,,,,,,,,,,,,,,,,,,,,,,,,,,,,,,,,,,,,,,,,,1.0,98.2195,,,,,,,,,,,,,,,,,,,,,,,,,,,,,,,,,,,,,,,
2510,0.073,,0.0,0.0,,26.0,,1.39,,0.0,0.95,0.006999999999999999,,0.006999999999999999,,0.28,,0.0005,,,,,,,,,Room temperature,78.0,Room temperature,550.0,Room temperature,470.0,Room temperature,,,,,,,,,,,,,N,N,1.0,200.0,N,N,250,14,,,,,,,,,,,,,1.0,97.2925,,,,,,,,,,,,,,,,,,,,,,,,,,,,,,,,,,,,,,,
2511,0.073,,0.0,0.0,,,,1.39,,0.0,0.95,0.006999999999999999,,0.006999999999999999,,0.28,,0.0005,,,,,,,,,,,,,,,,,,,,,,,,,,,,,,,,,,,,,,,,,,,,,,,,1.0,97.2925,,,,,,,,,,,,,,,,,,,,,,,,,,,,,,,,,,,,,,,
2512,0.073,,0.0,0.0,,,,1.39,,0.0,0.95,0.006999999999999999,,0.006999999999999999,,0.28,,0.0005,,,,,,,,,,,,,,,,,,,,,,,,,,,,,,,,,,,,,,,,,,,,,,,,1.0,97.2925,,,,,,,,,,,,,,,,,,,,,,,,,,,,,,,,,,,,,,,
2513,0.071,,0.0,0.0,,21.7,,1.48,,0.0,2.28,0.012,,0.006999999999999999,,0.26,,0.0005,,,,,,,,,Room temperature,75.0,Room temperature,605.0,Room temperature,512.0,Room temperature,,,,,,,,,,,,,N,N,1.0,200.0,N,N,250,14,,,,,,,,,,,,,1.0,95.8895,,,,,,,,,,,,,,,,,,,,,,,,,,,,,,,,,,,,,,,
2514,0.071,,0.0,0.0,,,,1.48,,0.0,2.28,0.012,,0.006999999999999999,,0.26,,0.0005,,,,,,,,,,,,,,,,,,,,,,,,,,,,,,,,,,,,,,,,,,,,,,,,1.0,95.8895,,,,,,,,,,,,,,,,,,,,,,,,,,,,,,,,,,,,,,,
2515,0.071,,0.0,0.0,,,,1.48,,0.0,2.28,0.012,,0.006999999999999999,,0.26,,0.0005,,,,,,,,,,,,,,,,,,,,,,,,,,,,,,,,,,,,,,,,,,,,,,,,1.0,95.8895,,,,,,,,,,,,,,,,,,,,,,,,,,,,,,,,,,,,,,,
2516,0.073,,0.0,0.0,,16.0,,1.43,,0.0,3.12,0.006,,0.008,,0.24,,0.0005,,,,,,,,,Room temperature,70.8,Room temperature,666.0,Room temperature,573.0,Room temperature,,,,,,,,,,,,,N,N,1.0,200.0,N,N,250,14,,,,,,,,,,,,,1.0,95.1225,,,,,,,,,,,,,,,,,,,,,,,,,,,,,,,,,,,,,,,
2517,0.073,,0.0,0.0,,,,1.43,,0.0,3.12,0.006,,0.008,,0.24,,0.0005,,,,,,,,,,,,,,,,,,,,,,,,,,,,,,,,,,,,,,,,,,,,,,,,1.0,95.1225,,,,,,,,,,,,,,,,,,,,,,,,,,,,,,,,,,,,,,,
2518,0.073,,0.0,0.0,,,,1.43,,0.0,3.12,0.006,,0.008,,0.24,,0.0005,,,,,,,,,,,,,,,,,,,,,,,,,,,,,,,,,,,,,,,,,,,,,,,,1.0,95.1225,,,,,,,,,,,,,,,,,,,,,,,,,,,,,,,,,,,,,,,
2519,0.076,,0.0,0.0,,20.4,,1.53,,0.25,0.0,0.006,,0.008,,0.28,,0.0005,,,,,,,,,Room temperature,77.0,Room temperature,570.0,Room temperature,474.0,Room temperature,,,,,,,,,,,,,N,N,1.0,200.0,N,N,250,14,,,,,,,,,,,,,1.0,97.8495,,,,,,,,,,,,,,,,,,,,,,,,,,,,,,,,,,,,,,,
2520,0.076,,0.0,0.0,,,,1.53,,0.25,0.0,0.006,,0.008,,0.28,,0.0005,,,,,,,,,,,,,,,,,,,,,,,,,,,,,,,,,,,,,,,,,,,,,,,,1.0,97.8495,,,,,,,,,,,,,,,,,,,,,,,,,,,,,,,,,,,,,,,
2521,0.076,,0.0,0.0,,,,1.53,,0.25,0.0,0.006,,0.008,,0.28,,0.0005,,,,,,,,,,,,,,,,,,,,,,,,,,,,,,,,,,,,,,,,,,,,,,,,1.0,97.8495,,,,,,,,,,,,,,,,,,,,,,,,,,,,,,,,,,,,,,,
2522,0.076,,0.0,0.0,,19.4,,1.45,,0.5,0.0,0.006,,0.008,,0.25,,0.0005,,,,,,,,,Room temperature,75.0,Room temperature,610.0,Room temperature,523.0,Room temperature,,,,,,,,,,,,,N,N,1.0,200.0,N,N,250,14,,,,,,,,,,,,,1.0,97.7095,,,,,,,,,,,,,,,,,,,,,,,,,,,,,,,,,,,,,,,
2523,0.076,,0.0,0.0,,,,1.45,,0.5,0.0,0.006,,0.008,,0.25,,0.0005,,,,,,,,,,,,,,,,,,,,,,,,,,,,,,,,,,,,,,,,,,,,,,,,1.0,97.7095,,,,,,,,,,,,,,,,,,,,,,,,,,,,,,,,,,,,,,,
2524,0.076,,0.0,0.0,,,,1.45,,0.5,0.0,0.006,,0.008,,0.25,,0.0005,,,,,,,,,,,,,,,,,,,,,,,,,,,,,,,,,,,,,,,,,,,,,,,,1.0,97.7095,,,,,,,,,,,,,,,,,,,,,,,,,,,,,,,,,,,,,,,
2525,0.076,,0.0,0.0,,19.2,,1.41,,1.11,0.0,0.006,,0.008,,0.24,,0.0005,,,,,,,,,Room temperature,68.6,Room temperature,699.0,Room temperature,594.0,Room temperature,,,,,,,,,,,,,N,N,1.0,200.0,N,N,250,14,,,,,,,,,,,,,1.0,97.1495,,,,,,,,,,,,,,,,,,,,,,,,,,,,,,,,,,,,,,,
2526,0.076,,0.0,0.0,,,,1.41,,1.11,0.0,0.006,,0.008,,0.24,,0.0005,,,,,,,,,,,,,,,,,,,,,,,,,,,,,,,,,,,,,,,,,,,,,,,,1.0,97.1495,,,,,,,,,,,,,,,,,,,,,,,,,,,,,,,,,,,,,,,
2527,0.076,,0.0,0.0,,,,1.41,,1.11,0.0,0.006,,0.008,,0.24,,0.0005,,,,,,,,,,,,,,,,,,,,,,,,,,,,,,,,,,,,,,,,,,,,,,,,1.0,97.1495,,,,,,,,,,,,,,,,,,,,,,,,,,,,,,,,,,,,,,,
2528,0.08,,1.07,0.0,,18.0,,1.48,,0.0,0.0,0.006,,0.006999999999999999,,0.28,,0.0005,,,,,,,,,Room temperature,68.6,Room temperature,658.0,Room temperature,570.0,Room temperature,,,,,,,,,,,,,N,N,1.0,200.0,N,N,250,14,,,,,,,,,,,,,1.0,97.0765,,,,,,,,,,,,,,,,,,,,,,,,,,,,,,,,,,,,,,,
2529,0.08,,1.07,0.0,,,,1.48,,0.0,0.0,0.006,,0.006999999999999999,,0.28,,0.0005,,,,,,,,,,,,,,,,,,,,,,,,,,,,,,,,,,,,,,,,,,,,,,,,1.0,97.0765,,,,,,,,,,,,,,,,,,,,,,,,,,,,,,,,,,,,,,,
2530,0.08,,1.07,0.0,,,,1.48,,0.0,0.0,0.006,,0.006999999999999999,,0.28,,0.0005,,,,,,,,,,,,,,,,,,,,,,,,,,,,,,,,,,,,,,,,,,,,,,,,1.0,97.0765,,,,,,,,,,,,,,,,,,,,,,,,,,,,,,,,,,,,,,,
2531,0.075,,1.55,0.0,,17.8,,1.48,,0.0,0.0,0.005,,0.006999999999999999,,0.28,,0.0005,,,,,,,,,Room temperature,69.7,Room temperature,687.0,Room temperature,591.0,Room temperature,,,,,,,,,,,,,N,N,1.0,200.0,N,N,250,14,,,,,,,,,,,,,1.0,96.6025,,,,,,,,,,,,,,,,,,,,,,,,,,,,,,,,,,,,,,,
2532,0.075,,1.55,0.0,,,,1.48,,0.0,0.0,0.005,,0.006999999999999999,,0.28,,0.0005,,,,,,,,,,,,,,,,,,,,,,,,,,,,,,,,,,,,,,,,,,,,,,,,1.0,96.6025,,,,,,,,,,,,,,,,,,,,,,,,,,,,,,,,,,,,,,,
2533,0.075,,1.55,0.0,,,,1.48,,0.0,0.0,0.005,,0.006999999999999999,,0.28,,0.0005,,,,,,,,,,,,,,,,,,,,,,,,,,,,,,,,,,,,,,,,,,,,,,,,1.0,96.6025,,,,,,,,,,,,,,,,,,,,,,,,,,,,,,,,,,,,,,,
2534,0.076,,1.96,0.0,,18.5,,1.44,,0.0,0.0,0.006999999999999999,,0.006999999999999999,,0.28,,0.0005,,,,,,,,,Room temperature,68.6,Room temperature,730.0,Room temperature,637.0,Room temperature,,,,,,,,,,,,,N,N,1.0,200.0,N,N,250,14,,,,,,,,,,,,,1.0,96.2295,,,,,,,,,,,,,,,,,,,,,,,,,,,,,,,,,,,,,,,
2535,0.076,,1.96,0.0,,,,1.44,,0.0,0.0,0.006999999999999999,,0.006999999999999999,,0.28,,0.0005,,,,,,,,,,,,,,,,,,,,,,,,,,,,,,,,,,,,,,,,,,,,,,,,1.0,96.2295,,,,,,,,,,,,,,,,,,,,,,,,,,,,,,,,,,,,,,,
2536,0.076,,1.96,0.0,,,,1.44,,0.0,0.0,0.006999999999999999,,0.006999999999999999,,0.28,,0.0005,,,,,,,,,,,,,,,,,,,,,,,,,,,,,,,,,,,,,,,,,,,,,,,,1.0,96.2295,,,,,,,,,,,,,,,,,,,,,,,,,,,,,,,,,,,,,,,
2537,0.08,,0.0,0.55,,26.6,,1.47,,0.0,0.0,0.006999999999999999,,0.006999999999999999,,0.24,,0.0005,,,,,,,,,Room temperature,78.9,Room temperature,535.0,Room temperature,453.0,Room temperature,,,,,,,,,,,,,N,N,1.0,200.0,N,N,250,14,,,,,,,,,,,,,1.0,97.6455,,,,,,,,,,,,,,,,,,,,,,,,,,,,,,,,,,,,,,,
2538,0.08,,0.0,0.55,,,,1.47,,0.0,0.0,0.006999999999999999,,0.006999999999999999,,0.24,,0.0005,,,,,,,,,,,,,,,,,,,,,,,,,,,,,,,,,,,,,,,,,,,,,,,,1.0,97.6455,,,,,,,,,,,,,,,,,,,,,,,,,,,,,,,,,,,,,,,
2539,0.08,,0.0,0.55,,,,1.47,,0.0,0.0,0.006999999999999999,,0.006999999999999999,,0.24,,0.0005,,,,,,,,,,,,,,,,,,,,,,,,,,,,,,,,,,,,,,,,,,,,,,,,1.0,97.6455,,,,,,,,,,,,,,,,,,,,,,,,,,,,,,,,,,,,,,,
2540,0.075,,0.0,1.06,,25.0,,1.41,,0.0,0.0,0.008,,0.006,,0.24,,0.0005,,,,,,,,,Room temperature,75.0,Room temperature,566.0,Room temperature,492.0,Room temperature,,,,,,,,,,,,,N,N,1.0,200.0,N,N,250,14,,,,,,,,,,,,,1.0,97.2005,,,,,,,,,,,,,,,,,,,,,,,,,,,,,,,,,,,,,,,
2541,0.075,,0.0,1.06,,,,1.41,,0.0,0.0,0.008,,0.006,,0.24,,0.0005,,,,,,,,,,,,,,,,,,,,,,,,,,,,,,,,,,,,,,,,,,,,,,,,1.0,97.2005,,,,,,,,,,,,,,,,,,,,,,,,,,,,,,,,,,,,,,,
2542,0.075,,0.0,1.06,,,,1.41,,0.0,0.0,0.008,,0.006,,0.24,,0.0005,,,,,,,,,,,,,,,,,,,,,,,,,,,,,,,,,,,,,,,,,,,,,,,,1.0,97.2005,,,,,,,,,,,,,,,,,,,,,,,,,,,,,,,,,,,,,,,
2543,0.07400000000000001,,0.0,1.63,,23.2,,1.36,,0.0,0.0,0.01,,0.008,,0.22,,0.0005,,,,,,,,,Room temperature,70.8,Room temperature,638.0,Room temperature,559.0,Room temperature,,,,,,,,,,,,,N,N,1.0,200.0,N,N,250,14,,,,,,,,,,,,,1.0,96.6975,,,,,,,,,,,,,,,,,,,,,,,,,,,,,,,,,,,,,,,
2544,0.07400000000000001,,0.0,1.63,,,,1.36,,0.0,0.0,0.01,,0.008,,0.22,,0.0005,,,,,,,,,,,,,,,,,,,,,,,,,,,,,,,,,,,,,,,,,,,,,,,,1.0,96.6975,,,,,,,,,,,,,,,,,,,,,,,,,,,,,,,,,,,,,,,
2545,0.07400000000000001,,0.0,1.63,,,,1.36,,0.0,0.0,0.01,,0.008,,0.22,,0.0005,,,,,,,,,,,,,,,,,,,,,,,,,,,,,,,,,,,,,,,,,,,,,,,,1.0,96.6975,,,,,,,,,,,,,,,,,,,,,,,,,,,,,,,,,,,,,,,
2546,0.07400000000000001,,0.0,0.0,,27.6,,1.46,,0.0,0.0,0.008,,0.008,,0.28,,0.0005,,,,,,,,,Room temperature,78.9,Room temperature,533.0,Room temperature,460.0,Room temperature,,,,,,,,,,,,,N,N,1.0,200.0,N,N,250,14,,,,,,,,,,,,,1.0,98.1695,,,,,,,,,,,,,,,,,,,,,,,,,,,,,,,,,,,,,,,
2547,0.07400000000000001,,0.0,0.0,,,,1.46,,0.0,0.0,0.008,,0.008,,0.28,,0.0005,,,,,,,,,,,,,,,,,,,,,,,,,,,,,,,,,,,,,,,,,,,,,,,,1.0,98.1695,,,,,,,,,,,,,,,,,,,,,,,,,,,,,,,,,,,,,,,
2548,0.07400000000000001,,0.0,0.0,,,,1.46,,0.0,0.0,0.008,,0.008,,0.28,,0.0005,,,,,,,,,,,,,,,,,,,,,,,,,,,,,,,,,,,,,,,,,,,,,,,,1.0,98.1695,,,,,,,,,,,,,,,,,,,,,,,,,,,,,,,,,,,,,,,
2549,0.076,,0.0,0.0,,27.2,,1.48,,0.0,0.95,0.006,,0.008,,0.25,,0.0005,,,,,,,,,Room temperature,78.9,Room temperature,551.0,Room temperature,498.0,Room temperature,,,,,,,,,,,,,N,N,1.0,200.0,N,N,250,14,,,,,,,,,,,,,1.0,97.2295,,,,,,,,,,,,,,,,,,,,,,,,,,,,,,,,,,,,,,,
2550,0.076,,0.0,0.0,,,,1.48,,0.0,0.95,0.006,,0.008,,0.25,,0.0005,,,,,,,,,,,,,,,,,,,,,,,,,,,,,,,,,,,,,,,,,,,,,,,,1.0,97.2295,,,,,,,,,,,,,,,,,,,,,,,,,,,,,,,,,,,,,,,
2551,0.076,,0.0,0.0,,,,1.48,,0.0,0.95,0.006,,0.008,,0.25,,0.0005,,,,,,,,,,,,,,,,,,,,,,,,,,,,,,,,,,,,,,,,,,,,,,,,1.0,97.2295,,,,,,,,,,,,,,,,,,,,,,,,,,,,,,,,,,,,,,,
2552,0.068,,0.0,0.0,,25.6,,1.46,,0.0,2.24,0.006999999999999999,,0.008,,0.27,,0.0005,,,,,,,,,Room temperature,78.0,Room temperature,622.0,Room temperature,555.0,Room temperature,,,,,,,,,,,,,N,N,1.0,200.0,N,N,250,14,,,,,,,,,,,,,1.0,95.9465,,,,,,,,,,,,,,,,,,,,,,,,,,,,,,,,,,,,,,,
2553,0.068,,0.0,0.0,,,,1.46,,0.0,2.24,0.006999999999999999,,0.008,,0.27,,0.0005,,,,,,,,,,,,,,,,,,,,,,,,,,,,,,,,,,,,,,,,,,,,,,,,1.0,95.9465,,,,,,,,,,,,,,,,,,,,,,,,,,,,,,,,,,,,,,,
2554,0.068,,0.0,0.0,,,,1.46,,0.0,2.24,0.006999999999999999,,0.008,,0.27,,0.0005,,,,,,,,,,,,,,,,,,,,,,,,,,,,,,,,,,,,,,,,,,,,,,,,1.0,95.9465,,,,,,,,,,,,,,,,,,,,,,,,,,,,,,,,,,,,,,,
2555,0.075,,0.0,0.0,,20.0,,1.46,,0.0,3.15,0.006,,0.008,,0.26,,0.0005,,,,,,,,,Room temperature,71.9,Room temperature,680.0,Room temperature,604.0,Room temperature,,,,,,,,,,,,,N,N,1.0,200.0,N,N,250,14,,,,,,,,,,,,,1.0,95.0405,,,,,,,,,,,,,,,,,,,,,,,,,,,,,,,,,,,,,,,
2556,0.075,,0.0,0.0,,,,1.46,,0.0,3.15,0.006,,0.008,,0.26,,0.0005,,,,,,,,,,,,,,,,,,,,,,,,,,,,,,,,,,,,,,,,,,,,,,,,1.0,95.0405,,,,,,,,,,,,,,,,,,,,,,,,,,,,,,,,,,,,,,,
2557,0.075,,0.0,0.0,,,,1.46,,0.0,3.15,0.006,,0.008,,0.26,,0.0005,,,,,,,,,,,,,,,,,,,,,,,,,,,,,,,,,,,,,,,,,,,,,,,,1.0,95.0405,,,,,,,,,,,,,,,,,,,,,,,,,,,,,,,,,,,,,,,
2558,0.076,,0.0,0.0,,25.0,,1.49,,0.25,0.0,0.008,,0.008,,0.26,,5.0,,,,,,,,,Room temperature,77.0,Room temperature,600.0,Room temperature,560.0,Room temperature,,,,,,,,,,,,,N,N,1.0,200.0,N,N,250,14,,,,,,,,,,,,,1.0,92.90799999999999,,,,,,,,,,,,,,,,,,,,,,,,,,,,,,,,,,,,,,,
2559,0.076,,0.0,0.0,,,,1.49,,0.25,0.0,0.008,,0.008,,0.26,,5.0,,,,,,,,,,,,,,,,,,,,,,,,,,,,,,,,,,,,,,,,,,,,,,,,1.0,92.90799999999999,,,,,,,,,,,,,,,,,,,,,,,,,,,,,,,,,,,,,,,
2560,0.076,,0.0,0.0,,,,1.49,,0.25,0.0,0.008,,0.008,,0.26,,5.0,,,,,,,,,,,,,,,,,,,,,,,,,,,,,,,,,,,,,,,,,,,,,,,,1.0,92.90799999999999,,,,,,,,,,,,,,,,,,,,,,,,,,,,,,,,,,,,,,,
2561,0.075,,0.0,0.0,,21.0,,1.46,,0.5,0.0,0.006999999999999999,,0.008,,0.26,,5.0,,,,,,,,,Room temperature,74.0,Room temperature,642.0,Room temperature,596.0,Room temperature,,,,,,,,,,,,,N,N,1.0,200.0,N,N,250,14,,,,,,,,,,,,,1.0,92.69,,,,,,,,,,,,,,,,,,,,,,,,,,,,,,,,,,,,,,,
2562,0.075,,0.0,0.0,,,,1.46,,0.5,0.0,0.006999999999999999,,0.008,,0.26,,5.0,,,,,,,,,,,,,,,,,,,,,,,,,,,,,,,,,,,,,,,,,,,,,,,,1.0,92.69,,,,,,,,,,,,,,,,,,,,,,,,,,,,,,,,,,,,,,,
2563,0.075,,0.0,0.0,,,,1.46,,0.5,0.0,0.006999999999999999,,0.008,,0.26,,5.0,,,,,,,,,,,,,,,,,,,,,,,,,,,,,,,,,,,,,,,,,,,,,,,,1.0,92.69,,,,,,,,,,,,,,,,,,,,,,,,,,,,,,,,,,,,,,,
2564,0.075,,0.0,0.0,,20.0,,1.44,,1.07,0.0,0.008,,0.008,,0.25,,5.0,,,,,,,,,Room temperature,70.8,Room temperature,720.0,Room temperature,650.0,Room temperature,,,,,,,,,,,,,N,N,1.0,200.0,N,N,250,14,,,,,,,,,,,,,1.0,92.149,,,,,,,,,,,,,,,,,,,,,,,,,,,,,,,,,,,,,,,
2565,0.075,,0.0,0.0,,,,1.44,,1.07,0.0,0.008,,0.008,,0.25,,5.0,,,,,,,,,,,,,,,,,,,,,,,,,,,,,,,,,,,,,,,,,,,,,,,,1.0,92.149,,,,,,,,,,,,,,,,,,,,,,,,,,,,,,,,,,,,,,,
2566,0.075,,0.0,0.0,,,,1.44,,1.07,0.0,0.008,,0.008,,0.25,,5.0,,,,,,,,,,,,,,,,,,,,,,,,,,,,,,,,,,,,,,,,,,,,,,,,1.0,92.149,,,,,,,,,,,,,,,,,,,,,,,,,,,,,,,,,,,,,,,
2567,0.079,,1.03,0.0,,20.0,,1.56,,0.0,0.0,0.011,,0.006999999999999999,,0.3,,0.0005,,,,,,,,,Room temperature,73.0,Room temperature,672.0,Room temperature,624.0,Room temperature,,,,,,,,,,,,,N,N,1.0,200.0,N,N,250,14,,,,,,,,,,,,,1.0,97.0125,,,,,,,,,,,,,,,,,,,,,,,,,,,,,,,,,,,,,,,
2568,0.079,,1.03,0.0,,,,1.56,,0.0,0.0,0.011,,0.006999999999999999,,0.3,,0.0005,,,,,,,,,,,,,,,,,,,,,,,,,,,,,,,,,,,,,,,,,,,,,,,,1.0,97.0125,,,,,,,,,,,,,,,,,,,,,,,,,,,,,,,,,,,,,,,
2569,0.079,,1.03,0.0,,,,1.56,,0.0,0.0,0.011,,0.006999999999999999,,0.3,,0.0005,,,,,,,,,,,,,,,,,,,,,,,,,,,,,,,,,,,,,,,,,,,,,,,,1.0,97.0125,,,,,,,,,,,,,,,,,,,,,,,,,,,,,,,,,,,,,,,
2570,0.073,,1.53,0.0,,18.4,,1.53,,0.0,0.0,0.01,,0.006999999999999999,,0.29,,0.0005,,,,,,,,,Room temperature,73.0,Room temperature,710.0,Room temperature,650.0,Room temperature,,,,,,,,,,,,,N,N,1.0,200.0,N,N,250,14,,,,,,,,,,,,,1.0,96.5595,,,,,,,,,,,,,,,,,,,,,,,,,,,,,,,,,,,,,,,
2571,0.073,,1.53,0.0,,,,1.53,,0.0,0.0,0.01,,0.006999999999999999,,0.29,,0.0005,,,,,,,,,,,,,,,,,,,,,,,,,,,,,,,,,,,,,,,,,,,,,,,,1.0,96.5595,,,,,,,,,,,,,,,,,,,,,,,,,,,,,,,,,,,,,,,
2572,0.073,,1.53,0.0,,,,1.53,,0.0,0.0,0.01,,0.006999999999999999,,0.29,,0.0005,,,,,,,,,,,,,,,,,,,,,,,,,,,,,,,,,,,,,,,,,,,,,,,,1.0,96.5595,,,,,,,,,,,,,,,,,,,,,,,,,,,,,,,,,,,,,,,
2573,0.078,,1.96,0.0,,16.0,,1.48,,0.0,0.0,0.01,,0.006999999999999999,,0.29,,0.0005,,,,,,,,,Room temperature,67.5,Room temperature,772.0,Room temperature,706.0,Room temperature,,,,,,,,,,,,,N,N,1.0,200.0,N,N,250,14,,,,,,,,,,,,,1.0,96.1745,,,,,,,,,,,,,,,,,,,,,,,,,,,,,,,,,,,,,,,
2574,0.078,,1.96,0.0,,,,1.48,,0.0,0.0,0.01,,0.006999999999999999,,0.29,,0.0005,,,,,,,,,,,,,,,,,,,,,,,,,,,,,,,,,,,,,,,,,,,,,,,,1.0,96.1745,,,,,,,,,,,,,,,,,,,,,,,,,,,,,,,,,,,,,,,
2575,0.078,,1.96,0.0,,,,1.48,,0.0,0.0,0.01,,0.006999999999999999,,0.29,,0.0005,,,,,,,,,,,,,,,,,,,,,,,,,,,,,,,,,,,,,,,,,,,,,,,,1.0,96.1745,,,,,,,,,,,,,,,,,,,,,,,,,,,,,,,,,,,,,,,
2576,0.076,,0.0,0.53,,27.6,,1.48,,0.0,0.0,0.008,,0.006999999999999999,,0.27,,0.0005,,,,,,,,,Room temperature,78.9,Room temperature,557.0,Room temperature,495.0,Room temperature,,,,,,,,,,,,,N,N,1.0,200.0,N,N,250,14,,,,,,,,,,,,,1.0,97.6285,,,,,,,,,,,,,,,,,,,,,,,,,,,,,,,,,,,,,,,
2577,0.076,,0.0,0.53,,,,1.48,,0.0,0.0,0.008,,0.006999999999999999,,0.27,,0.0005,,,,,,,,,,,,,,,,,,,,,,,,,,,,,,,,,,,,,,,,,,,,,,,,1.0,97.6285,,,,,,,,,,,,,,,,,,,,,,,,,,,,,,,,,,,,,,,
2578,0.076,,0.0,0.53,,,,1.48,,0.0,0.0,0.008,,0.006999999999999999,,0.27,,0.0005,,,,,,,,,,,,,,,,,,,,,,,,,,,,,,,,,,,,,,,,,,,,,,,,1.0,97.6285,,,,,,,,,,,,,,,,,,,,,,,,,,,,,,,,,,,,,,,
2579,0.077,,0.0,1.08,,27.4,,1.43,,0.0,0.0,0.008,,0.006999999999999999,,0.25,,0.0005,,,,,,,,,Room temperature,77.4,Room temperature,563.0,Room temperature,487.0,Room temperature,,,,,,,,,,,,,N,N,1.0,200.0,N,N,250,14,,,,,,,,,,,,,1.0,97.1475,,,,,,,,,,,,,,,,,,,,,,,,,,,,,,,,,,,,,,,
2580,0.077,,0.0,1.08,,,,1.43,,0.0,0.0,0.008,,0.006999999999999999,,0.25,,0.0005,,,,,,,,,,,,,,,,,,,,,,,,,,,,,,,,,,,,,,,,,,,,,,,,1.0,97.1475,,,,,,,,,,,,,,,,,,,,,,,,,,,,,,,,,,,,,,,
2581,0.077,,0.0,1.08,,,,1.43,,0.0,0.0,0.008,,0.006999999999999999,,0.25,,0.0005,,,,,,,,,,,,,,,,,,,,,,,,,,,,,,,,,,,,,,,,,,,,,,,,1.0,97.1475,,,,,,,,,,,,,,,,,,,,,,,,,,,,,,,,,,,,,,,
2582,0.069,,0.0,1.6,,25.8,,1.37,,0.0,0.0,0.009000000000000001,,0.006999999999999999,,0.25,,0.0005,,,,,,,,,Room temperature,75.0,Room temperature,625.0,Room temperature,570.0,Room temperature,,,,,,,,,,,,,N,N,1.0,200.0,N,N,250,14,,,,,,,,,,,,,1.0,96.6945,,,,,,,,,,,,,,,,,,,,,,,,,,,,,,,,,,,,,,,
2583,0.069,,0.0,1.6,,,,1.37,,0.0,0.0,0.009000000000000001,,0.006999999999999999,,0.25,,0.0005,,,,,,,,,,,,,,,,,,,,,,,,,,,,,,,,,,,,,,,,,,,,,,,,1.0,96.6945,,,,,,,,,,,,,,,,,,,,,,,,,,,,,,,,,,,,,,,
2584,0.069,,0.0,1.6,,,,1.37,,0.0,0.0,0.009000000000000001,,0.006999999999999999,,0.25,,0.0005,,,,,,,,,,,,,,,,,,,,,,,,,,,,,,,,,,,,,,,,,,,,,,,,1.0,96.6945,,,,,,,,,,,,,,,,,,,,,,,,,,,,,,,,,,,,,,,
2585,0.08800000000000001,,8.2,,,,,0.89,,0.96,0.57,0.017,,0.008,,0.39,,0.18,,,,,,,,,,,,,,830.0,Room temperature,,,,,,,,,,,,,,,,,,,760,2,,,,,,,450,+,2.0,200.0,N,30,1.0,88.697,,,,,,,,,,,,,,,,,,,,,,,,,,,,,,,,,,,,,,,
2586,0.08800000000000001,,8.6,,,,,0.55,,0.98,0.52,0.017,,0.008,,0.38,,0.19,,,,,,,,,,,,,,830.0,Room temperature,,,,,,,,,,,,,,,,,,,760,2,,,,,,,450,+,2.0,200.0,N,30,1.0,88.667,,,,,,,,,,,,,,,,,,,,,,,,,,,,,,,,,,,,,,,
2587,0.098,,8.6,,,,,1.63,,0.98,0.79,0.017,,0.008,,0.39,,0.2,,,,,,,,,,,,,,825.0,Room temperature,,,,,,,,,,,,,,,,,,,760,2,,,,,,,450,+,2.0,200.0,N,30,1.0,87.287,,,,,,,,,,,,,,,,,,,,,,,,,,,,,,,,,,,,,,,
2588,0.1,,8.9,,,,,0.93,,1.02,0.23,0.016,,0.008,,0.36,,0.2,,,,,,,,,,,,,,734.0,Room temperature,,,,,,,,,,,,,,,,,,,760,2,,,,,,,450,+,2.0,200.0,N,30,1.0,88.236,,,,,,,,,,,,,,,,,,,,,,,,,,,,,,,,,,,,,,,
2589,0.1,,8.6,,,,,0.9,,0.98,0.6,0.016,,0.008,,0.35,,0.18,,,,,,,,,,,,,,834.0,Room temperature,,,,,,,,,,,,,,,,,,,760,2,,,,,,,450,+,2.0,200.0,N,30,1.0,88.266,,,,,,,,,,,,,,,,,,,,,,,,,,,,,,,,,,,,,,,
2590,0.08800000000000001,,8.4,,,,,0.88,,0.94,0.57,0.017,,0.008,,0.36,,0.19,,,,,,,,,,,,,,822.0,Room temperature,,,,,,,,,,,,,,,,,,,760,2,,,,,,,450,+,2.0,200.0,N,30,1.0,88.54700000000001,,,,,,,,,,,,,,,,,,,,,,,,,,,,,,,,,,,,,,,
2591,0.09,,8.2,,,,,0.89,,0.94,0.17,0.016,,0.008,,0.34,,0.02,,,,,,,,,,,,,,660.0,Room temperature,,,,,,,,,,,,,,,,,,,760,2,,,,,,,450,+,2.0,200.0,N,30,1.0,89.32600000000002,,,,,,,,,,,,,,,,,,,,,,,,,,,,,,,,,,,,,,,
2592,0.092,,8.4,,,,,0.9,,0.97,0.54,0.016,,0.008,,0.35,,0.17,,,,,,,,,,,,,,832.0,Room temperature,,,,,,,,,,,,,,,,,,,760,2,,,,,,,450,+,2.0,200.0,N,30,1.0,88.554,,,,,,,,,,,,,,,,,,,,,,,,,,,,,,,,,,,,,,,
2593,0.18,,10.2,,,,,0.88,,0.94,0.18,0.017,,0.008,,0.39,,0.28,,,,,,,,,,,,,,,,,,,,,,,,,,,,,,,,,,,,,,,,,,,,,,,,1.0,86.925,,,,,,,,,,,,,,,,,,,,,,,,,,,,,,,,,,,,,,,
2594,0.0,,0.0,96.275,,,,0.85,,0.0,0.0,0.0,,0.0,,2.875,,0.0,,,,,,,,,,,,,,,,,,,,,,,,,,80.0,,,,,,,,,,,,,,,,,,,,,,,0.0,0.0,0.0,,A 5.7: ER CuSi-A,0.0,0.0,"Brazing thin plates and or galvanized plates in the car industry and also for cladding CuMn, CuSiMn and CuZn alloys. Suitable for cladding cast iron and un- and low alloyed steels. Examples: Automobile industry, art work, cladding on steel, cast iron and copper alloys etc. 
",0.0,0.0,1.0,1733: SG-CuSi3,2.1461,0.0,,1.0,,,,,24373: Cu 6560,0.0,0.0, CuSi 3 Laser brazing -welding wire,0.0,0.0,0.0,0.5,0.0,"High quality alloyed copper wire designed for laser welding and brazingThe deposit is a CopperSilicon bronzeSound, pore free deposits on ferrous and noferrous base materialsExcellent corrosion resistance. ",0.0,,,350.0,0.0,"Joining thin steel plates and or galvanized plates in the car industry and also for cladding CuMn, CuSiMn and CuZn alloys. Suitable for cladding cast iron and un- and low alloyed steels.",0.0,0.0,0.0,http://www.ceweld.nl/en/product/cusi-3-laser-brazing-welding-wire
2595,0.4,,17.0,0.0,,,,0.7000000000000001,,1.1,0.5,0.0,,0.0,,0.5,,0.0,,,,,,,,,,,,,,,,,,,,,,,,,,45.0,,,,,,,,,,,,,,,,,,,,,,,0.0,0.0,0.0,12.0,A 5.9: ER 430H Mo,0.0,0.0,"Stainles steel shafts, steam valves, clutch surfaces from trucks, pistons, bearings, fan blades etc.",0.0,0.0,2.0,8556: SG X 35CrMo17,1.4122,0.0,,2.0,AW,,,,14343-A:,0.0,0.0,1.4122,0.0,0.0,0.0,,0.0,"Solid welding wire that combines high hardness with very good corrosion resistance, shiny weld deposit with a little higher hardness than 1.4115. The weld deposit cannot be machined with normal cutting tools, grinding is possible. Hardness approximately 45 HRc. The deposit can be tempered.",0.0,,750.0,550.0,0.0,"X35CrMo17, Cast steels, hardfacing pumps, shafts, seats, steam valves etc.",0.0,0.0,0.0,http://www.ceweld.nl/en/product/14122
2596,0.45,,26.0,0.0,,,,1.7000000000000002,,0.0,35.0,0.0,,0.0,,1.1,,0.0,,,,,,,,,,,,,,,,,,,,,,,,,,,,,,,,,,,,,,,,,,,,,,,,,34.4,0.0,0.0,8.0,A 5.9:,0.0,0.0,Joining and cladding high heat resistant CrNi-steels of the same kind and Cast steels in a low sulphourus invironment.,0.0,0.0,2.0,,1.4853,0.0,,0.0,AW,,,,14343-A: G(Z) 25 35 Zr,0.0,0.0,25-35Nb,1.35,0.0,0.0,,0.0,"Recommended for operating temperatures up to 1150° C in carburized losulphur combustion gas, e. g. reforming ovens in petrochemical plants.",0.0,,690.0,460.0,0.0,"1.4852, 1.4853, G-X 40 NiCrNb 35 25, 1.4857, G-X 40 NiCrSi 35 25, 1.4837, G-X40CrNiSi25-12, 1.4848, G-X40CrNiSi25--20, 1.4849, G-X40NiCr38-18, G-X40NiCrNb35-25, cast steels, HK40, HK45, UNS: J93503, J94204, N08705",0.0,0.0,0.0,http://www.ceweld.nl/en/product/25-35nb
2597,0.1,,0.0,0.0,,,,0.8,,0.5,0.0,0.0,,0.0,,0.5,,0.0,,,,,,,,,,,,,,,,,,,,,,,,,,,,,,,,,,,,,,,,,,,,,,,,,0.0,0.0,0.0,22.0,A 5.5: E 7018-A1,0.0,0.0,Mo alloyed basic electrode for welding heat and creep-resistant steels with yield strength up to 460 N/mm2. ,0.0,0.0,3.0,1913: E Mo B2,,0.0,,0.0,AW,,47.0,,3580-A: E Mo B 42 H5,0.0,0.0,7018 A1,0.0,0.0,0.0,,0.0,Excellent welding characteristics and easy slag removal with remarkable out of position weldabillity. Suited for working temperatures o40°C to 525°C. Mostly used for the construction of boilers and pipes (15Mo3).Hydrogen content (HD < 5 ml/100 g). ,1.0,400.0,580.0,460.0,0.0,"17Mn4, 19Mn5, 15Mo3, 16Mo3, P235GH, P265GH, P295GH, P310GH, A 204 Gr. A-C, St 35.8, St 45.8, StE 480.7 TM, L485, StE460, S460, X65, X70, 1.5415, 1.0481, 1.0482",0.0,0.0,0.0,http://www.ceweld.nl/en/product/7018-a1
