Repository: PrasannS/WeldingAnalysis

# Analyzing Weld Composite Material and Mechanial properties using statistical / machine learning approaches

## Webscraping

### The data for this projects was obtained via webscraping welding materials data from the following sites

- [Certilas Welding Products Dataset](https://certilas.nl/en/catalogue)
- [Lincoln Electric Welding Products Dataset](https://www.lincolnelectric.com/en-us/consumables/Pages/consumables.aspx)
- [Citrination Weld Composites Dataset](https://citrination.com/datasets/114194/show_search?searchMatchOption=fuzzyMatch)

This scraping was done through the combination of webscraping and data preprocessing using BeautifulSoup and Pandas. See

File: data/combined_data/200124_final_data.csv (part 22 of 37)
2598,0.08,,0.0,0.0,,,,1.0,,0.0,0.0,0.015,,0.015,,0.6000000000000001,,0.0,,,,,,,,,,,,,,,,,,,,,,,,,,,,,,,,,,,,,,,,,,,,,,,,,0.0,0.0,0.0,24.0,A 5.1: E 7018-1 H4R,0.0,0.0,"High strenght steel constructions, offshore platforms, pipe welding, shipbuilding, vessel, rigs, drilling, repair welding etc.",0.0,0.0,3.0,1913: E 51 55 B10,,0.0,,0.0,AW,,47.0,,2560-A: E 42 4 B 32 H5 ,0.0,0.0,7018-1,0.0,0.0,0.0,,0.0,The 7011 is a lohydrogen electrode suitable for highly stressed joints with very easy weldability and extreme high mechanical properties for steel and steel castings up to 610 N/mm2 tensile strength and fingrained steels with increased yield strength. It is particularly suited for welding on AC and DC+. The 7011 is suitable for steel with up to 0.6% carbon and has extreme low hydrogen content. HD < 3 ml/100gr. 7011 full fills the US Military specifications (M designation) according AWS against moisture pick up.  ,1.0,400.0,560.0,440.0,0.0,"

Base metal
DIN
EN
ASTM


ShipbuildingUn alloyed steelBoiler steelsSteel castingsPipe steels-Fine grain steelsAPI steels
A, B, D, E, AH 32 till EH 36St 33, to St 52-3 to St 60.2HI, HII, 17Mn4, 19Mn5GS-38 to GS-52St 35.8, St 45.8, St 52.4StE 210.7TM - StE 380.7TMStE 255 till StE 355X42
-P235GH, P265GH,P295GH-P235T1/T2 - P355NL210 - L380S255, S355, S420X42
A 131 / A 106A 515 / A 715A 283 / A 285A 414 / A 662A 372 / A 369A 210 / A 516A 255 / A 333A 350 / A 612


W.Nrs: 1.0035 to 1.0060, 1.0461 to 1.0562, 1.0462 to 1.0565, 1.0345, 1.0425, 1.0481, 1.0482, 1.0308 to 1.0581, 1.0307 to 1.0582, 1.0440, 1.0472, 1.0475, 1.0476, to 1.1830, 1.0416 to 1.0551",0.0,0.0,0.0,http://www.ceweld.nl/en/product/7018-1
2599,0.08,,0.0,0.0,,,,0.55,,0.0,0.0,0.0,,0.0,,0.25,,0.0,,,,,,,,,,,,,,,,,,,,,,,,,,,,,,,,,,,,,,,,,,,,,,,,,0.0,0.0,0.0,22.0,A 5.1: E 7024,0.0,0.0,"Wagon building, shipbuilding, general construction, vessel, containers",0.0,0.0,3.0,1913: E 43 32 RR11 150,,0.0,,0.0,AW,47.0,,,2560-A: E 38 0 RR 53,0.0,0.0,7024 (150),0.0,0.0,0.0,,0.0,"The 7024 is a high performance electrode with a thick rutile coating and a recovery of 150%. For joining and surfacing in mechanical engineering, body and wagon building as well as in the fabrication of vessels and containers and in shipbuilding. Moreover this electrode can be used for all kinds of steel constructions. The 7024 has a high current carrying capacity and good striking properties. This electrode is very economical thanks to low spattering losses and easy slag removal.",1.0,250.0,505.0,3.0,0.0,"

Steel types:Unalloyed steelsBoiler steelsFinegrained steelsShipbuilding platesSteel castings-
DIN:St 33 to St 52.3 HI, HII,17Mn4StE 255 to StE 355A, B, DGS-38 to GS-52-
W.Nr:1.0035, to 1.05701.0345, 1.04251.0481, 1.0475 1.0461 to 1.05621.0440, 1.04721.0416 to 1.0551 


 ",0.0,0.0,0.0,http://www.ceweld.nl/en/product/7024-150
2600,0.08,,0.0,0.0,,,,0.75,,0.0,0.0,0.0,,0.0,,0.30000000000000004,,0.0,,,,,,,,,,,,,,,,,,,,,,,,,,,,,,,,,,,,,,,,,,,,,,,,,0.0,0.0,0.0,22.0,A 5.1: E 7024,0.0,0.0,"Wagon building, shipbuilding, general construction, vessel, containers.",0.0,0.0,3.0,1913: E 51 22 RR 11 200,,0.0,,0.0,AW,47.0,,,2560-A: E 42 0 RR 74,0.0,0.0,7024 (200),0.0,0.0,0.0,,0.0,"The 702200 is a high performance electrode with a thick rutile coating and a recovery of 200%. For joining and surfacing in mechanical engineering, body and wagon building as well as in the fabrication of vessels and containers and in shipbuilding. Moreover this electrode can be used for all kinds of steel constructions. The 702200 has a high current carrying capacity and good striking properties. This electrode is very economical thanks to low spattering losses and easy slag removal.",1.0,250.0,520.0,430.0,0.0,"

Steel types:Unalloyed steelsBoiler steelsFinegrained steelsShipbuilding platesSteel castings-
DIN:St 33 to St 52.3 HI, HII,17Mn4StE 255 to StE 355A, B, DGS-38 to GS-52-
W.Nr:1.0035, to 1.05701.0345, 1.04251.0481, 1.0475 1.0461 to 1.05621.0440, 1.04721.0416 to 1.0551

",0.0,0.0,0.0,http://www.ceweld.nl/en/product/7024-200
2601,0.07,,0.0,0.0,,,,1.0,,0.0,0.0,0.025,,0.025,,0.30000000000000004,,0.0,,,,,,,,,,,,,,,,,,,,,,,,,,,,,,,,,,,,,,,,,,,,,,,,,0.0,0.0,0.0,22.0,A 5.1:E 7027,0.0,0.0,"Wagon building, shipbuilding, general construction, heavy machinery, vessel, containers",0.0,0.0,3.0,1913: E 51 53 AR 11 160,,0.0,,0.0,AW,75.0,47.0,,2560-A: E 42 4 RA 53,0.0,0.0,7027,0.0,0.0,0.0,,0.0,"The 7027 is a high performance electrode with a thick coating and a recovery of 150%. For welding heavy machinery, body and wagon building as well as in the fabrication of vessels and containers and in shipbuilding. Moreover this electrode is ideally suited for primer treated or rusty materials and offers excellent impact properties down t40°C. The 7027 has a high current carrying capacity and self detaching porous slag (excellent for narrow gabs where the slag is often hard to remove).",1.0,105.0,570.0,420.0,0.0,"

Steel types:Unalloyed steelsBoiler steelsFinegrained steelsShipbuilding plates-Steel castings
DIN:St 33 to St 52.3 HI, HII,17Mn4StE 255 to StE 355A, B, D-GS-38 to GS-52
W.Nr:1.0035, to 1.05611.0345, 1.0425-1.0440, 1.04721.04751.0416 


 ",0.0,0.0,0.0,http://www.ceweld.nl/en/product/7027
2602,0.06,,1.1,0.0,,,,0.95,,0.5,0.0,0.0,,0.0,,0.6000000000000001,,0.0,,,,,,,,,,,,,,,,,,,,,,,,,,,,,,,,,,,,,,,,,,,,,,,,,0.0,0.0,0.0,20.0,A 5.5: E 8018-B2,0.0,0.0,"Steam plants, vessel, waste plants, cementation steels, boiler works, tubes, heat exchangers",0.0,0.0,3.0,8575: E CrMo1 B 20+,,0.0,,0.0,AW,95.0,,,3580-A: E CrMo1 B 42 H5,0.0,0.0,8018-B2,0.0,0.0,0.0,,0.0,"Basic electrode for welding of steam production plants, steam pipes and similar joints made of CMo alloyed steel. The weld metal is resistant to working temperatures up to 550°C. as for similarly alloyed steels, quenched and tempered for cementation and nitrating. Hydrogen content: < 5 ml / 100 g weld metal ",1.0,400.0,620.0,470.0,0.0,"13CrMo44, 15CrMo3, 13CrMoV42, 15Cr3, 16MnCr5, 20MnCr5, 15CrMo5, 25CrMo4, GS-22CrMo5, GS-22CrMo54, 1.7335, 1.7015, 1.7131, 1.7147, 1.7262, 1.7218,. 1.7354",0.0,0.0,0.0,http://www.ceweld.nl/en/product/8018-b2
2603,0.05,,0.0,0.0,,,,1.0,,0.0,2.3,0.0,,0.0,,0.5,,0.0,,,,,,,,,,,,,,,,,,,,,,,,,,,,,,,,,,,,,,,,,,,,,,,,,0.0,0.0,0.0,22.0,A 5.5: E 8018-C1 H4R,0.0,0.0,"Low temperature applications, Refrigerated ammonia tanks, Liquefied gas storage, piping and transportation, Weathering steels
",0.0,0.0,3.0,8529: EY 50 76 2 Ni B,,0.0,,0.0,AW,,,55.0,2560-A: E 50 8 2 Ni B 42 H5,0.0,0.0,8018-C1,0.0,0.0,0.0,,0.0,Excelent arc stabillity and easy slag removal with low spatter losses. Developped for high impact strenght properties at extreme sub zero temperatures. Hydrogen content is less than 4ml/100gr weldmetal.,1.0,400.0,630.0,510.0,0.0,"

Material:Finegrained steelsFine Micro alloyed steelsQuenched and temperedLow temperature steels-
DIN:EStE 380 to EStE 500-Naxtra 56TTSt35N to TTSt45V14Ni6 to 16Ni14
W.Nr:1.8911 to 1.8919-1.7279-1.5622 to 1.5639


 ",0.0,0.0,0.0,http://www.ceweld.nl/en/product/8018-c1
2604,0.1,,0.0,0.0,,,,0.9,,0.0,3.5,0.025,,0.025,,0.30000000000000004,,0.0,,,,,,,,,,,,,,,,,,,,,,,,,,,,,,,,,,,,,,,,,,,,,,,,,0.0,0.0,0.0,19.0,A 5.5: E 8018-C2 H4,0.0,0.0,Recommended for fine-grained steels used at low temperature (-60 to -80ºC ).Cryogenic and petrochemical industries. Stocking and distribution of liquid gas or products volatile.,0.0,0.0,3.0,8529: EY 4687 3Ni BH5 20,,0.0,,0.0,AW,,75.0,30.0,2560-A:E 46 6 3Ni B 3 2 H5,0.0,0.0,8018-C2,0.0,0.0,0.0,,0.0,"Basic, Nickel alloyed (above 3%) electrode with excellent welding characteristics and easy slag removal. Extreme tough welding deposit with guaranteed excelent mechanical properties at low temperatures.
HD < 5 ml/100",2.0,350.0,550.0,460.0,0.0,"Plates and tubes made out of fine grain steels, cold tough: 
NFA 35-207: A510PP1 – A550PP2 
NFA 36208: 3.5 Ni 285 ct 355 (12N14) 
DIN : 10Ni14 – 14Ni6 – 16Ni14 
ASTM : A203G D&E – A352GrLC3 – A334Gr3 – A350Gr LF3 ",0.0,0.0,0.0,http://www.ceweld.nl/en/product/8018-c2
2605,0.07,,0.0,0.0,,,,1.3,,0.0,0.9,0.0,,0.0,,0.5,,0.0,,,,,,,,,,,,,,,,,,,,,,,,,,,,,,,,,,,,,,,,,,,,,,,,,0.0,0.0,0.0,22.0,A 5.5: E 8018-G-H4R ,0.0,0.0,"Crane, heavy transport, platforms, vessel and lifting equipment in offshore, pipeline and applications that require NACE requirements (less than 1% Nickel). ",0.0,0.0,3.0,8529: EY 46 87Mn1NiBH5,,580.0,2.0,0.0,AW/SR/PWHT,,120.0,90.0,2560-A: E 50 6 1Ni B 42 H5,0.0,0.0,8018-C3,0.0,0.0,0.0,,0.0,"The basic offshore electrode according to the latest offshore requirements for sub zero temperatures down t60°C. CTOD tested and suitable upto steel types with 460N/mm2 yield strength (such as S460), approved according to grade 5Y46 at Lloyds and DNV. Excellent welding properties and extreme low hydrogen content below 3 ml/100gr weld metal. Ceweld 801C3 is packed in the best in class multi layer vacuum pack to avoid costly and time consuming redrying of the electrodes.",1.0,400.0,640.0,500.0,0.0,"S355, S420, S460, St52, St70.2, , StE380 to StE460, 13Mn4Ni63, 15MnNi63, , 17Mn4, 19Mn5, Corten, Patinax, GS-52 to GS-60, 1.0580 to 1.0070, 1.8900 to 1.8905, 1.8930 to 1.8935, 1.8910 to 1.8915, 1.6217, 1.6210, 1.0481, 1.0482, 1.0551, 1.0553., Oceanfit 52, Oceanfit 60, Oceanfit 65, Oceanfit 355, Oceanfit 420, Oceanfit 460",0.0,0.0,0.0,http://www.ceweld.nl/en/product/8018-c3
2606,0.1,,9.0,0.0,,,,0.8,,1.0,0.7000000000000001,0.0,,0.0,,0.35000000000000003,,0.2,,,,,,,,,,,,,,,,,,,,,,,,,,,,,,,,,,,,,,,,,,,,,,,,,0.0,0.0,0.0,17.0,A 5.5: E 9015-B9,0.0,0.0,"Headers, main steam piping and turbine casings, in fossil fuelled power generating plants. Oil refineries and coal liquefaction and gasification plants. Preheat and Interpas temperature 200°C - 300°C.",0.0,0.0,3.0,,,0.0,,0.0,AW,70.0,,,3580-A: E CrMo91 B 42 H5,0.0,0.04,9015-B9,0.05,0.0,0.0,,0.0,"901B9 is designed to weld equivalent ‘type T91’ T92 CrMo steels modified with small additions of vanadium and tungsten to give improved long term creep properties. These consumables are specifically intended for high integrity structural service at elevated temperature so the minor alloy additions responsible for its creep strength are kept above the minimum considered necessary to ensure satisfactory performance. In this case, weldments will be weakest in the softened (intercritical) HAZ region of parent material, as indicated by scalled ‘type IV’ failure in transverse weld creep tests.",1.0,350.0,760.0,650.0,0.0,"X11CrMo9-1, X12CrMo9.1, X20CrMoV10-1, 1.7389, 1.7386, 1.4922, 1.4935, 1.4904 ASTM: A 199Gr.T9, A335Gr. P9, A351, A213/213M, P91, P92",0.0,0.0,0.0,http://www.ceweld.nl/en/product/9015-b9
2607,0.4,,26.0,0.0,,,,1.0,,0.0,35.0,0.0,,0.0,,0.9,,0.0,,,,,,,,,,,,,,,,,,,,,,,,,,,,,,,,,,,,,,,,,,,,,,,,,35.26,0.0,0.0,8.0,A 5.9:,0.0,0.0,Joining and cladding high heat resistant CrNi-steels of the same kind and Cast steels in a low sulphourus invironment.,0.0,0.0,2.0,,1.4853,0.0,,0.0,AW,,,,14343-A: WZ 25 35 Zr,0.0,0.0,25-35Nb Tig,1.35,0.0,0.0,,0.0,,0.0,,690.0,460.0,0.0,"1.4852, 1.4853,  G-X 40 NiCrNb 35 25, 1.4857, G-X 40 NiCrSi 35 25, 1.4837, G-X40CrNiSi25-12, 1.4848, G-X40CrNiSi25--20, 1.4849, G-X40NiCr38-18, G-X40NiCrNb35-25, cast steels, HK40, HK45, UNS: J93503, J94204, N08705",0.09,0.0,0.0,http://www.ceweld.nl/en/product/25-35nb-tig
2608,0.06,,9.0,0.0,,,,0.6000000000000001,,0.9,0.9,0.0,,0.0,,0.35000000000000003,,0.2,,,,,,,,,,,,,,,,,,,,,,,,,,,,,,,,,,,,,,,,,,,,,,,,,0.0,0.2,0.0,17.0,A 5.5: E 9018-B9,0.0,0.0,"Headers, main steam piping and turbine casings, in fossil fuelled power generating plants. Oil refineries and coal liquefaction and gasification plants. Preheat and Interpas temperature 200°C - 300°C.",0.0,0.0,3.0,,,0.0,,0.0,AW,50.0,,,3580-A: E CrMo91 B42 H5,0.0,0.0,9016-B9,0.0,0.0,0.0,,0.0,"901B9 is designed to weld equivalent ‘type T91’ T92 CrMo steels modified with small additions of Tungsten and Vanadium to give improved long term creep properties. These consumables are specifically intended for high integrity structural service at elevated temperature so the minor alloy additions responsible for its creep strength are kept above the minimum considered necessary to ensure satisfactory performance. In this case, weldments will be weakest in the softened (intercritical) HAZ region of parent material, as indicated by scalled ‘type IV’ failure in transverse weld creep tests.",1.0,400.0,750.0,520.0,0.0,"X11CrMo9-1, X12CrMo9.1, X20CrMoV11-1, X20CrMoV12-1, 1.7386, 1.4922, 1.4935 ASTM: A 199Gr.T9, A335Gr.P9, A351, A213/213M Gr.T/P91Gr.T/P92",0.0,0.0,0.0,http://www.ceweld.nl/en/product/9016-b9-0
2609,0.06,,2.4,0.0,,,,0.9,,1.0,0.0,0.0,,0.0,,0.6000000000000001,,0.0,,,,,,,,,,,,,,,,,,,,,,,,,,,,,,,,,,,,,,,,,,,,,,,,,0.0,0.0,0.0,18.0,A 5.5: E 9018-B3 H4R,0.0,0.0,"Construction of containers, boilers, machines and pipe work. Steam boilers and turbine construction.",0.0,0.0,3.0,8575: E CrMo2 B 20+,,930.0,0.5,0.0,SR/AN,95.0,,,3580-A: E CrMo2 B 42 H5,0.0,0.0,9018-B3,0.0,0.0,0.0,,0.0,Excelent welding properties with low spatter formation and very stable arc. Suitable for welding in all positions except vertical down. Excellent gap bridging for root welding. 118% recovery type for economic production of creep resistant steels and pressurhydrogeresistant 2¼Cr1Msteels.,1.0,400.0,670.0,4.0,0.0,"10CrMo9.10, 12CrMo9-10, 10CrSiMoV7, 12CrSiMo8, 30CrMoV9, GS-18CrMo9.10W.Nrs: 1.7380, 1.8075, 1.7707, 1.7379,ASTM: A 387 Gr. 22, A217 Grade WC9",0.0,0.0,0.0,http://www.ceweld.nl/en/product/9018-b3
2610,0.09,,9.0,0.0,,,,0.9,,0.9,0.4,0.0,,0.0,,0.30000000000000004,,0.2,,,,,,,,,,,,,,,,,,,,,,,,,,,,,,,,,,,,,,,,,,,,,,,,,0.0,0.0,0.0,17.0,A 5.5: E 9018-B9,0.0,0.0,"Headers, main steam piping and turbine casings, in fossil fuelled power generating plants. Oil refineries and coal liquefaction and gasification plants. Preheat and Interpas temperature 200°C - 300°C.",0.0,0.0,3.0,,,0.0,,0.0,AW,50.0,,,3580-A: E CrMo91 B42 H5,0.0,0.0,9018-B9,0.06,0.0,0.0,,0.0,"901B9 is designed to weld equivalent ‘type T91’ T92 CrMo steels modified with small additions of niobium and Vanadium to give improved long term creep properties. These consumables are specifically intended for high integrity structural service at elevated temperature so the minor alloy additions responsible for its creep strength are kept above the minimum considered necessary to ensure satisfactory performance. In this case, weldments will be weakest in the softened (intercritical) HAZ region of parent material, as indicated by scalled ‘type IV’ failure in transverse weld creep tests.",1.0,400.0,735.0,520.0,0.0,"X11CrMo9-1, X12CrMo9.1, X20CrMoV11-1, X20CrMoV12-1, 1.7386, 1.4922, 1.4935 ASTM: A 199Gr.T9, A335Gr.P9, A351, A213/213M Gr.T/P91Gr.T/P92",0.0,0.0,0.0,http://www.ceweld.nl/en/product/9018-b9
2611,0.1,,9.0,0.0,,,,0.9,,0.9,0.4,0.0,,0.0,,0.30000000000000004,,0.2,,,,,,,,,,,,,,,,,,,,,,,,,,,,,,,,,,,,,,,,,,,,,,,,,0.0,1.0,0.0,17.0,A 5.5: E 9018-B9,0.0,0.0,"Headers, main steam piping and turbine casings, in fossil fuelled power generating plants. Oil refineries and coal liquefaction and gasification plants. Preheat and Interpas temperature 200°C - 300°C.",0.0,0.0,3.0,,,0.0,,0.0,,50.0,,,3580-A: E ZCrMoWVNb 911B42 H5,0.0,0.0,9018-B9 (P92),0.05,0.0,0.0,,0.0,"901B9 (P92) is designed to weld equivalent ‘type T/P92 CrMo steels modified with 1,6% Tungsten to match the basemetal creep properties. These consumables are specifically intended for high integrity structural service at elevated temperature so the minor alloy additions responsible for its creep strength are kept above the minimum considered necessary to ensure satisfactory performance. In this case, weldments will be weakest in the softened (intercritical) HAZ region of parent material, as indicated by scalled ‘type IV’ failure in transverse weld creep tests.",1.0,400.0,735.0,520.0,0.0,"For matching T/P92, 9%Cr1.7%W0.5%Mo, creep resisting martensitic steels. X10CrWMoVNb 9 2, ASTM: A182 grade F92, A213 grade T92, A335 grade P92, A387 grade 92, 1.4901, NF 616",0.0,0.0,0.0,http://www.ceweld.nl/en/product/9018-b9-p92
2612,0.06,,0.0,0.0,,,,1.6,,0.30000000000000004,1.0,0.025,,0.025,,0.4,,0.0,,,,,,,,,,,,,,,,,,,,,,,,,,,,,,,,,,,,,,,,,,,,,,,,,0.0,0.0,0.0,21.0,A 5.5: E 9018-G-H4R ,0.0,0.0,"Crane, heavy transport, platforms, vessel and lifting equipment in offshore, pipeline, riser and applications that require NACE requirements (less than 1% Nickel). ",0.0,0.0,3.0,8529: EY 55 76Mn1NiMoB H5,,610.0,2.0,0.0,AW/SR/PWHT,150.0,,55.0,2560-A: E 55 6 Mn 1NiMoB42 H5,0.0,0.0,9018-G,0.0,0.0,0.0,,0.0,"High basic offshore electrode according the latest offshore requirements for sub zero temperatures down t60°C.  Suitable for steel types upto 550 N/mm2 yield strength, excellent welding properties and extreme low hydrogen content below 3 ml/100gr weld metal. The weldmetal is suitable for longer post weld heat treatments as applied in Riser applications.",1.0,400.0,705.0,550.0,0.0,"S460, S500, S550, SSt52, St70.2, , StE500 to StE500, TStE 500, 17MnMoV64, 15CuMoNb5, 11NiMoV53, 20MnMoNi45, Oceanfit 60, Oceanfit 65, Oceanfit 420, Oceanfit 460, 4130, 4140, X80, X90",0.0,0.0,0.0,http://www.ceweld.nl/en/product/9018-g
2613,0.019,,20.5,1.6,,,,2.05,,4.6,25.1,0.013999999999999999,,0.015,,0.35000000000000003,,0.0,,,,,,,,,,,,,,,,,,,,,,,,,,,,,,,,,,,,,,,,,,,,,,,,,0.0,0.0,0.0,35.0,A 5.9: ER 385,0.0,0.0,"Tanks and process vessels, Piping systems, agitators, rotors, cast pumps and valves for use in the fertilizer, phosphoric,sulphuric and acetic acid plants
",0.0,0.0,2.0,8556: 20 25 5 L Cu,1.4539,0.0,,0.0,AW,70.0,,,14343-A: G 20 25 5 Cu L,0.0,0.04,904L,0.0,0.0,0.0,,0.0,"The Ceweld 904L is used for welding materials of similar chemical composition which are used for fabrication of equipment and vessels for handling of sulfuric acid and many chloride containing media. This filler metal may also find applications for joining Type 317L material where improved corrosion resistance in specific media is needed. In order to reduce he propensity for fissuring and hot cracking, the low melting constituents such as carbon, silicon, and phosphorus are controlled to lower levels in this alloy. ",0.0,,560.0,380.0,0.0,"W.Nrs: 1.4500, 1.4505, 1.4506, 1.4519, 1.4531, 1.4536, 1.4539, 1.4573, 1.4585, 1.4586, 4 NS N 08904 1.4539, 1.4537, 1.4519, 1.4505, UNS N08904, S31726, X1NiCrMoCu 25-20-5, X1CrNiMoCuN 25-25-5, X4NiCrMoCuNb 20-18-2, Uranus B6",0.0,0.0,0.0,http://www.ceweld.nl/en/product/904l
2614,0.019,,20.5,1.6,,,,2.05,,4.6,25.1,0.013999999999999999,,0.015,,0.35000000000000003,,0.0,,,,,,,,,,,,,,,,,,,,,,,,,,,,,,,,,,,,,,,,,,,,,,,,,0.0,0.0,0.0,35.0,A 5.9: ER 385,0.0,0.0,"Tanks and process vessels, Piping systems, agitators, rotors, cast pumps and valves for use in the fertilizer, phosphoric,sulphuric and acetic acid plants
",0.0,0.0,2.0,8556: ~20 25 5 L Cu,1.4539,0.0,,0.0,AW,120.0,,,14343-A: W 20 25 5 Cu L,0.0,0.04,904L Tig,0.0,0.0,0.0,,0.0,"The Ceweld 904L is used for welding materials of similar chemical composition which are used for fabrication of equipment and vessels for handling of sulfuric acid and many chloride containing media. This filler metal may also find applications for joining Type 317L material where improved corrosion resistance in specific media is needed. In order to reduce the propensity for fissuring and hot cracking, the low melting constituents such as carbon, silicon, and phosphorus are controlled to lower levels in this alloy. ",0.0,,600.0,410.0,0.0,"W.Nrs: 1.4500, 1.4505, 1.4506, 1.4519, 1.4531, 1.4536, 1.4539, 1.4573, 1.4585, 1.4586, 4 NS N 08904 1.4539, 1.4537, 1.4519, 1.4505, UNS N08904, S31726, X1NiCrMoCu 25-20-5, X1CrNiMoCuN 25-25-5, X4NiCrMoCuNb 20-18-2, Uranus B6",0.0,0.0,0.0,http://www.ceweld.nl/en/product/904l-tig
2615,0.03,,24.6,0.0,,,,1.26,,0.0,7.9,0.02,,0.003,,0.45,,0.0,,,,,,,,,,,,,,,,,,,,,,,,,,,,,,,,,,,,,,,,,,,,,,,,,0.0,0.0,0.0,29.0,A 5.22: E2307 T1-1/4,0.0,0.0,"Very well suited for the chemical industries (e.g. bio fuel), the pulp and paper industry and also the food industry. 

",0.0,0.0,4.0,8556:~ 23 7 N L,1.4162,0.0,,0.0,AW,45.0,,,17633-A: T 23 7 N L P C1/M21 2,0.0,0.13,AA 2101 Lean Duplex,0.0,0.0,0.0,,0.0,"AA 2101 has excelent welding properties and was developed especially for the steel grade 1.4162/UNS S 32101. Due to the higher Mn and N – content of the Lean duplex base material, the slag viscosity and therefore the flow behaviour is changing and the welding bead is liquid for a longer time. The result is a very smooth seam.",24.0,150.0,750.0,571.0,0.0,Lean duplex stainless steel EN 1.4162 / ASTM 32101 grade such as LDX2101® (Avesta),0.0,0.0,0.0,http://www.ceweld.nl/en/product/aa-2101-lean-duplex
2616,0.03,,23.0,0.0,,,,1.4,,3.3,9.5,0.02,,0.008,,0.8,,0.0,,,,,,,,,,,,,,,,,,,,,,,,,,,,,,,,,,,,,,,,,,,,,,,,,0.0,0.0,0.0,28.0,A 5.22: E 2209 T0-1/-4,0.0,0.0,"Duplex stainless steels in chemical industry such as offshore, tubing, vessel, boilers etc.",0.0,0.0,4.0,8556: 22 9 3 L,1.4462000000000002,0.0,,0.0,AW,,,35.0,17633-A: T 22 9 3 N L R M 3,0.0,0.14,AA 2209,0.0,0.0,0.0,,0.0,"Smooth drop transfer and stable arc with no spatter losses. High productivity and weldabillity, better wetting properties compared to solid wires. Ductile weld metal quality and ray soundness with easy slag removal and ferrite level between 30 and 50 (FN). Excellent for use in position and down hand welding. Excellent against pitting and stress corrosion.PREN above 35 weldmetal offers outstanding resistance against pitting.",24.0,150.0,780.0,630.0,0.0,"Welding wrought, forged or cast duplex stainless steels in the as welded condition. Also suitable for dissimilar welding of low alloyed steels and common stainless steels, UNS S31803, S32205, UR 45N & UR 45N+, 2101, 2205, SAF 2205 Fafer 4462, NKCr22, SM22Cr, Falc 223 UNS S32304 : UR 35 N SAF 2304.W.Nr:  1.4162, 1.4462, X2CrNiMoN 22 5 3, 1.4362, X2CrNiN 23 4,  1.4463, 1.4460, 1.4583",0.0,0.0,0.0,http://www.ceweld.nl/en/product/aa-2209
2617,0.03,,23.0,0.0,,,,1.4,,3.2,9.8,0.02,,0.008,,0.6000000000000001,,0.0,,,,,,,,,,,,,,,,,,,,,,,,,,,,,,,,,,,,,,,,,,,,,,,,,0.0,0.0,0.0,25.0,A 5.9: EC 2209,0.0,0.0,"Duplex stainless steels in chemical industry such as offshore, tubing, vessel, boilers etc..",0.0,0.0,4.0,8556: 22 9 3 L,1.4462000000000002,0.0,,0.0,AW,,,32.0,17633-A: T 22 9 3 N L M M 1,0.0,0.15,AA 2209 M,0.0,0.0,0.0,,0.0,"Smooth drop transfer and more stable arc compare to solid wires. High productivity and weldabillity, better wetting properties compared to solid wires. Ductile weld metal quality and ray soundness and ferrite level between 30 and 50 (FN). Excellent for use in down hand welding. Excellent against pitting and stress corrosion. The PREN above 35 weldmetal offers outstanding resistance against pitting.",24.0,150.0,745.0,243.0,0.0,"Welding wrought, forged or cast duplex stainless steels in the as welded condition. Also suitable for dissimilar welding of low alloyed steels and common stainless steels, UNS S31803, S32205, UR 45N & UR 45N+, 2205, SAF 2205 Fafer 4462, NKCr22, SM22Cr, Falc 223 UNS S32304 : UR 35 N SAF 2304W.Nr: 1.4462, X2CrNiMoN 22 5 3, 1.4362, X2CrNiN 23 4,  1.4463, 1.4460, 1.4583",0.0,0.0,0.0,http://www.ceweld.nl/en/product/aa-2209-m
2618,0.025,,25.0,0.0,,,,1.2,,3.7,9.0,0.0,,0.0,,0.6000000000000001,,0.0,,,,,,,,,,,,,,,,,,,,,,,,,,,,,,,,,,,,,,,,,,,,,,,,,0.0,0.4,0.0,27.0,A 5.9: ER 25 9 4,0.0,0.0,"Welding austenitic-ferritic, stainless alloys of the 25% Cr, 7% Ni, 4% Mo, low C types. Welding wrought, forged or cast super duplex stainless steels for service in the as-welded Condition. Heterogeneous welding between super duplex stainless steels and dissimilar welds between other stainless and mild or low alloyed steels. The alloy is widely used in applications in which corrosion resistance is of the utmost importance. The pulp & paper industry, offshore and gas industry are areas of interest.
",0.0,0.0,2.0,8556: SG X2CrNiMo 25 9 4,1.4409999999999998,0.0,,0.0,AW,65.0,55.0,,14343-A: G 25 9 4 N L,0.0,0.2,2594 (Super Duplex),0.0,0.0,0.0,,0.0,"2594 has high intergranulacorrosion, pitting and strescorrosion resistance with exceptinal mechanical strenght properties.",0.0,,900.0,700.0,0.0,"UNS S32550 :UR 52 N, Ferralium 255, UNS S32520 :UR 52 N+, UNS S32750 :SAF 2507, UR 47 N+, UNS S32760 :ZERON 100, UNS 32760, UR 76 N, SM22Cr, SAF 2507, ASTM S32760 (ZERON 100), S32550 and S31260.,It can also be used for welding duplex type 2205, 1.4460, 1.4462,1.4463,1.4515, 1.4517, 1.4507 URANUS 52N, SAF 25.07, GX 3 CrNiMoCuN 26-6-3, (1.4515), GX 3 CrNiMoCuN 26-6-3-3, (1.4517), 25% Cr Super Duplex steels SAF 25/07, S32750 1.4410 - 25Cr-7Ni-4Mo-0.28N SAF2507, NAS74N, S32760 1.4501 - 25Cr-7Ni-3.8Mo-0.7Cu-0.7W-0.25N, S32506 - SUS329J4L 25Cr-7Ni-3Mo-0.15N-0.2W NAS64 1.4507, S31803, S32205,",0.0,0.0,0.0,http://www.ceweld.nl/en/product/2594-super-duplex
2619,0.03,,23.0,0.0,,,,1.4,,3.3,9.5,0.02,,0.008,,0.8,,0.0,,,,,,,,,,,,,,,,,,,,,,,,,,,,,,,,,,,,,,,,,,,,,,,,,0.0,0.0,0.0,28.0,A 5.22: E 2209 T1-4,0.0,0.0,"Duplex stainless steels in chemical industry such as offshore, tubing, vessel, boilers etc..",0.0,0.0,4.0,8556: 22 9 3 L,1.4462000000000002,0.0,,0.0,AW,,,35.0,17633-A: T 22 9 3 N L P M 1,0.0,0.14,AA 2209-P,0.0,0.0,0.0,,0.0,"Smooth drop transfer and stable arc with no spatter losses. High productivity and weldabillity, better wetting properties compared to solid wires. Ductile weld metal quality and ray soundness with easy slag removal and ferrite level between 30 and 50 (FN). Excellent for use in position and down hand welding. Excellent against pitting and stress corrosion. The PREN above 35 weldmetal offers outstanding resistance against pitting.",24.0,150.0,780.0,630.0,0.0,"Welding wrought, forged or cast duplex stainless steels in the as welded condition. Also suitable for dissimilar welding of low alloyed steels and common stainless steels, UNS S31803, S32205, UR 45N & UR 45N+, 2205, SAF 2205 Fafer 4462, NKCr22, SM22Cr, Falc 223 UNS S32304 : UR 35 N SAF 2304W.Nr: 1.4462, X2CrNiMoN 22 5 3, 1.4362, X2CrNiN 23 4,  1.4463, 1.4460, 1.4583",0.0,0.0,0.0,http://www.ceweld.nl/en/product/aa-2209-p
2620,0.03,,22.49,0.0,,,,0.8200000000000001,,3.43,9.35,0.015,,0.003,,0.54,,0.0,,,,,,,,,,,,,,,,,,,,,,,,,,,,,,,,,,,,,,,,,,,,,,,,,0.0,0.0,0.0,29.0,A 5.22: E 2209 T1-1/4,0.0,0.0,"Duplex stainless steels in chemical industry such as offshore, tubing, vessel, boilers etc",0.0,0.0,4.0,8556: 22 9 3 L,1.4462000000000002,0.0,,0.0,AW,78.0,,62.0,17633-A: T 22 9 3 N L P C /M1,0.0,0.15,AA 2209-Pi,0.0,0.0,0.0,,0.0,"Smooth drop transfer and stable arc with no spatter losses. High productivity and weldabillity, better wetting properties compared to solid wires. Ductile weld metal quality and ray soundness with easy slag removal and ferrite level between 30 and 50 (FN). Excellent for use in position and down hand welding. Excellent against pitting and stress corrosion. The PRE typical value of 36.1 stimulates outstanding impact properties at sub zero temperatures.",24.0,150.0,815.0,612.0,0.0,"Welding wrought, forged or cast duplex stainless steels in the as welded condition. Also suitable for dissimilar welding of low alloyed steels and common stainless steels, UNS S31803, S32205, UR 45N & UR 45N+, 2205, SAF 2205 Fafer 4462, NKCr22, SM22Cr, Falc 223 UNS S32304 : UR 35 N SAF 2304W.Nr: 1.4462, X2CrNiMoN 22 5 3, 1.4362, X2CrNiN 23 4,  1.4463, 1.4460, 1.4583",0.0,0.0,0.0,http://www.ceweld.nl/en/product/aa-2209-pi
2621,0.026,,25.7,0.031,,,,1.18,,3.79,9.6,0.0,,0.0,,0.5,,0.0,,,,,,,,,,,,,,,,,,,,,,,,,,,,,,,,,,,,,,,,,,,,,,,,,0.0,0.1,0.0,27.0,"A5.22:E 2594T1-4, E2594T1-1",0.0,0.0,,0.0,0.0,4.0,8556:~25 9 4,1.4501,0.0,,0.0,AW,48.0,39.0,23.0,17633-A: T 25 9 4 N L P C/M 1,0.0,0.24,AA 2594,0.016,0.0,0.0,,0.0,"A2594 is a flux cored wire designed for welding 25Cr type duplex stainless steels especially for Super Duplex grade, PRE (Pitting Resistance Equivalent) is over 40. ACO2 mixed gas or 100%CO2 is recommended as shielding gas for excellent weldability. ",1.0,,900.0,700.0,0.0,"Welding wrought, forged or cast super duplex stainless steels for service in the as-welded Condition. Heterogeneous welding between super duplex stainless steels and dissimilar welds between other stainless and mild or low alloyed steels. UNS S32550 :UR 52 N, Ferralium 255, UNS S32520 :UR 52 N+, UNS S32750 :SAF 2507, UR 47 N+, UNS S32760 :ZERON 100, UNS 32760, UR 76 N, SM22Cr, SAF 2507, ASTM S32760 (ZERON 100), S32550 and S31260., It can also be used for welding duplex type 2205, 1.4460, 1.4462,1.4463,1.4515, 1.4517, 1.4507 URANUS 52N, SAF 25.07, GX 3 CrNiMoCuN 26-6-3, (1.4515), GX 3 CrNiMoCuN 26-6-3-3, (1.4517), 25% Cr Super Duplex steels SAF 25/07, S32750 1.4410 - 25Cr-7Ni-4Mo-0.28N SAF2507, NAS74N, S32760 1.4501 - 25Cr-7Ni-3.8Mo-0.7Cu-0.7W-0.25N, S32506 - SUS329J4L 25Cr-7Ni-3Mo-0.15N-0.2W NAS64 1.4507, S31803, S32205,",0.0,0.0,0.0,http://www.ceweld.nl/en/product/aa-2594
2622,0.1,,18.5,0.0,,,,6.7,,0.0,8.8,0.0,,0.0,,0.7000000000000001,,0.0,,,,,,,,,,,,,,,,,,,,,,,,,,200.0,,,,,,,,,,,,,,,,,,,,,,,0.0,0.0,0.0,35.0,A 5.22: E 307 T 0-G,0.0,0.0,"Welding stainless steel to low alloyed steels (dissimilar welds), buffer layers before hard facing,  rails crossings, armour plate, austenitic manganese steels and other difficult to weld steels.",0.0,0.0,4.0,8556: 18 8 Mn,1.4369999999999998,0.0,,1.0,AW,60.0,,32.0,17633-A: T 18 8 Mn R M 3,0.0,0.0,AA 307,0.0,0.0,0.0,,0.0,"Smooth drop transfer and stable arc with no spatter losses. Excellent productivity and weldability, better wetting properties compared to solid wires. Excellent weld metal quality and ray soundness. Post weld heat treatment (PWHT) can be applied without any problems.",24.0,150.0,620.0,400.0,0.0,"Dissimilar welding between steel and stainless steel, armor plate, exhaust systems (type 409, 304), high Manganese austenitic steel, difficult to weld steels such as: 42CrMo4, C45, 42MnV7, tool steels etc.
 ",0.0,0.0,0.0,http://www.ceweld.nl/en/product/aa-307
2623,0.1,,18.8,0.0,,,,6.3,,0.0,9.0,0.0,,0.0,,0.7000000000000001,,0.0,,,,,,,,,,,,,,,,,,,,,,,,,,180.0,,,,,,,,,,,,,,,,,,,,,,,0.0,0.0,0.0,40.0,A 5.22: ~E 307 T1-4,0.0,0.0,"Welding stainless steel to low alloyed steels (dissimilar welds), buffer layers before hard facing,  rails crossings, armour plate, austenitic manganese steels and other difficult to weld steels.",0.0,0.0,4.0,8556: 18 8 Mn,1.4369999999999998,0.0,,1.0,AW,60.0,,32.0,17633-A: T 18 8 Mn P M (C1) 1,0.0,0.0,AA 307P,0.0,0.0,0.0,,0.0,"Smooth drop transfer and stable arc with no spatter losses. Excellent productivity and weldability, better wetting properties compared to solid wires. Excellent weld metal quality and ray soundness. Post weld heat treatment (PWHT) can be applied without any problems.",24.0,150.0,625.0,475.0,0.0,"Dissimilar welding between steel and stainless steel, armor plate, exhaust systems (type 409, 304), high Manganese austenitic steel, difficult to weld steels such as: 42CrMo4, C45, 42MnV7, tool steels etc.
 ",0.0,0.0,0.0,http://www.ceweld.nl/en/product/aa-307p
2624,0.03,,20.0,0.0,,,,1.4,,0.0,10.5,0.02,,0.008,,0.7000000000000001,,0.0,,,,,,,,,,,,,,,,,,,,,,,,,,,,,,,,,,,,,,,,,,,,,,,,,0.0,0.0,0.0,38.0,A 5.22: E 308 L T 1-4/-1,0.0,0.0,"Boilers, agriculture, liquid storage tanks, food machinery, furniture",0.0,0.0,4.0,8556: 19 9 L,1.4316,0.0,,0.0,AW,47.0,,32.0,17633-A: T 19 9 L P M 1,0.0,0.013999999999999999,AA 308 LP,0.0,0.0,0.0,,0.0,"AA 308LP has good general corrosion resistance. The alloy has a low carbon content, making it particularly recommended where there is a risk of intergranular corrosion. The fast freezing rutile slag offers excellent welding properties such as wetting and reduce of spatter. The fast freezing slag unables AA 308LP to use a high current in PF position for more economical welding compare to solid wires.",24.0,150.0,620.0,460.0,0.0,"

W.Nr:.
1.4306, 1.4301, 1.4541, 1.4550, 1.4311, 1.4546, 1.4312, 1.4300, 1.4312, 1.4371, 1.4541, 1.4543, 1.4550, 1.4452


DIN.
X2CrNi 19 11 (TP), X4CrNi 18 10 (TP), X6CrNiTi 18 10 (TP), X6CrNiNb 18 10 (TP), X2CrNiN 18 10 (TP), X5CrNiNb 18 10, G-X10CrNi 18 8 (TP),


AISI.
202, 302, 304L, 304, 305, 321, 347, 304 LNASTM A320 Grade B8C/D, 302


 ",0.0,0.0,0.0,http://www.ceweld.nl/en/product/aa-308-lp
2625,0.06,,20.5,0.0,,,,1.4,,0.0,10.5,0.019,,0.008,,0.88,,0.0,,,,,,,,,,,,,,,,,,,,,,,,,,,,,,,,,,,,,,,,,,,,,,,,,0.0,0.0,0.0,35.0,A 5.22: E 308HT1-1/-4,0.0,0.0,"Welding stainless steel types with an alloy content between 16 to 21% Cr and 8 to 13 % Ni, with high carbon content. High weld metal quality and attractive bead appearance",0.0,0.0,4.0,8556: 19 9,1.4302,0.0,,0.0,,80.0,,,17633-A: TZ 19 9 H R C/M 3,0.0,0.0,AA 308H,0.0,0.0,0.0,,0.0,"Smooth drop transfer and stable arc with no spatter losses. Excellent productivity and weldability, better wetting properties compared to solid wires.Excellent weld metal quality and ray soundness and excellent slag removal.Excellent for use in horizontal and down hand position",24.0,150.0,630.0,470.0,0.0,"Heat resisting stainless steel: UNS S30409, AISI 304H, 1.4848,  UNS S32109, 321H, 1.4841, UNS S34709, 347H, 1.4948, 1.4961, 1.4850, X6CrNiNb 18-10, 18-11, X12CrNiTi 18-9",0.0,0.0,0.0,http://www.ceweld.nl/en/product/aa-308h
2626,0.025,,20.0,0.0,,,,1.4,,0.0,10.5,0.02,,0.008,,0.7000000000000001,,0.0,,,,,,,,,,,,,,,,,,,,,,,,,,,,,,,,,,,,,,,,,,,,,,,,,0.0,0.0,0.0,36.0,A5.22: E 308-LT0-1/4,0.0,0.0,"Welding stainless steel types with an alloy content between 16 to 21% Cr and 8 to 13 % Ni, for both stabilized and un-stabilized types. High weld metal quality and a attractive bead appearance.",0.0,0.0,4.0,8556: 19 9 L,1.4316,0.0,,0.0,,,,30.0,17633-A - T 19 9 L R C/M 3,0.0,0.0,AA 308L,0.0,0.0,0.0,,0.0,"Smooth drop transfer and stable arc with no spatter losses. Excellent productivity and weldability, better wetting properties compared to solid wires. Excellent weld metal quality and ray soundness and excellent slag removal. Excellent for use in position and down hand as well. ",24.0,150.0,620.0,460.0,0.0,"

W.Nr:.
1.4306, 1.4301, 1.4541, 1.4550, 1.4311, 1.4546, 1.4312, 1.4300, 1.4312, 1.4371, 1.4541, 1.4543, 1.4550, 1.4452


DIN.
X2CrNi 19 11 (TP), X4CrNi 18 10 (TP), X6CrNiTi 18 10 (TP), X6CrNiNb 18 10 (TP), X2CrNiN 18 10 (TP), X5CrNiNb 18 10, G-X10CrNi 18 8 (TP),


AISI.
202, 302, 304L, 304, 305, 321, 347, 304 LNASTM A320 Grade B8C/D, 302


 ",0.0,0.0,0.0,http://www.ceweld.nl/en/product/aa-308l
2627,0.03,,23.5,0.0,,,,1.3,,0.1,12.5,0.018000000000000002,,0.005,,0.7000000000000001,,0.0,,,,,,,,,,,,,,,,,,,,,,,,,,,,,,,,,,,,,,,,,,,,,,,,,0.0,0.0,0.0,38.0,A 5.22: E 309-LT0-1,0.0,0.0,"Ceweld AA 309L is used for welding dissimilar steels and 13%Cr/18%Cr stainless steels, and is suitable for welding the first layer on low carbon steel to obtain a AISI 304 clad layer.",0.0,0.0,4.0,8556: 23 12 L,1.4332,0.0,,0.0,,55.0,,,17633-A: T 23 12 L R M 3,0.0,0.0,AA 309L,0.0,0.0,0.0,,0.0,"Smooth drop transfer and stable arc with no spatter losses.Excellent productivity and weldability, better wetting compared to solid wires.Excellent weld metal quality and ray soundness and excellent slag removal.Excellent for use in position and down hand as well. High resistance against moisture pick up.

 ",24.0,150.0,560.0,440.0,0.0,"Buffer layers before hard facing, dissimilar joints between ferritic and austenitic steels and or difficult to weld steels such as: 42CrMo4, C45, 42MnV7, tool steels, heat resistant steels etc.
 ",0.0,0.0,0.0,http://www.ceweld.nl/en/product/aa-309l
2628,0.02,,23.2,0.0,,,,1.4,,2.3,12.7,0.018000000000000002,,0.006999999999999999,,0.7000000000000001,,0.0,,,,,,,,,,,,,,,,,,,,,,,,,,,,,,,,,,,,,,,,,,,,,,,,,0.0,0.0,0.0,30.0,A 5.22: E 309-LMoT0-1/-4,0.0,0.0,,0.0,0.0,4.0,8556: 23 13 2 L,1.4459,0.0,,0.0,,42.0,,,17633-A: T 23 12 2 L R C/M 3,0.0,0.0,AA 309L Mo,0.0,0.0,0.0,,0.0,"This is a rutile flux cored wire which operates with very stable, spatter free arcs producing bright, smooth weld bead surfaces and self releasing slag. This wire deposits low carbon weld metal of about 23%C13%N2.3%Mo",24.0,150.0,700.0,540.0,0.0,"Cladding applications in case a AISI 316 is required in the first layer, suitable for dissimilar welding of steel to stainless steel, heat resistant up to 1050 degrees Celsius.",0.0,0.0,0.0,http://www.ceweld.nl/en/product/aa-309l-mo
2629,0.025,,25.0,0.0,,,,1.2,,3.7,9.0,0.0,,0.0,,0.6000000000000001,,0.0,,,,,,,,,,,,,,,,,,,,,,,,,,,,,,,,,,,,,,,,,,,,,,,,,0.0,0.4,0.0,26.0,A 5.9: ER 25 9 4,0.0,0.0,"Welding austenitic-ferritic, stainless alloys of the 25% Cr, 7% Ni, 4% Mo, low C types. Welding wrought, forged or cast super duplex stainless steels for service in the as-welded Condition. Heterogeneous welding between super duplex stainless steels and dissimilar welds between other stainless and mild or low alloyed steels. The alloy is widely used in applications in which corrosion resistance is of the utmost importance. The pulp & paper industry, offshore and gas industry are areas of interest.
",0.0,0.0,2.0,8556: SG X2CrNiMo 25 9 4,1.4409999999999998,0.0,,0.0,AW,60.0,47.0,,14343-A: W 25 9 4 N L,0.0,0.2,2594 Tig (Super Duplex),0.0,0.0,0.0,,0.0,"2594 has high inter granulacorrosion, pitting and strescorrosion resistance with exceptional mechanical strength properties.",0.0,,780.0,620.0,0.0,"UNS S32550 :UR 52 N, Ferralium 255, UNS S32520 :UR 52 N+, UNS S32750 :SAF 2507, UR 47 N+, UNS S32760 :ZERON 100, UNS 32760, UR 76 N, SM22Cr, SAF 2507, ASTM S32760 (ZERON 100), S32550 and S31260.,It can also be used for welding duplex type 2205, 1.4460, 1.4462,1.4463,1.4515, 1.4517, 1.4507 URANUS 52N, SAF 25.07, GX 3 CrNiMoCuN 26-6-3, (1.4515), GX 3 CrNiMoCuN 26-6-3-3, (1.4517), 25% Cr Super Duplex steels SAF 25/07, S32750 1.4410 - 25Cr-7Ni-4Mo-0.28N SAF2507, NAS74N, S32760 1.4501 - 25Cr-7Ni-3.8Mo-0.7Cu-0.7W-0.25N, S32506 - SUS329J4L 25Cr-7Ni-3Mo-0.15N-0.2W NAS64 1.4507, S31803, S32205,",0.0,0.0,0.0,http://www.ceweld.nl/en/product/2594-tig-super-duplex
2630,0.025,,23.0,0.0,,,,0.9,,2.3,12.0,0.0,,0.0,,0.55,,0.0,,,,,,,,,,,,,,,,,,,,,,,,,,,,,,,,,,,,,,,,,,,,,,,,,0.0,0.0,0.0,31.0,A 5.22:309 Mo L T1-4,0.0,0.0,"Cladding applications in case a AISI 316 is required in the first layer, suitable for dissimilar welding of steel to stainless steel, heat resistant up to 1050 degrees Celsius",0.0,0.0,4.0,8556: 23 13 2 L,1.4459,0.0,,0.0,AW,110.0,60.0,, 17633-A: T 23 12 2 L P M 1,0.0,0.0,AA 309LMoP,0.0,0.0,0.0,,0.0,Flux cored wire with slag support for high productivity welding in all positions. Excellent for use on ceramic backing strips. The slag is self detaching and offers extra protection to obtain ray proof weld seams with practically no spatters. Better wetting and welding properties with more productivity compared to solid wires.,24.0,150.0,600.0,400.0,0.0,"Cladding on low alloyed steels in case a 18/8/2 CrNiMo layer is required in the first layer. 1.4401, 1.4404, 1.4406, 1.4410, 1.4437, 1.4571, 1.4580",0.0,0.0,0.0,http://www.ceweld.nl/en/product/aa-309lmop
2631,0.03,,23.0,0.0,,,,1.4,,0.0,12.5,0.02,,0.08,,0.7000000000000001,,0.0,,,,,,,,,,,,,,,,,,,,,,,,,,,,,,,,,,,,,,,,,,,,,,,,,0.0,0.0,0.0,35.0,A 5.22: E 309LCb T0-1,0.0,0.0,Cladding mild and low alloyed steels in offshore and or chemical plants in case AISI 347 or AISI 321 are required as clad layer,0.0,0.0,4.0,8556: 23 13 Nb,1.4556,0.0,,0.0,,50.0,,,17633-A: TZ 23 12 Nb RM 3,0.0,0.0,AA 309LNb,0.8,0.0,0.0,,0.0,"Smooth drop transfer and stable arc with no spatter losses.Excellent  productivity and weldability, better wetting properties compared to solid wires.Excellent weld metal quality and ray soundness and excellent slag removal.Excellent for use in position and down hand as well.High resistance against moisture pick up",24.0,150.0,650.0,480.0,0.0,For steel cladding applications when AISI 347 or 321 is required in the first layer,0.0,0.0,0.0,http://www.ceweld.nl/en/product/aa-309lnb
