Repository: PrasannS/WeldingAnalysis

# Analyzing Weld Composite Material and Mechanial properties using statistical / machine learning approaches

## Webscraping

### The data for this projects was obtained via webscraping welding materials data from the following sites

- [Certilas Welding Products Dataset](https://certilas.nl/en/catalogue)
- [Lincoln Electric Welding Products Dataset](https://www.lincolnelectric.com/en-us/consumables/Pages/consumables.aspx)
- [Citrination Weld Composites Dataset](https://citrination.com/datasets/114194/show_search?searchMatchOption=fuzzyMatch)

This scraping was done through the combination of webscraping and data preprocessing using BeautifulSoup and Pandas. See

File: data/combined_data/200124_final_data.csv (part 24 of 37)
2671,0.05,,0.0,0.0,,,,1.3,,0.0,0.9,0.015,,0.015,,0.7000000000000001,,0.0,,,,,,,,,,,,,,,,,,,,,,,,,,,,,,,,,,,,,,,,,,,,,,,,,0.0,0.0,0.0,26.0,5.28: E 80C-Ni1H4,0.0,0.0,"Crane, steel, vessel and apparatus construction, offshore, lifting, drilling platforms etc.",0.0,0.0,4.0,,,0.0,,0.0,AW,,80.0,60.0,17632-A: T 50 6 1Ni M M 1 H5,0.0,0.0,AA M500,0.0,0.0,0.0,,0.0,Seamless metal cored wire with remarkable stable arc and no spatters. Excellent for use in automated welding applications such as orbital Mag or robotic welding.This wire offers a unique welding deposit with less than 1% nickel to full fill NACE requirements and cover more procedures upto 500N/mm2 yield strength steels. AA M500 can also be used for constructions that needs post weld heat treatment after welding and still offers mechanical properties confirming 5Y46 class. Due to the seamless production process the hydrogen content is below 3ml/100gr weld metal even after long storage in unconditioned condition.,0.0,,640.0,500.0,0.0,"

MaterialsshipbuildingUnalloyed steelsboiler steelspipe steels-Fine grain steelsAPI-standard
DINA, B, D, E, AH 32 - EH 36St 33, St 37-2 - St 52-3H I, H III, 17Mn4, 19Mn5St 35.8, St 45.8StE 210.7 TM, StE 480.7 TMStE 255 to StE 500X 42, X65, X 70

ENsameS185 - S355-S460-S485P235GH, P355GHP235T1/T2, P460NL2L210 - L480MBS255 - S500 (NL1,2)X 42, X65, X 70


ASTMTypicalA 258 / A 516A 662 / A 387A 738 / A 612A 299--


",0.0,0.0,0.0,http://www.ceweld.nl/en/product/aa-m500
2672,0.05,,0.0,0.0,,,,1.4,,0.0,2.2,0.01,,0.01,,0.6000000000000001,,0.0,,,,,,,,,,,,,,,,,,,,,,,,,,,,,,,,,,,,,,,,,,,,,,,,,0.0,0.0,0.0,18.0,A5.36: E91T15-M21A8-K7-H4,0.0,0.0,"Crane, steel, vessel and apparatus construction, offshore, lifting, drilling platforms etc.",0.0,0.0,4.0,,,0.0,,0.0,AW,,47.0,47.0,"18276-A:  T55 6 Mn2,5Ni M M21 1 H5",0.0,0.0,AA M550,0.0,0.0,0.0,,0.0,"Seamless metal cored wire with remarkable stable arc and no spatters. Excellent for use in automated welding applications such as orbital Mag or robotic welding.This wire offers a unique welding deposit with more than 2% nickel to offer reliable impact properties down t60°C. Ceweld AA M550 is used for welding 550N/mm2 yield strength steels, due to the seamless production process the hydrogen content is below 3ml/100gr weld metal even after long storage in unconditioned condition.",0.0,,710.0,550.0,0.0,"X42, X65, X70, X80, EStE 550, HY 80",0.0,0.0,0.0,http://www.ceweld.nl/en/product/aa-m550
2673,0.03,,20.75,0.0,,,,1.75,,0.75,10.0,0.03,,0.03,,0.8250000000000001,,0.0,,,,,,,,,,,,,,,,,,,,,,,,,,,,,,,,,,,,,,,,,,,,,,,,,0.0,0.0,0.0,36.0,A 5.9: ER 308LSi,0.0,0.0,"Boilers, agriculture, liquid storage tanks, food machinery, furniture. ",0.0,0.0,2.0,8556: SG X2CrNi 19 9,1.4316,0.0,,0.0,AW,110.0,70.0,45.0,14343-A: G 19 9 L Si,0.0,0.0,308 LSi,0.0,0.0,0.0,,0.0,"308LSi has good general corrosion resistance. The alloy has a low carbon content, making it particularly recommended where there is a risk of intergranular corrosion. The higher silicon content improves the welding properties such as wetting.",0.0,,620.0,460.0,0.0,"

W.Nr:   . 
1.4306, 1.4301, 1.4541, 1.4550, 1.4311, 1.4546, 1.4312, 1.4300, 1.4312, 1.4371, 1.4541, 1.4543, 1.4550, 1.4452


DIN.
X2CrNi 19 11 (TP), X4CrNi 18 10 (TP), X6CrNiTi 18 10 (TP), X6CrNiNb 18 10 (TP), X2CrNiN 18 10 (TP), X5CrNiNb 18 10, G-X10CrNi 18 8 (TP), 


AISI.
202, 302, 304L, 304, 305, 321, 347, 304 LNASTM A320 Grade B8C/D, 302 


 ",0.0,0.0,0.0,http://www.ceweld.nl/en/product/308-lsi
2674,0.5,,6.0,0.0,,,,1.5,,0.9,0.0,0.0,,0.0,,0.6000000000000001,,0.0,,,,,,,,,,,,,,,,,,,,,,,,,,59.5,,,,,,,,,,,,,,,,,,,,,,,0.0,0.0,0.0,,A 5.21:,0.0,0.0, Rebuilding and cladding parts against strong abrasion and heavy impact. ,0.0,0.0,4.0,8555: MSG 6 - GF - 60 P,,0.0,,4.0,AW,,,,14700: T Fe4,0.0,0.0,AA M57-62,0.0,0.0,0.0,,0.0,"Due to the high resistance to cracking and toughness, all weld metal requires no buffer layer except on materials considered critical. In this situation Ceweld ER 100 G is recommended. Suited for wear parts subject to heavy impact and shock. The interpass temperature should be maximum 250ºC. The weld metal is machinable by special carbide tools, hardening is possible. The maximum hardness is dependent on the base metal and is achieved in the first layer.",0.0,,,,0.0,"55-62 HRc hardfacing alloy against heavy impact and shock, bucket, loaders, crusher jaws, crusher cones, pumps, sand, snow scratchers, stone cutting tools etc.",0.0,0.0,0.0,http://www.ceweld.nl/en/product/aa-m57-62
2675,0.06,,0.0,0.0,,,,1.7000000000000002,,0.4,0.95,0.015,,0.015,,0.6000000000000001,,0.0,,,,,,,,,,,,,,,,,,,,,,,,,,,,,,,,,,,,,,,,,,,,,,,,,0.0,0.0,0.0,25.0,5.28: E80C-Ni1 H4,0.0,0.0,"Steel construction, shipbuilding, pressure vessels, mechanical engineering, pipe work, offshore, crane building, heavy transport, lifting equipment respecting the NACE requirements.",0.0,0.0,4.0,,,0.0,,0.0,AW/SR/PWHT,,70.0,47.0,18276-A T 62 6 Mn1Ni M M 1 H5,0.0,0.0,AA M610,0.0,0.0,0.0,,0.0,Seamless metal cored wire with remarkable stable arc and no spatters. Excelent for use in automated welding applications such as orbital Mag or robotic welding.This wire offers a unique covering range that anables you to use only one wire to cover more procedures upto 620N/mm2 yield strenght steels. AA M610 can also be used for constructions that needs post weld heat treatment after welding and still offers excellent impact properties. Due to the seamless production process the hydrogen content is below 3ml/100gr weld metal even after long storage.,0.0,,780.0,620.0,0.0,"


Materials

EN
ASTM



TM pipe steelsHigh strength fine grain steels (tempered)High strength fine grain steels (low temp)Steels to API standardAISI 4130 - 4140 - 863025CrMo4, 42CrMo41.7218, 1.7228


up to L555MBup to S620QLup to S620G1QL1X70-X80-X90 

TypicalA517A537


The ASME classification is carried out based on a weld metal according to ISO standards.",0.0,0.0,0.0,http://www.ceweld.nl/en/product/aa-m610
2676,0.05,,0.5,0.0,,,,1.6,,0.5,2.2,0.015,,0.015,,0.4,,0.0,,,,,,,,,,,,,,,,,,,,,,,,,,,,,,,,,,,,,,,,,,,,,,,,,0.0,0.0,0.0,17.0,5.28: E 110 C-K4 H4,0.0,0.0,"Crane-, plant-, craft-, lifting and steel construction, pipe work, foundries.",0.0,0.0,4.0,,,580.0,2.0,0.0,AW/SR,,69.0,69.0,18276-A: T 69 6 Mn2NiCrMo M M 1 H5,0.0,0.0,AA M690,0.0,0.0,0.0,,0.0,"Remarkable crack resistant weld metal in combination with very low (<3ml/100gr) hydrogen content. Therefore, suitable for the economic processing of higstrength and low temperature fine grained structural steels. Excellent welding properties in short and spray arc. High deposition rate and no intermediate cleaning required with very low spatter loss. Excellent wetting properties compare to solid wires that results in a bigger parameter range and improved duty cycle for the welder.",0.0,,870.0,6.0,0.0,"Naxtra 70, Weldox 700, S690, S620, EStE 690, 690V, XABO 620, X80, S620Ql1, S690QL1, S600MC, S700MC, Naxtra 63, Naxtra 70, Optim 700 mc plus, TStE620, TStE690, Weldox 500, Hardox, L480 - L550, X65, X80, X90, X100, Hardox 400, XAR 400, Dilidur 400, Domex, 20MnCr65, 28CrMn43, ASTM: A 517, A 537, A 625, HY100, 16NiCrMo12-6, Oceanfit 100, Oceanfit 690",0.0,0.0,0.0,http://www.ceweld.nl/en/product/aa-m690
2677,0.07,,0.55,0.0,,,,1.5,,0.6000000000000001,2.7,0.015,,0.015,,0.5,,0.0,,,,,,,,,,,,,,,,,,,,,,,,,,,,,,,,,,,,,,,,,,,,,,,,,0.0,0.0,0.0,14.0,"5.28: ~E 120 C-K4 H4, ",0.0,0.0,"Crane, steel, lifting, vessel and apparatus construction.",0.0,0.0,4.0,,,0.0,,0.0,AW,55.0,47.0,,18276-A: T 89 4 Mn2NiCrMo M M 1 H5,0.0,0.0,AA M960,0.0,0.0,0.0,,0.0,"Good arc restriking, suitable for robot applications. Usable in the field short arc and spray arc. Excellent gap bridging for root welding. Higefficiency type for economic production of higstrength fingrain structural steels. Stable mechanical property values up to heat input of 10 kJ/cm. Due to the seamless production process the hydrogen content is below 3ml/100gr weld metal even after long storage in unconditioned condition.",0.0,,1080.0,960.0,0.0,"XABO 90, StE890V, StE960TM, Weldox 700, weldox 900, StE 890, S890QL1, StE 960, S960QL1, S1100 (till 12 mm)ASTM: A 517, X120",0.0,0.0,0.0,http://www.ceweld.nl/en/product/aa-m960
2678,0.05,,1.1,0.0,,,,1.4,,0.5,0.0,0.015,,0.015,,0.30000000000000004,,0.0,,,,,,,,,,,,,,,,,,,,,,,,,,,,,,,,,,,,,,,,,,,,,,,,,0.0,0.0,0.0,20.0,5.28: E80C-B2 H4,0.0,0.0,"Construction of containers, boilers, machines and pipe work. Construction of steam boilers and steam turbines.",0.0,0.0,4.0,,,675.0,1.0,0.0,SR/AN,80.0,47.0,27.0,17634-A: T CrMo1 M M 1 H5,0.0,0.0,AA MCrMo1,0.0,0.0,0.0,,0.0,"Good arc restriking even with cold wire tip, suitable for robot applications. Ideal for use in the field short arc and spray arc. Excellent gap bridging for root welding. Higefficiency type for economic production enviroments and CrMsteels up to 550 °C (1022°F) . Due to the seamless production process the hydrogen content is below 3ml/100gr weld metal even after long storage in unconditioned condition.",0.0,,645.0,460.0,0.0,"

MaterialsBoiler steelsCast steels-
DIN13CrMo44, 24CrMo5GS 17CrMo55,GS 22CrMo54
EN13CrMo4-5G17CrMo5-5G22CrMo5-4
ASTMTypicalA 387 Gr. 11-12 


similarly alloyed heat treatable steels.similarly alloyed cementation and nitrided steels.",0.0,0.0,0.0,http://www.ceweld.nl/en/product/aa-mcrmo1
2679,0.07,,2.3,0.0,,,,1.0,,1.1,0.0,0.015,,0.015,,0.30000000000000004,,0.0,,,,,,,,,,,,,,,,,,,,,,,,,,,,,,,,,,,,,,,,,,,,,,,,,0.0,0.0,0.0,18.0,5.28: E90C-B3 H4,0.0,0.0,"Construction of containers, boilers, machines and pipe work. Steam boilers and turbines construction.",0.0,0.0,4.0,,,675.0,1.0,0.0,SR/AN,80.0,47.0,,17634-A: T CrMo2 MM1H5,0.0,0.0,AA MCrMo2,0.0,0.0,0.0,,0.0,"Good arc restriking even with cold wire tip, suitable for robot applications. Ideal for use of short arc and spray arc. Excellent gap bridging for root welding. Higefficiency type for economic production of creep resistant steels and pressurhydrogeresistant 2¼Cr1Msteels. Due to the seamless production process the hydrogen content is below 3ml/100gr weld metal even after long storage in unconditioned condition.",0.0,,720.0,540.0,0.0,"

MaterialsBoiler steels--
DIN10CrMo9-1010CrSiMoV712CrMo9-10
EN10CrMo9-1012CrMo9-10-
ASTMtypicalA 387 Gr. 22-

",0.0,0.0,0.0,http://www.ceweld.nl/en/product/aa-mcrmo2
2680,0.05,,0.0,0.0,,,,1.3,,0.5,0.0,0.015,,0.015,,0.7000000000000001,,0.0,,,,,,,,,,,,,,,,,,,,,,,,,,,,,,,,,,,,,,,,,,,,,,,,,0.0,0.0,0.0,22.0,5.28: E80 C-D2-H4,0.0,0.0,"Vessel and steel construction, mechanical engineering boiler and pipe work.",0.0,0.0,4.0,,,605.0,1.0,0.0,SR/AN,47.0,47.0,,17634-A: T Mo M M 1 H5,0.0,0.0,AA MMo,0.0,0.0,0.0,,0.0,"Good arc restriking even with cold wire tip, suitable for robot applications. Ideal for use of short arc and spray arc. Excellent gap bridging for root welding. Higefficiency type for economic production enviroments and Msteels up to 500 °C (932 °F) . Due to the seamless production process the hydrogen content is below 3ml/100gr weld metal even after long storage in unconditioned condition.",0.0,,645.0,460.0,0.0,"(Boiler steels) DIN: HI, HII, 17Mn4, 19Mn5, 15Mo3, 16Mo3 EN: P235GH, P265GH, P295GH, 16Mo3
(Pipe steel) DIN: St35.8, St45.8, StE 210.7 TM - StE 480.7 TM EN: P235T1/T2 - P355N, L210 - L485
(Fine grain structual steel) DIN: StE 255 tot StE 460 EN: S255 - S460
ASTM: A 204 Gr. A - C, A 106 Gr. A - C
1.5415, 1.0481, 1.0482, 1.0425, 1.0354",0.0,0.0,0.0,http://www.ceweld.nl/en/product/aa-mmo
2681,0.4,,14.0,0.0,,,,16.0,,0.6000000000000001,1.2,0.0,,0.0,,0.4,,0.2,,,,,,,,,,,,,,,,,,,,,,,,,,235.0,,,,,,,,,,,,,,,,,,,,,,,67.2,0.0,0.0,,A 5.21:,0.0,0.0,"Rebuilding heavy steel parts, buffer layers, winches, rails, rails crossings, dredger teeth, blast furnace mantles etc..",0.0,0.0,4.0,8555: MF 7-250-KNP,,0.0,,1.0,AW/SH,,,,14700: T Fe9-250-KNP,0.0,0.0,AA MnCr,0.0,0.0,0.0,,0.0,Austenitic deposit with strain hardening properties and no limmits in the number of layers. The deposit is non magnetic and can not be flame cut and is extreme resistant to heavy impact loads.. ,24.0,150.0,,,0.0,"Rebuilding wornout parts, buffer layers, rebuilding rails and or crossings, dredger teeth, blast furnace mantles, winches.",0.0,0.0,0.0,http://www.ceweld.nl/en/product/aa-mncr
2682,0.045,,21.0,0.0,,,,3.2,,0.0,70.0,0.0,,0.0,,0.30000000000000004,,0.0,,,,,,,,,,,,,,,,,,,,,,,,,,,,,,,,,,,,,,,,,,,,,,,,,2.1,0.0,0.0,46.0,A 5.34: E NiCr3 T 0-4,0.0,0.0," AA NICRO 600 is developed for welding and cladding nickel-based alloys such as alloy 600 or similar materials. This alloy can also be used for welding dissimilar nickel-based alloys to each other, to alloyed steels or to stainless steels. AA NICRO 600 can also be used on difficult to weld steels ! 
",0.0,0.0,4.0,,2.4806,0.0,,0.0,AW,128.0,,,12153: T Ni 6082 R M 3,0.0,0.0,AA NiCro 600,0.0,2.7,0.0,,0.0,,24.0,150.0,650.0,3.0,0.0,"Alloy type : Incoloy 800, DS - Inconel 600, 601, UNS Nr (unified numbering system) : K 81340, N06600, N 06601, N 08800, N 08810. DIN design : X8Ni9 - 12Ni19 - 10Ni 14 - NiCr15Fe - NiCr23Fe - X10NiCrAITi3220 - X10CrNiMoNb18.12 - NiCr20Ti. Mat n° : 1.5662 - 1.5680 - 1.5637 - 1.4876 - 1.4583 - 2.4816 - 2.4851 - 2.4951, 2.4806, Alloy 82, 1.4816, 600L, 800H, difficult to Weld steel, chain, cock wheels, kiln tyre",0.30000000000000004,0.0,0.0,http://www.ceweld.nl/en/product/aa-nicro-600
2683,0.01,,17.0,0.0,,,,6.0,,0.0,68.99,0.0,,0.0,,0.30000000000000004,,0.0,,,,,,,,,,,,,,,,,,,,,,,,,,,,,,,,,,,,,,,,,,,,,,,,,6.0,0.0,0.0,45.0,A 5.34: E NiCr3 T 0-4,0.0,0.0," AA NICRO 600B is developed for welding and cladding nickel-based alloys such as alloy 600 or similar materials. This alloy can also be used for welding dissimilar nickel-based alloys to each other, to alloyed steels or to stainless steels. AA NICRO 600B can also be used on difficult to weld steels ! 
",0.0,0.0,4.0,,2.4648,0.0,,0.0,AW,,,90.0,12153 T Ni 6082 R M21 3,0.0,0.0,AA NiCro 600B,1.7000000000000002,0.0,0.0,,0.0,Latest generation basic slag quality guarantees optimum metallurgical quality and attractive welder appeal. The weld deposit meets the NiCrF3 requirements. Better bead aspect and shape compare to solid wires with better arc stability and improved wetting properties with less spatters. Excellent results are also achieved without protective gas.,24.0,150.0,610.0,380.0,0.0,"Alloy type : Incoloy 800, DS - Inconel 600, 601, UNS Nr (unified numbering system) : K 81340, N06600, N 06601, N 08800, N 08810. DIN design : X8Ni9 - 12Ni19 - 10Ni 14 - NiCr15Fe - NiCr23Fe - X10NiCrAITi3220 - X10CrNiMoNb18.12 - NiCr20Ti. Mat n° : 1.5662 - 1.5680 - 1.5637 - 1.4876 - 1.4583 - 2.4816 - 2.4851 - 2.4951, 2.4806, Alloy 82, 1.4816, 600L, 800H, difficult to Weld steel, chain, cock wheels, kiln tyre",0.0,0.0,0.0,http://www.ceweld.nl/en/product/aa-nicro-600b
2684,0.03,,20.75,0.0,,,,1.75,,0.75,10.0,0.03,,0.03,,0.8250000000000001,,0.0,,,,,,,,,,,,,,,,,,,,,,,,,,,,,,,,,,,,,,,,,,,,,,,,,0.0,0.0,0.0,37.0,A 5.9: ER 308LSi,0.0,0.0,"Boilers, agriculture, liquid storage tanks, food machinery, furniture. ",0.0,0.0,2.0,8556: SG X2CrNi 19 9,1.4316,0.0,,0.0,AW,170.0,150.0,75.0,14343-A: W 19 9 L Si,0.0,0.0,308 LSi Tig,0.0,0.0,0.0,,0.0,"308LSi has good general corrosion resistance. The alloy has a low carbon content, making it particularly recommended where there is a risk of intergranular corrosion. The higher silicon content improves the welding properties such as wetting.",0.0,,630.0,480.0,0.0,"

W.Nr:   . 
1.4306, 1.4301, 1.4541, 1.4550, 1.4311, 1.4546, 1.4312, 1.4300, 1.4312, 1.4371, 1.4541, 1.4543, 1.4550, 1.4452


DIN.
X2CrNi 19 11 (TP), X4CrNi 18 10 (TP), X6CrNiTi 18 10 (TP), X6CrNiNb 18 10 (TP), X2CrNiN 18 10 (TP), X5CrNiNb 18 10, G-X10CrNi 18 8 (TP), 


AISI.
202, 302, 304L, 304, 305, 321, 347, 304 LNASTM A320 Grade B8C/D, 302 


 ",0.0,0.0,0.0,http://www.ceweld.nl/en/product/308-lsi-tig
2685,0.03,,21.6,0.0,,,,0.41,,9.1,60.8,0.0,,0.0,,0.36,,0.0,,,,,,,,,,,,,,,,,,,,,,,,,,,,,,,,,,,,,,,,,,,,,,,,,4.1,0.0,0.0,35.0,A 5.34: E NiCrMo3 T 1-4,0.0,0.0,"AA Nicro 625 is developed for welding and cladding nickel-based alloys such as Inconel 625 or similar materials. This alloy can also be used for welding dissimilar nickel-based alloys to each other, to alloyed steels, to stainless steels and for joining 9% Nickel steels. ",0.0,0.0,4.0,,2.4831,0.0,,0.0,AW,110.0,,60.0,12153: T Ni 6625 P M 2,0.0,0.0,AA Nicro 625,0.0,3.4,0.0,,0.0,"Latest generation rutile flux cored wire, guarantees optimum metallurgical  quality, economic positional welding and attractive welder appeal.Very good resistance against pitting corrosion and crevice corrosion.Very good against acid, neutral or alkaline media, with or without chlorides.Very good resistance at high temperatures, especially against oxidation.",24.0,150.0,750.0,440.0,0.0,"Nicro 625 is developed for welding and cladding nickel-based alloys such as alloy 625 or similar materials. This alloy can also be used for welding dissimilar nickel-based alloys to each other, to alloyed steels, to stainless steels and for joining 9% Nickel steels., X10NiCrAlTi, 32-20H, 32-21, X8 Ni9, ASTM A 533 Gr1, 800H, Sanicro 28, 254SMo, inconel 625, UNS : N08926, N08825, N06625, N08020. DIN : X8Ni9, X1NiCrMoCuN25 20 6, X1NiCrMoCuN25 20 5, NiCr21Mo, NiCr22Mo9Nb W.Nr:: 1.4876, 1.5656, 1.4529, 2.4858, 2.4856, 1.4539,1.4547, 2.4660",0.0,0.0,0.0,http://www.ceweld.nl/en/product/aa-nicro-625-0
2686,0.025,,21.0,0.0,,,,0.4,,9.0,65.475,0.0,,0.0,,0.30000000000000004,,0.0,,,,,,,,,,,,,,,,,,,,,,,,,,,,,,,,,,,,,,,,,,,,,,,,,0.4,0.0,0.0,40.0,A 5.34: E NiCrMo-3T0-4,0.0,0.0,"AA Nicro 625B is developed for welding and cladding nickel-based alloys such as alloy 625 or similar materials. This alloy can also be used for welding dissimilar nickel-based alloys to each other, to 
alloyed steels or to stainless steels and for joining 6% molybdenum super austenitic steels.",0.0,0.0,4.0,,2.4321,0.0,,0.0,AW,,,60.0,14172: ~Typ Ni 6625 (NiCr22Mo9Nb),0.0,0.0,AA Nicro 625B,3.4,0.0,0.0,,0.0,Latest generation basic slag guarantees optimum metallurgical quality and attractive welder appeal. The weld deposit meets the NiCrM3 requirements.Better bead aspect and shape compare to solid wires with better arc stability and improved wetting properties with less spatters.,24.0,150.0,780.0,500.0,0.0,"AA 625B is developed for welding and cladding nickel-based alloys such as alloy 625 or similar materials. This alloy can also be used for welding dissimilar nickel-based alloys to each other, to alloyed steels, to stainless steels and for joining 9% Nickel steels., X10NiCrAlTi, 32-20H, 32-21, X8 Ni9, ASTM A 533 Gr1, 800H, Sanicro 28, 254SMo, inconel 625, UNS : N08926, N08825, N06625. DIN : X8Ni9, X1NiCrMoCuN25 20 6, X1NiCrMoCuN25 20 5, NiCr21Mo, NiCr22Mo9Nb W.Nr:: 1.4876, 1.5656, 1.4529, 2.4858, 2.4856, 1.4539, 1.4547",0.0,0.0,0.0,http://www.ceweld.nl/en/product/aa-nicro-625b
2687,0.75,,13.5,0.0,,,,0.0,,0.0,73.55,0.0,,0.0,,4.2,,0.0,,,,,,,,,,,,,,,,,,,,,,,,,,57.5,,,,,,,,,,,,,,,,,,,,,,,5.0,0.0,0.0,,,0.0,0.0,"The characteristics of the deposit are comparable with cobalt-base alloys but with higher hardness, excellent corrosion resistance, heat resistance and thermal shock constancy.",3.0,0.0,4.0,8555: MF 22-60-CGTZ,,0.0,,1.0,AW,,,,14700: T Ni 1-60-CGTZ,0.0,0.0,AA NiCrSiB,0.0,0.0,0.0,,0.0,Very good corrosion resistance combined with high hardness even at higher temperatures. Excellent weldability and often used as economical alternative for „stellite“,24.0,150.0,,,0.0,"rotary seal rings, pumps, sleeves, grinder parts, chemical and glas industry.",0.0,0.0,0.0,http://www.ceweld.nl/en/product/aa-nicrsib
2688,0.35000000000000003,,22.0,0.0,,,,0.0,,0.0,64.55,0.0,,0.0,,4.5,,0.0,,,,,,,,,,,,,,,,,,,,,,,,,,40.5,,,,,,,,,,,,,,,,,,,,,,,5.0,2.0,0.0,,,0.0,0.0,"The characteristics of the deposit are comparable with cobalt-base alloys and offers  excellent corrosion resistance, heat resistance and thermal shock constancy.",1.6,0.0,4.0,8555: MF 22-45-CTZ,,0.0,,1.0,AW,,,,14700: T Ni 1-45-CTZ,0.0,0.0,AA NiCrSiB 40,0.0,0.0,0.0,,0.0,Very good corrosion resistance combined with high hardness even at higher temperatures. Excellent weldability and often used as economical alternative for „stellite“.The alloy is spark free and non magnetic.,24.0,150.0,,,0.0,"rotary seal rings, pumps, sleeves, food industry, nuclear, screw conveyors, winches.",0.0,0.0,0.0,http://www.ceweld.nl/en/product/aa-nicrsib-40
2689,0.1,,0.0,0.0,,,,2.45,,0.0,36.0,0.0,,0.0,,0.45,,0.0,,,,,,,,,,,,,,,,,,,,,,,,,,185.0,,,,,,,,,,,,,,,,,,,,,,,60.25,0.0,0.0,38.0,,0.0,0.0,"Joining and rebuilding Cast Iron with globular graphite, tempered Cast Iron and for joining Cast Iron with steel. Used for standards of length, measuring devices, laser components, bi-metal thermostat strip, thermostat rods, and tanks and piping for storing and transporting liquefied gases.",0.0,0.0,4.0,17006: Ni 36,1.3912,0.0,,1.0,,,,,1071:~T NiFe-CI,0.0,0.0,AA NiFe36,0.0,0.0,0.0,,0.75,"Very good welding and wetting characteristics and high resistance to cracks and fissures. Extreme good deposition rate compare to MMA. High strength and good bonding weld metal. NIFe36 has a composition that matches ""NiLo'"" and offer the lowest schrinkage possible to avoid cracks during heating and the cooling period. The weld deposit also retains good strength and toughness at cryogenic temperatures and has a low coefficient of expansion from cryogenic temperatures to about 500°F (260°C).",24.0,150.0,490.0,240.0,0.0,"Joining and rebuilding Cast Iron with globular graphite, tempered Cast Iron and for joining Cast Iron with steel,Grey cast iron, malleable, nodular : NF A 32-101 : FGL 150, 200, 250, 300, 350, 400. NF A 32-201 : FGS 370-17, 400-12, 500-7, 600-3, 700-2. NF A 32-702 : MN 350-10, 380-18, 450-6, 350-4, 650-3. DIN 1691 : CG-14, 18, 25, 30. DIN 1693 : GGG-40, 50, 60, 70. DIN 1692 : GTS-35, 45, 55, 65, 70",0.0,0.0,0.0,http://www.ceweld.nl/en/product/aa-nife36
2690,0.05,,0.0,0.45,,,,1.3,,0.0,1.1,0.015,,0.015,,0.5,,0.0,,,,,,,,,,,,,,,,,,,,,,,,,,,,,,,,,,,,,,,,,,,,,,,,,0.0,0.0,0.0,22.0,5.29: E81T1M H4,0.0,0.0,"Weather resistant steels, cranes, equipment, vessel and construction.",0.0,0.0,4.0,,,0.0,,0.0,AW,47.0,,,17632-A: T 46 2 ZPM1 H5,0.0,0.0,AA R Corten,0.0,0.0,0.0,,0.0,"Excellent weld puddle manipulation with fast freezing slag, superior ouoposition welding also at higher currents. Using temperature down to 40 °C (40 °F) . Particularly suited for MAorbital welding and alposition welding on ceramic backing. Extreme low spatter loss, easy slag removal and hydrogen content below 3 ml/100gr. even after long unconditioned storage.",0.0,,605.0,460.0,0.0,"Weather resistant steels, WTSt 37, WTSt 52, Corten A, B, C, Patinax 37, RBH 35, Acor 37, Acor 50, HSB 51, HSB 55 C, 1.8962, 1.8963, 1.8965, 1.8960, ASTM A 618",0.0,0.0,0.0,http://www.ceweld.nl/en/product/aa-r-corten
2691,0.05,,0.0,0.0,,,,1.22,,0.0,0.0,0.013,,0.009000000000000001,,0.48,,0.0,,,,,,,,,,,,,,,,,,,,,,,,,,,,,,,,,,,,,,,,,,,,,,,,,0.0,0.0,0.0,20.0,A 5.20: E 71T-1M,0.0,0.0,"Steel construction, shipbuilding, pressure vessels, mechanical engineering, pipe work etc.",0.0,0.0,4.0,,,0.0,,0.0,AW,47.0,,,17632-A: T 42 2 PM 1 H5,0.0,0.0,AA R3Y,0.0,0.0,0.0,,0.0,"AA R3Y is a rutile flux cored wire which offers high deposition rate in PF position with smooth and stable arc, low spatter and fast freezing slag coverage.
 ",1.0,,500.0,420.0,0.0,"

Steel type:Unalloyed steels:Boiler plates:Pipe steels:-Shipbilding plates:Steel castings:Thin sheets:

DIN:St 33 to St 52.3HI, HII, 17 Mn4St 35 to St 52.4StE 210.7 to StE 360.7A, B, DGS-38 to GS-521623/1


W.Nr.:1.0035 to 1.05701.0345, 1.0425, 1.04811.0308 to 1.05811.0307 to 1.05821.0440, 1.0472, 1.04751.0416 to 1.0551-



 ",0.0,0.0,0.0,http://www.ceweld.nl/en/product/aa-r3y
2692,0.08,,0.0,0.0,,,,1.3,,0.0,0.0,0.015,,0.015,,0.5,,0.0,,,,,,,,,,,,,,,,,,,,,,,,,,,,,,,,,,,,,,,,,,,,,,,,,0.0,0.0,0.0,22.0,A 5.20: E71T-1M-J H4,0.0,0.0,"Shipbuilding, steel and vessel construction, mechanical engineering and pipe work.",0.0,0.0,4.0,,,0.0,,0.0,,90.0,70.0,,17632-A: T 46 4 P M 1 H5,0.0,0.0,AA R400,0.0,0.0,0.0,,0.0,"Seamless fluxcored wire with excelent welding properties in all positions. Due to the seamless concept this wire offers full protection against moisture pickup and can be stored for longer periods. Seamless fluxcored welding wires offers the best possible feeding properties that allows you to use longer torches. Applicable  for hand and (semimechanized welding. Good performance down t40°C. Low spatter loss and excelent slag removal. Also suitable for welding on ceramic backing and root runs without backing.
 ",0.0,,605.0,460.0,0.0,"

MaterialsshipbuildingUnalloyed steelsboiler steelspipe steels-Fine grain steelsAPI-standard
DINA, B, D, AH 32 - EH 36S185 - S355P235GH, P355GHP235T1/T2, P460NL2L210 - L445MBS385-S460QL1X 42, X60

ENA, B, D, AH 32 - EH 36S185 - S355P235GH, P355GHP235T1/T2, P460NL2L210 - L445MBS385-S460QL1X 42, X60


ASTMTypicalA 106 / A 333A 662 / A 387A 738 / A 612A 299--



Domex 460 MC
 
 
 


 ",0.0,0.0,0.0,http://www.ceweld.nl/en/product/aa-r400
2693,0.05,,0.0,0.0,,,,1.3,,0.0,0.0,0.015,,0.015,,0.5,,0.0,,,,,,,,,,,,,,,,,,,,,,,,,,,,,,,,,,,,,,,,,,,,,,,,,0.0,0.0,0.0,22.0,A 5.20: E71T-1M-J H4,0.0,0.0,"Shipbuilding, steel and vessel construction, mechanical engineering and pipe work.",0.0,0.0,4.0,,,0.0,,0.0,AW,,60.0,60.0,17632-A: T 46 4 P M 1 H5,0.0,0.0,AA R460,0.0,0.0,0.0,,0.0,"Excellent weld puddle manipulation with fast freezing slag, superior ouoposition welding also at higher currents. Using temperature up to 40 °C (40 °F) . Particularly suited for MAorbital welding and alposition welding on ceramic backing. Extreme low spatter loss, easy slag removal and hydrogen content below 3 ml/100gr. even after long unconditioned storage.",0.0,,605.0,460.0,0.0,"

MaterialsshipbuildingUnalloyed steelsboiler steelspipe steels-Fine grain steelsAPI-standard
DINA, B, D, E, AH 32 - EH 36St 33, St 37-2 - St 52-3H I, H III, 17Mn4, 19Mn5St 35.8, St 45.8StE 210.7 TM, StE 445.7 TMStE 255 to StE 460X 42, X60

ENsameS185 - S355P235GH, P355GHP235T1/T2, P460NL2L210 - L445MBS235-S420-S460QL1X 42, X60


ASTMTypicalA 258 / A 516A 662 / A 387A 738 / A 612A 299--



 ",0.0,0.0,0.0,http://www.ceweld.nl/en/product/aa-r460
2694,0.05,,0.0,0.0,,,,1.3,,0.0,0.8,0.015,,0.015,,0.5,,0.0,,,,,,,,,,,,,,,,,,,,,,,,,,,,,,,,,,,,,,,,,,,,,,,,,0.0,0.0,0.0,22.0,A5.29: E81T1-Ni1M-J H4,0.0,0.0,"Onshore and Offshore. Ship-, pressure vessel- , bridge-, pipeline and general steel construction. General engineering. Heavy transportation and rail construction, etc.",0.0,0.0,4.0,,,580.0,1.0,0.0,AW/SR,,,44.0,17632-A: T 50 6 1Ni P M21 1 H5,0.0,0.0,AA R500,0.0,0.0,0.0,,0.0,"Excellent modelling ability, therefore excellent forced position welding in all positions at high amperage. Down t60 °C very good impact values are achieved. Particularly suitable for MAG orbital welding and for welding on ceramics in all positions. Low spatter losses, easily removable slag. CTOD tested t20 °C Extremely low diffusible hydrogen content (on average below 3 ml / 100 g) in the weld metal. For the entire storage and processing time <4ml / 100g are guaranteed according to AWS.",0.0,"Nore-dryingnecessaryduetotheclosedproductionofthefillingtubeItisstronglydiscouragedbecauseitcanleadtohighqualityproblems!
Storagewithoutspecialrequirements,analogoustosolidwire,takingintoaccountstrongtemperurefluctuionsandtheireffects(dewpoint)inoriginalpackagingthenunlimitedpossible",625.0,500.0,0.0,"


MaterialsshipbuildingUnalloyed structural steelsboiler steelspipe steels-Fine grain structural steelsSteels to API-standard

ENA, B, D, AH 32 - EH 36S185 - S355P235GH, P485GHP235T1/T2, P485NL2L210 - L485MBS385, S460, S500(NL1,2)X 42, X65, X 70

ASTMTypicalA 106 / A 333A 516 / A 537 / A 455A 572A 572--


",0.0,0.0,0.0,http://www.ceweld.nl/en/product/aa-r500
2695,0.06,,20.75,0.75,,,,1.75,,0.5,10.0,0.03,,0.03,,0.475,,0.0,,,,,,,,,,,,,,,,,,,,,,,,,,,,,,,,,,,,,,,,,,,,,,,,,0.0,0.0,0.0,35.0,A 5.9: ER 308 / 308H,0.0,0.0,"Welding stainless steel types with an alloy content between 16 to 21% Cr and 8 to 13 % Ni, with high carbon content. ",0.0,0.0,2.0,8556: SG 12CrNi 19 9,1.4948,0.0,,0.0,AW,80.0,,,14343-A: G 19 9 H,0.0,0.0,308H,0.0,0.0,0.0,,0.0,Higher temperature and scale resistance than standard (L) types.,0.0,,600.0,400.0,0.0,"

UNS S30409UNS S32109UNS S34709--
AISI :304H AISI :321HAISI :347H-- 
W.Nr : 1.4948W.Nr : 1.4941W.Nr : 1.4961W.Nr : 1.4948W.Nr : 1.4850


X6CrNiNb 18-10, 18-11, X12CrNiTi 18-9",0.0,0.0,0.0,http://www.ceweld.nl/en/product/308h
2696,0.06,,0.0,0.0,,,,1.15,,0.0,1.41,0.009000000000000001,,0.006999999999999999,,0.30000000000000004,,0.0,,,,,,,,,,,,,,,,,,,,,,,,,,,,,,,,,,,,,,,,,,,,,,,,,0.0,0.0,0.0,20.0,A 5.29: E81T1-K2M,0.0,0.0,"Offshore, Shipbuilding, pressure vessels, orbital pipe work.",0.0,0.0,4.0,,,0.0,,0.0,AW,,60.0,47.0,"17632-A: T 46 6 1,5Ni P M 1 H5",0.0,0.0,AA R5Y46,0.0,0.0,0.0,,0.0,"Very good modeling ability, therefore excellent alposition welding with higher currents. Use up t60 °C 76 °F). Particularly suitable for MAorbital welding and for weldings on ceramics in all positions. Low spatter loss, and remarkable easy slag removal.",1.0,,605.0,460.0,0.0,"

MaterialsshipbuildingUnalloyed steelsboiler steelspipe steels-Fine grain steelsAPI-standard
DINA, B, D, E, AH 32 - EH 36St 33, St 37-2 - St 52-3H I, H III, 17Mn4, 19Mn5St 35.8, St 45.8StE 210.7 TM, StE 480.7 TMStE 255 to StE 460X 42, X65, X 70

ENsameS185 - S355-S460P235GH, P355GHP235T1/T2, P460NL2L210 - L480MBS355-S420-S500 (NL1,2)X 42, X65, X 70


ASTMTypicalA 258 / A 516A 662 / A 387A 738 / A 612A 299--



 ",0.0,0.0,0.0,http://www.ceweld.nl/en/product/aa-r5y46
2697,0.08,,0.0,0.0,,,,1.6,,0.0,0.95,0.015,,0.015,,0.6000000000000001,,0.0,,,,,,,,,,,,,,,,,,,,,,,,,,,,,,,,,,,,,,,,,,,,,,,,,0.0,0.0,0.0,17.0,5.29:  E101T1-K2M H4,0.0,0.0,"Offshore, Shipbuilding, pressure vessels, orbital pipe work respecting the NACE requirements. Steels with yield strength up to 620 MPa (90 ksi).",0.0,0.0,4.0,,,0.0,,0.0,AW,90.0,65.0,47.0,18276-A: T 62 4 Mn1Ni P M 1 H5,0.0,0.0,AA R610,0.0,0.0,0.0,,0.0,"Very good modeling ability, therefore excellent alposition welding with higher currents. For use down t40 °C (40 °F) .. Particularly suitable for MAorbital welding and for weldings on ceramics in all positions. Low spatter loss, and remarkable easy slag removal.",0.0,,760.0,620.0,0.0,"

Materials
EN
ASTM


TM-pipe steelsHigh-strength fine grain structural steels (tempered)High-strength fine grain structural steels(low temp)Steels to API-standard

up to L555MBup to S620QLup to S620G1QL1-X70-X80 - X90


typicalA 517A 537-
-



 
The ASME classification is carried out based on a weld metal according to ISO standards",0.0,0.0,0.0,http://www.ceweld.nl/en/product/aa-r610
2698,0.08,,0.0,0.0,,,,1.4,,0.38,1.7000000000000002,0.015,,0.015,,0.5,,0.0,,,,,,,,,,,,,,,,,,,,,,,,,,,,,,,,,,,,,,,,,,,,,,,,,0.0,0.0,0.0,18.0,5.29:  E101T1-K3M H4,0.0,0.0,"Offshore, Shipbuilding, pressure vessels, orbital pipe work, riser pipes, pipe lines, fine grain steels with yield strength up to 620 MPa (90 ksi).",0.0,0.0,4.0,,,620.0,1.0,0.0,AW,72.0,60.0,47.0,"18276-A: T 62 4 Mn1,5NiMo P M 1 H5",0.0,0.0,AA R620,0.0,0.0,0.0,,0.0,Excelent weld puddle manipulation and overal welding properties with extreme low hydrogen content (below 3 ml/100 gr. weld metal). Due to the addition of molybdenium suitable for post weld heat treatment respecting the impact properties.,0.0,,760.0,620.0,0.0,"

Material to be welded
Grade


Shipbuilding steelsUnalloyed structural steelsBoiler steelsPipe steelsFine grain structural steelsSteels to API-standard
A, B, D, AH 32 - EH 36Rel < 620 MPa A 517, A 537Rel< 620 MPa P500GH - P620GHRel < 620 MPa P500T1/T2 - P620NL2 - L620MBRel < 620 MPa S500 - S620QL1Rel < 620 MPa up to X90


X80, 4130, 8630 etc.",0.0,0.0,0.0,http://www.ceweld.nl/en/product/aa-r620
2699,0.08,,0.0,0.0,,,,1.7000000000000002,,0.0,2.0,0.015,,0.015,,0.5,,0.0,,,,,,,,,,,,,,,,,,,,,,,,,,,,,,,,,,,,,,,,,,,,,,,,,0.0,0.0,0.0,17.0,5.29: E 111 T1-K3M-JH4,0.0,0.0,"Shipbuilding, steel and vessel construction, mechanical engineering and pipe work, offshore, crane building, lifting, platforms. Steels with yield strength up to 690 MPa (100 ksi). ",0.0,0.0,4.0,,,580.0,2.0,0.0,AW/PWHT,,69.0,47.0,18276-A: T 69 6 ZPM1H5,0.0,0.0,AA R690,0.0,0.0,0.0,,0.0,"“The first seamless rutile FCW with extreme low hydrogen for S690”
Excellent for use in positional welding where high deposition rate is required, suitable for temperatures down t60º Celsius. Excellent for use on ceramic backing and Mag orbital welding in all positions. Extreme low spatter properties and excellent arc stability with fast freezing slag. CTOD tested !",0.0,,855.0,6.0,0.0,"StE690,7 TM, L690M, S690G1QL1, S690, Weldox 700, Naxtra 70, Dilimax, S550, S620, S620Ql1, S690QL1, S600MC, S700MC, Naxtra 63, Naxtra 70, Optim 700 mc plus, TStE620, TStE690, Weldox 500, Hardox, L480 - L550, X65, X80, X90, X100, Hardox 400, XAR 400, Dilidur 400, 20MnCr65, 28CrMn43, Domex, ASTM: A 517 Gr A - P A 572 Gr 65, Oceanfit 100, Oceanfit 690",0.0,0.0,0.0,http://www.ceweld.nl/en/product/aa-r690
2700,0.05,,1.1,0.0,,,,1.0,,0.5,0.0,0.015,,0.015,,0.30000000000000004,,0.0,,,,,,,,,,,,,,,,,,,,,,,,,,,,,,,,,,,,,,,,,,,,,,,,,0.0,0.0,0.0,20.0,A5.29: E81T1-B2M H4,0.0,0.0,"Construction of containers, boilers, machines and pipe work. Construction of steam boilers and steam turbines.",0.0,0.0,4.0,,,675.0,1.0,0.0,SR/AN,70.0,,,EN ISO 17634-A: T CrMo1 P M21 1 H5,0.0,0.0,AA RCrMo1,0.0,0.0,0.0,,0.0,"Excellent weld puddle manipulation, superior ouoposition welding. Particularly suited for MAG orbital welding applications and alposition welding on ceramic backing. Low spatter loss, easy slag removal. Suitable for economic welding of CrMsteels up to 550°C.",0.0,,540.0,620.0,0.0,"Heat and creep resistant boiler steel, GS 22CrMo54, G17CrMo5-5, G22CrMo5-4, 13CrMo 4-5, 16CrMo 4-4, G-17CrMo 5-5, 24CrMo5, 25CrMo4, 21 CrMo 3, 25 CrMo 4,17CrMo55 ASTM: A182 grades F11/F12, A199/A200 grade T11, A217 grades WC6/WC11, A234 grades WP11/WP12, A335 grades P11/P12, A387 grades 11/12",0.0,0.0,0.0,http://www.ceweld.nl/en/product/aa-rcrmo1
2701,0.05,,0.0,0.0,,,,1.3,,0.5,0.0,0.015,,0.015,,0.5,,0.0,,,,,,,,,,,,,,,,,,,,,,,,,,,,,,,,,,,,,,,,,,,,,,,,,0.0,0.0,0.0,22.0,5.29: E81T1-A1M H4,0.0,0.0,"Steel and vessel construction, mechanical engineering and pipework.",0.0,0.0,4.0,,,6.0,,0.0,AW/SR/AN,47.0,,,17634-A: T MoL P M 1 H5,0.0,0.0,AA RMo,0.0,0.0,0.0,,0.0,"Excellent weld puddle manipulation, superior ouoposition welding. Particularly suited for MAG orbital welding applications and alposition welding on ceramic backing. Low spatter loss, easy slag removal. Suitable for economic welding of Msteels up to 500°C (932°F).",0.0,,645.0,460.0,0.0,"HI, HII, 17Mn4, 19Mn5, 15Mo3, 16Mo3, P235GH, P265GH, P295GH, 16Mo3,ASTM A 204 Gr. A - C, A 106 Gr. A -C, St 35.8, St 45.8, StE 210.7 TM - StE 480.7 TM, P235T1/T2 - P355N, L210 - L485, StE 255 to StE 460, S255 - S460, 1.5415, 1.0482, 1.0481, 1.0354",0.0,0.0,0.0,http://www.ceweld.nl/en/product/aa-rmo
2702,0.05,,0.0,0.0,,,,1.25,,0.5,0.0,0.015,,0.015,,0.5,,0.0,,,,,,,,,,,,,,,,,,,,,,,,,,,,,,,,,,,,,,,,,,,,,,,,,0.0,0.0,0.0,22.0,5.29: E81T1-AC1,0.0,0.0,"Steel and vessel construction, mechanical engineering and pipework.",0.0,0.0,4.0,,,6.0,,0.0,AW/SR/AN,70.0,47.0,,17632-A: T 46 2 Mo RC2,0.0,0.0,AA RMo (Co2),0.0,0.0,0.0,,0.0,"Excellent weld puddle manipulation with good ouoposition welding properties under Co2. Particularly suited for MAG orbital welding applications when intermediate cleaning is prefered to be skipped. Low spatter loss, easy slag removal. Suitable for economic welding of creep resistant Msteels up to 500°C (932°F).",0.0,,600.0,470.0,0.0,"HI, HII, 17Mn4, 19Mn5, 15Mo3, 16Mo3, P235GH, P265GH, P295GH, 16Mo3,ASTM A 204 Gr. A - C, A 106 Gr. A -C, St 35.8, St 45.8, StE 210.7 TM - StE 480.7 TM, P235T1/T2 - P355N, L210 - L485, StE 255 to StE 460, S255 - S460, 1.5415, 1.0482, 1.0481, 1.0354",0.0,0.0,0.0,http://www.ceweld.nl/en/product/aa-rmo-co2
2703,0.025,,25.9,0.6000000000000001,,,,1.4,,3.8,9.0,0.015,,0.008,,0.6000000000000001,,0.0,,,,,,,,,,,,,,,,,,,,,,,,,,,,,,,,,,,,,,,,,,,,,,,,,0.0,0.6000000000000001,0.0,22.0,A 5.22:,0.0,0.0,"Welding wrought, forged or cast super duplex stainless steels for service in the as-welded Condition. Heterogeneous welding between super duplex stainless steels and dissimilar welds between other stainless and mild or low alloyed steels. ",0.0,0.0,4.0,,1.4409999999999998,0.0,,0.0,AW,,40.0,,12073: T Z 25 9 4 N LM M1,0.0,0.24,AA SD 100 (metal core),0.0,0.0,0.0,,0.0,"Smooth drop transfer and stable arc with a deposit off 25% chromium 9% nickel 4% molybdenum copper tungsten nitrogen and low carbon.Excellent  productivity, improved weldability, better wetting properties compared to solid wires. Excellent weld metal quality and ray soundness. Nitrogen free classical shielding gases are used for welding",24.0,150.0,920.0,7.0,0.0,"Welding wrought, forged or cast super duplex stainless steels for service in the as-welded Condition. Heterogeneous welding between super duplex stainless steels and dissimilar welds between other stainless and mild or low alloyed steels. Examples: UNS S32550 :UR 52 N, Ferralium 255, UNS S32520 :UR 52 N+, UNS S32750 :SAF 2507, UR 47 N+, UNS S32760 :ZERON 100, UNS 32760, UR 76 N, SM22Cr, SAF 2507, ASTM S32760 (ZERON 100), S32550 and S31260., It can also be used for welding duplex type 2205, 1.4460, 1.4462,1.4463,1.4515, 1.4517, 1.4507 URANUS 52N, SAF 25.07, GX 3 CrNiMoCuN 26-6-3, (1.4515), GX 3 CrNiMoCuN 26-6-3-3, (1.4517), 25% Cr Super Duplex steels SAF 25/07, S32750 1.4410 - 25Cr-7Ni-4Mo-0.28N SAF2507, NAS74N, S32760 1.4501 - 25Cr-7Ni-3.8Mo-0.7Cu-0.7W-0.25N, S32506 - SUS329J4L 25Cr-7Ni-3Mo-0.15N-0.2W NAS64 1.4507, S31803, S32205,",0.0,0.0,0.0,http://www.ceweld.nl/en/product/aa-sd-100-metal-core
2704,0.0,,0.0,0.125,,,,0.05,,0.0,0.0,0.0,,0.0,,0.95,,0.1,,,,,,,,,,,,,,,,,,,,,,,,,,,,,,,,,,,,,,,,,,,,,,,,,0.95,0.0,0.0,30.0,A 5.10: ER 1100,0.0,99.475,"Aluminum wire for welding mostly pure aluminum (maximum 0,95% of alloyed elements). Applications in chemistry, electronics, construction and food industries.
",0.0,0.0,2.0,,,0.0,,0.0,AW,,,,"18273: S AL 1100 / AL 99,0",0.0,0.0,"Al 99,0 (ER 1100)",0.0,0.0,0.0,,0.0,"This 99,0% pure aluminum filler metal offers excelent weldabillity and is the strongest in the 1000 series of the pure aluminium grades. Heavy parts and thicker plates should be preheated (150°C), prior to welding. At the same time, it keeps the benefits of being relatively lightly alloyed (compared to other series), such as high electrical conductivity, thermal conductivity, corrosion resistance, and workability. It can be strengthened by cold working, but not by heat treatment.",0.0,,93.0,52.0,0.0,"Al99,0 Al.99,5 Al.99,7 E-Al., 99,5, 3.0205, 3.0255, 3.0275, 3.0257, EN AW 1200, EN AW 1050A, EN AW 1070A, EN AW 1350, 1060, 1070, 1080, and 3003.",0.0,0.0,0.0,http://www.ceweld.nl/en/product/al-990-er-1100
2705,0.0,,0.0,0.0,,,,0.0,,0.0,0.0,0.0,,0.0,,0.0,,0.0,,,,,,,,,,,,,,,,,,,,,,,,,,,,,,,,,,,,,,,,,,,,,,,,,0.0,0.0,0.0,30.0,A 5.10: ER 1100,0.0,99.5,"Aluminium wire for welding mostly pure aluminium (maximum 0,5% of alloyed elements). Applications in chemistry, electronics, construction and food industries.
",0.0,0.0,2.0,"1732: SG-AL 99,8",3.0259,0.0,,0.0,AW,,,,"1715: AW 1050A (Al99,5)",0.0,0.0,"Al 99,5",0.0,0.0,0.0,,0.0,"This pure aluminum filler metal offers excelent weldabillity when properly cleaned prior to welding. Heavy parts and thicker plates should be preheated (150°C), prior to welding.",0.0,,70.0,40.0,0.0,"Al99,0 Al.99,5 Al.99,7 E-Al., 99,5, 3.0205, 3.0255, 3.0275, 3.0257, EN AW 1200, EN AW 1050A, EN AW 1070A, EN AW 1350",0.0,0.0,0.0,http://www.ceweld.nl/en/product/al-995
