Repository: PrasannS/WeldingAnalysis

# Analyzing Weld Composite Material and Mechanial properties using statistical / machine learning approaches

## Webscraping

### The data for this projects was obtained via webscraping welding materials data from the following sites

- [Certilas Welding Products Dataset](https://certilas.nl/en/catalogue)
- [Lincoln Electric Welding Products Dataset](https://www.lincolnelectric.com/en-us/consumables/Pages/consumables.aspx)
- [Citrination Weld Composites Dataset](https://citrination.com/datasets/114194/show_search?searchMatchOption=fuzzyMatch)

This scraping was done through the combination of webscraping and data preprocessing using BeautifulSoup and Pandas. See

File: data/combined_data/200124_final_data.csv (part 25 of 37)
2706,0.08,,0.0,0.0,,,,0.65,,0.0,0.0,0.0,,0.0,,0.45,,0.0,,,,,,,,,,,,,,,,,,,,,,,,,,,,,,,,,,,,,,,,,,,,,,,,,0.0,0.0,0.0,22.0,A 5.1: E 6013,0.0,0.0,"Trucks, trailers, wagons, shipbuilding, yacht building, root runs in pipe welding, repair welding etc.",0.0,0.0,3.0,1913: E 51 32 RR(C)5,,0.0,,0.0,AW,47.0,,,2560-A: E 42 0 RC 11,0.0,0.0,1000 S,0.0,0.0,0.0,,0.0,"1000 S is a medium thick coated electrode suitable for general construction and offers a very smooth seam surface. 1000 S is suitable for all positions; 2,5 mm can even be used in vertical down position. Medium fast freezing weld metal makes this electrode excellently suitable for root runs in vertical up position in pipe welding. The slag is self detaching and the special blue coating was developed to offer high resistance against moisture pick up.",1.0,140.0,560.0,420.0,0.0,"

DIN:Unalloyed steels:Boiler plates: Pipe steels:-Shipbilding plates:Steel castings: Thin sheets:

-St 33 to St 52.3HI, HII, 17 Mn4St 35 to St 52.4StE 210.7 to StE 360.7A, B, DGS-38 to GS-521623/1


W.Nr.:1.0035 to 1.05701.0345, 1.0425, 1.04811.0308 to 1.05811.0307 to 1.05821.0440, 1.0472, 1.04751.0416 to 1.0551



 ",0.0,0.0,0.0,http://www.ceweld.nl/en/product/1000-s
2707,0.06,,20.75,0.75,,,,1.75,,0.5,10.0,0.03,,0.03,,0.475,,0.0,,,,,,,,,,,,,,,,,,,,,,,,,,,,,,,,,,,,,,,,,,,,,,,,,0.0,0.0,0.0,35.0,A 5.9: ER 308 / 308H,0.0,0.0,"Welding stainless steel types with an alloy content between 16 to 21% Cr and 8 to 13 % Ni, with high carbon content. ",0.0,0.0,2.0,8556: SG 12CrNi 19 9,1.4948,0.0,,0.0,AW,100.0,,,14343-A: W 19 9 H,0.0,0.0,308H Tig,0.0,0.0,0.0,,0.0,Higher temperature and scale resistance than standard (L) types.,0.0,,620.0,420.0,0.0,"

UNS S30409UNS S32109UNS S34709--
AISI :304H AISI :321HAISI :347H-- 
W.Nr : 1.4948W.Nr : 1.4941W.Nr : 1.4961W.Nr : 1.4948W.Nr : 1.4850


X6CrNiNb 18-10, 18-11, X12CrNiTi 18-9",0.0,0.0,0.0,http://www.ceweld.nl/en/product/308h-tig
2708,0.0,,0.0,0.0,,,,0.0,,0.0,0.0,0.0,,0.0,,0.0,,0.0,,,,,,,,,,,,,,,,,,,,,,,,,,,,,,,,,,,,,,,,,,,,,,,,,0.0,0.0,0.0,40.0,A 5.10: no standard,0.0,99.85,,0.0,0.0,2.0,"1732: SG-Al 99,5",3.0805,0.0,,0.0,AW,,,,"18273: S AI 1450 / Al99,5Ti",0.0,0.0,"Al 99,5 Ti",0.0,0.0,0.0,,0.0,"This pure aluminum filler metal offers excelent weldabillity when properly cleaned prior to welding. Heavy parts and thicker plates should be preheated (150°C), prior to welding
 ",1.0,,80.0,30.0,0.0,"Cast aluminium special repairs, Al99,0 Al.99,5 Al.99,7 E-Al",0.15,0.0,0.0,http://www.ceweld.nl/en/product/al-995-ti
2709,0.0,,0.0,0.0,,,,0.0,,0.0,0.0,0.0,,0.0,,0.0,,0.0,,,,,,,,,,,,,,,,,,,,,,,,,,,,,,,,,,,,,,,,,,,,,,,,,0.0,0.0,0.0,30.0,A 5.10: ER 1100,0.0,99.5,"Aluminium wire for welding mostly pure aluminium (maximum 0,5% of alloyed elements). Applications in chemistry, electronics, construction and food industries.
",0.0,0.0,2.0,"1732: SG-AL 99,8",3.0259,0.0,,0.0,AW,,,,"1715: AW 1050A (Al99,5)",0.0,0.0,"Al 99,5 Tig",0.0,0.0,0.0,,0.0,"This pure aluminum filler metal offers excelent weldabillity when properly cleaned prior to welding. Heavy parts and thicker plates should be preheated (150°C), prior to welding.",0.0,,70.0,40.0,0.0,"Al99,0 Al.99,5 Al.99,7 E-Al., 99,5, 3.0205, 3.0255, 3.0275, 3.0257, EN AW 1200, EN AW 1050A, EN AW 1070A, EN AW 1350",0.0,0.0,0.0,http://www.ceweld.nl/en/product/al-995-tig
2710,0.0,,0.0,6.2,,,,0.30000000000000004,,0.0,0.0,0.0,,0.0,,0.15,,0.1,,,,,,,,,,,,,,,,,,,,,,,,,,,,,,,,,,,,,,,,,,,,,,,,,0.0,0.0,0.0,,A 4-10: ER 2319,0.0,92.74,Joining high strength aluminum alloys of the same kind as found in Aircraft industry.,0.0,0.0,1.0,,,0.0,,0.0,AW,,,,18273: S AL 2319,0.0,0.0,AlCu6 Laser welding wire,0.0,0.0,0.0,,0.0,Excelent corrosion resistance combined with high strength due to the addition of copper. The filler metal shows remarkable bonding properties and fluididity during welding.,0.0,,,,0.0,"AL 2219, AL 2014; AlCu-cast-alloys, not suitable for 5xxx -AL alloys",0.17,0.2,0.14,http://www.ceweld.nl/en/product/alcu6-laser-welding-wire
2711,0.1,,22.0,0.0,,,,0.5,,2.0,57.0,0.0,,0.0,,0.4,,0.0,,,,,,,,,,,,,,,,,,,,,,,,,,,,,,,,,,,,,,,,,,,,,,,,,3.0,14.0,5.0,48.0,A 5.14: ER NiCrWMo-1,0.0,0.30000000000000004,"Alloy 230 combines properties which make it ideally suited for a wide variety of component applications in the aerospace and power industries. It is used for combustion cans, transition ducts, flame holders, thermocouple sheaths, and other important gas turbine components. In the chemical process industry, 230 alloy is used for catalyst grid supports in ammonia burners, high-strength thermocouple protection tubes, high-temperature heat exchangers, ducts, high-temperature bellows, and various other key process internals. In the industrial heating industry, applications for 230 alloy include furnace retorts, chains and fixtures, burner flame shrouds, recuperator internals, dampers, nitriding furnace internals, heat-treating baskets, grates, trays, sparger tubes, thermocouple protection tubes, cyclone internals, and many more.",0.0,0.0,2.0,1736: EL NiCr22W14Mo,2.4733,0.0,,0.0,,,,,18274: ,0.0,0.0,Alloy 230 Tig (Haynes),0.5,0.0,0.0,,0.0,,0.0,,785.0,4.0,0.0,Haynes Alloy 230,0.1,0.0,0.015,http://www.ceweld.nl/en/product/alloy-230-tig-haynes
2712,0.015,,33.0,0.75,,,,2.0,,1.25,31.5,0.02,,0.01,,0.5,,0.0,,,,,,,,,,,,,,,,,,,,,,,,,,,,,,,,,,,,,,,,,,,,,,,,,30.48,0.0,0.0,40.0,,0.0,0.0,Allloy 33 is a high-chromium austenitic alloy. This alloy combines ease of fabrication with outstanding resistance to highly oxidizing media,0.0,0.0,2.0,,1.4591,0.0,,0.0,AW,,,,,0.0,0.475,Alloy 33,0.0,0.0,0.0,,0.0,,0.0,,920.0,720.0,0.0,,0.0,0.0,0.0,http://www.ceweld.nl/en/product/alloy-33
2713,0.0425,,24.5,0.5,,,,1.0,,2.0,45.3542,0.0,,0.0,,1.0,,0.0,,,,,,,,,,,,,,,,,,,,,,,,,,,,,,,,,,,,,,,,,,,,,,,,,3.0,0.0,18.5,20.0,A 5.14: ER NiCrCo-1 (proposed),0.0,1.1,A Superalloy Specifically Designed For Advanced Ultra Supercritical Power Generation. Potential applications include advanced power production boiler tubes and diesel engine exhaust valves.,0.0033,0.0,2.0,,,0.0,,0.0,,,,,18274: ,0.0,0.0,Alloy 740H,1.5,0.0,0.0,,0.0,"Alloy 740H is a nickebase, precipitation hardenable superalloy that offers a unique combination of high strength and creep resistance at elevated temperatures along with resistance to coal ash corrosion. The alloy was originally targeted for use as USC boiler tubes in the superheater sections of these plants but was then adapted for application as a material for the steam headers to which the boiler tubes are connected.",0.0,,1050.0,750.0,0.0,Inconel alloy 740H,1.5,0.0,0.0,http://www.ceweld.nl/en/product/alloy-740h
2714,0.0425,,24.5,0.5,,,,1.0,,2.0,45.3542,0.0,,0.0,,1.0,,0.0,,,,,,,,,,,,,,,,,,,,,,,,,,,,,,,,,,,,,,,,,,,,,,,,,3.0,0.0,18.5,20.0,A 5.14: ER NiCrCo-1 (proposed),0.0,1.1,A Superalloy Specifically Designed For Advanced Ultra Supercritical Power Generation. Potential applications include advanced power production boiler tubes and diesel engine exhaust valves.,0.0033,0.0,2.0,,,0.0,,0.0,,,,,18274: ,0.0,0.0,Alloy 740H Tig,1.5,0.0,0.0,,0.0,"Alloy 740H is a nickebase, precipitation hardenable superalloy that offers a unique combination of high strength and creep resistance at elevated temperatures along with resistance to coal ash corrosion. The alloy was originally targeted for use as USC boiler tubes in the superheater sections of these plants but was then adapted for application as a material for the steam headers to which the boiler tubes are connected.",0.0,,1050.0,750.0,0.0,Inconel alloy 740H,1.5,0.0,0.0,http://www.ceweld.nl/en/product/alloy-740h-tig
2715,0.05,,21.5,2.15,,,,1.0,,3.0,42.0,0.0,,0.0,,0.4,,0.0,,,,,,,,,,,,,,,,,,,,,,,,,,,,,,,,,,,,,,,,,,,,,,,,,22.0,0.0,0.0,30.0,A 5.14: ER NiFeCr-1,0.0,0.2,"The excellent corrosion-resistant properties of Alloy 825 make the alloy a suitable choice for a variety of difficult applications. Uses include fabricated equipment found in chemical and petro- chemical processing, pulp and paper manufacturing, flue gas desulphurization systems and metal pickling operations.",0.0,0.0,2.0,,2.4858,0.0,,0.0,AW,,,70.0,18274: S Ni8065,0.0,0.0,Alloy 825,0.0,0.0,0.0,,0.0,"Excelent weldabillity with fully austenitic weld metal with high resistance against stress corrosion cracking and pitting in media containing chloride ions. Good corrosion resistance against reducing acids due to the combination of Ni, Mo and Cu. Sufficient resistance against oxidizing acids. The weld metal is corrosion resistant in sea water.",0.0,,630.0,425.0,0.0,"G-X7NiCrMoCuNb 25 20, X1NiCrMoCuN25 20 6, X1NiCrMoCuN25 20 5, NiCr21Mo, X1NiCrMoCu 31 27 4, N08926, N08904, ALLOY 825, N08028, UNS N08825 W.Nr: 1.4500, 1.4529, 1.4539 (904L), 2.4858, 1.4563, 1.4465, 1.4577 (310Mo), 1.4133, 1.4500, 1.4503, 1.4505, 1.4506, 1.4531, 1.4536, 1.4585, 1.4586",0.9,0.0,0.0,http://www.ceweld.nl/en/product/alloy-825
2716,0.05,,21.5,2.15,,,,1.0,,3.0,42.0,0.0,,0.0,,0.4,,0.0,,,,,,,,,,,,,,,,,,,,,,,,,,,,,,,,,,,,,,,,,,,,,,,,,22.0,0.0,0.0,30.0,A 5.14: ER NiFeCr-1,0.0,0.2,"The excellent corrosion-resistant properties of Alloy 825 make the alloy a suitable choice for a variety of difficult applications. Uses include fabricated equipment found in chemical and petro- chemical processing, pulp and paper manufacturing, flue gas desulphurization systems and metal pickling operations.",0.0,0.0,2.0,,2.4858,0.0,,0.0,AW,,,70.0,18274: S Ni8065,0.0,0.0,Alloy 825 Tig,0.0,0.0,0.0,,0.0,"Excelent weldabillity with fully austenitic weld metal with high resistance against stress corrosion cracking and pitting in media containing chloride ions. Good corrosion resistance against reducing acids due to the combination of Ni, Mo and Cu. Sufficient resistance against oxidizing acids. The weld metal is corrosion resistant in sea water.",0.0,,630.0,425.0,0.0,"G-X7NiCrMoCuNb 25 20, X1NiCrMoCuN25 20 6, X1NiCrMoCuN25 20 5, NiCr21Mo, X1NiCrMoCu 31 27 4, N08926, N08904, ALLOY 825, N08028, UNS N08825 W.Nr: 1.4500, 1.4529, 1.4539 (904L), 2.4858, 1.4563, 1.4465, 1.4577 (310Mo), 1.4133, 1.4500, 1.4503, 1.4505, 1.4506, 1.4531, 1.4536, 1.4585, 1.4586",0.9,0.0,0.0,http://www.ceweld.nl/en/product/alloy-825-tig
2717,0.01,,2.15,0.2,,,,3.0,,29.5,55.4,0.03,,0.01,,0.1,,0.2,,,,,,,,,,,,,,,,,,,,,,,,,,,,,,,,,,,,,,,,,,,,,,,,,2.0,3.0,3.0,45.0,A 5.14: ER NiMo-10,0.0,0.5,,0.0,0.0,2.0,1736:,2.46,0.0,,0.0,,195.0,,,18274: ~NiMo29Cr,0.0,0.0,Alloy B3,0.0,0.2,0.0,,0.5,"Alloy B3 is a nickebase alloy with excellent resistance tot hydrochlorid acid at all concentrations and tempertures. It also withstands hydrogen chloride, sulfuric, acetic, hydrofluoric nd phosphoric acids. The alloy has improved thermal stability, fabricability and stress corrosion cracking resistance.",1.0,,824.0,544.0,0.0,"Hastelloy B2, Hastelloy B3, dissimilar welding Hasteloy to nickel- of iron-based corrosion alloys, for weld overlay cladding",0.2,0.0,0.0,http://www.ceweld.nl/en/product/alloy-b3
2718,0.12,,24.0,0.0,,,,1.75,,0.0,13.0,0.0,,0.0,,0.5,,0.0,,,,,,,,,,,,,,,,,,,,,,,,,,,,,,,,,,,,,,,,,,,,,,,,,0.0,0.0,0.0,25.0,A 5.9: ER 309,0.0,0.0,"Cladding on low alloyed steels in case a 18/8 CrNi layer is required in the first layer. Scale resistant up to 1050° C., Buffer layers before hard facing, cladding and joining of similar austenitic steels, specially recommended for use in oxidizing gasses with nitrogen and gasses containing small amounts of oxygen.",0.0,0.0,2.0,8556: SG X12CrNi 24 12,1.4829,0.0,,0.0,AW,70.0,,,14343-A: G 22 12 H,0.0,0.0,309 H,0.0,0.0,0.0,,0.0,"High mechanical properties and very good weldability, suitable for high operating temperatures up to 1100°C. ",0.0,,625.0,400.0,0.0,"1.2780, 1.4541, 1.4550, 1.4712, 1.4724, 1.4742, 1.4825, X15CrNiSi20 12 (1.4828), G-X 40 CrNiSi20 9 (1.4826) ",0.0,0.0,0.0,http://www.ceweld.nl/en/product/309-h
2719,0.01,,23.0,1.6,,,,0.0,,16.0,59.31,0.0,,0.0,,0.08,,0.0,,,,,,,,,,,,,,,,,,,,,,,,,,,,,,,,,,,,,,,,,,,,,,,,,0.0,0.0,0.0,,AWS A5.14: ER NiCrMo-17,0.0,0.0,C-2000® alloy (UNS N06200) is unique among the versatile nickel-chromium-molybdenum materials in having a deliberate copper addition,0.0,0.0,2.0,17744,2.4675,0.0,,0.0,,,,,,0.0,0.0,Alloy C-2000,0.0,0.0,0.0,,0.0,"Like other nickel alloys, it is ductile, easy to form and weld, and possesses exceptional resistance to stress corrosion cracking in chloridbearing solutions (a form of degradation to which the austenitic stainless steels are prone).
It is able to withstand a wide range of oxidizing and nooxidizing chemicals, and exhibits outstanding resistance to pitting and crevice attack in the presence of chlorides and other halides.",1.0,,,,0.0,,0.0,0.0,0.0,http://www.ceweld.nl/en/product/alloy-c-2000
2720,0.01,,16.0,0.0,,,,0.4,,16.0,56.79,0.0,,0.0,,0.1,,0.2,,,,,,,,,,,,,,,,,,,,,,,,,,,,,,,,,,,,,,,,,,,,,,,,,6.0,3.5,1.0,32.0,A 5.14: ER NiCrMo-4,0.0,0.0,"Alloy C276 is used for welding materials of similar composition. This low carbon nickel-chromium-molybdenum filler metal can also be used for dissimilar welding between nickel base alloys and stainless steels, as well as for surfacing and cladding on low alloyed steels. ",0.0,0.0,2.0,17744 - 09-2002,2.4886,0.0,,0.0,AW,100.0,,,18274: S Ni 6276,0.0,0.0,Alloy C-276,0.0,0.0,0.0,,0.0,"Due to high molybdenum content this alloy offers excellent resistance too stress & corrosion cracking, pitting and crevice corrosion. High mechanical properties with excellent weldability.",0.0,,740.0,470.0,0.0,"N10276, W.Nr: 2.4819, NiMo16Cr15W, alloy C4",0.0,0.0,0.0,http://www.ceweld.nl/en/product/alloy-c-276
2721,0.01,,16.0,0.0,,,,0.4,,16.0,56.79,0.0,,0.0,,0.1,,0.2,,,,,,,,,,,,,,,,,,,,,,,,,,,,,,,,,,,,,,,,,,,,,,,,,6.0,3.5,1.0,32.0,A 5.14: ER NiCrMo-4,0.0,0.0,"Alloy C276 is used for welding materials of similar composition. This low carbon nickel-chromium-molybdenum filler metal can also be used for dissimilar welding between nickel base alloys and stainless steels, as well as for surfacing and cladding on low alloyed steels. ",0.0,0.0,2.0,17744 - 09-2002,2.4886,0.0,,0.0,AW,100.0,,,18274: S Ni 6276,0.0,0.0,Alloy C-276 Tig,0.0,0.0,0.0,,0.0,"Due to high molybdenum content this alloy offers excellent resistance too stress & corrosion cracking, pitting and crevice corrosion. High mechanical properties with excellent weldability.",0.0,,740.0,470.0,0.0,"N10276, W.Nr: 2.4819, NiMo16Cr15W, alloy C4, alloy C276 (Hasteloy C-276)",0.0,0.0,0.0,http://www.ceweld.nl/en/product/alloy-c-276-tig
2722,0.1,,22.0,0.0,,,,1.0,,9.0,46.792,0.0,,0.0,,1.0,,0.0,,,,,,,,,,,,,,,,,,,,,,,,,,,,,,,,,,,,,,,,,,,,,,,,,18.0,0.6000000000000001,1.5,2.27,A 5.14: ER NiCrMo-2,0.0,0.0,,0.008,0.0,2.0,1736: ,2.4665,0.0,,0.0,,,,,18274:,0.0,0.0,Alloy X,0.0,0.0,0.0,,0.0,"Alloy X is a nickelchromiuiromolybdenum alloy that possesses an exceptional combination of oxidation resistance, fabricability and higtemperature strength. It has also been found to be exceptionally resistant to strescorrosion cracking in petrochemical applications. X alloy exhibits good ductility after prolonged exposure at temperatures of 1200, 1400, 1600F (650, 760 and 870C) for 16,000 hours. Suitable for joining and cladding Nickel alloys, stainless steel, carbon steel and low alloyed steels. UNS: N06002",1.0,,,915.0,0.0,"Alloy HX, X, Nickel alloys, stainless steel, carbon steel and low alloyed steels. UNS: N06002",0.0,0.0,0.0,http://www.ceweld.nl/en/product/alloy-x
2723,0.0,,0.30000000000000004,0.1,,,,0.5,,0.0,0.0,0.0,,0.0,,0.4,,0.0,,,,,,,,,,,,,,,,,,,,,,,,,,,,,,,,,,,,,,,,,,,,,,,,,0.4,0.0,0.0,20.0,A 5.10: ER 5654,0.0,94.85,"Suitable for base metals with maximum 3% Mg. These alloys are suitable for a big range of applications in the construction sector, in general, and in the structural industry. Widely used in ship and vessel building.
",0.0,0.0,2.0,1732: SG-AlMg3,3.3536,0.0,,0.0,AW,,,,18273: S AI 5754-AIMg3,3.1,0.0,AlMg 3,0.0,0.0,0.0,,0.0,"This alloy offers excelent weldabillity when properly cleaned prior to welding. Heavy parts and thicker plates should be preheated (150°C), prior to welding The alloy shows good corrosioresistance and an excellent colouuniformity after anodizing. AlMg3 offers also good resistance against seawater.",0.0,,190.0,80.0,0.0,"Aluminium alloys: AlMg Mn, AlMg 3Mn, AlMg1, AlMg2, AlMg2,7Mn, AlMg3, AlMg3,5, AlMgSi0,5, AlMgSi0,8, G-AlMg3Si, 3.3315, 3.3535, 3.3206, 3.3541, EN AW 5005A, EN AW 5754, EN AW 6060, EN AC 51100, EN AW 5454, EN AW 5251,
 ",0.15,0.2,0.0,http://www.ceweld.nl/en/product/almg-3
2724,0.0,,0.30000000000000004,0.1,,,,0.5,,0.0,0.0,0.0,,0.0,,0.4,,0.0,,,,,,,,,,,,,,,,,,,,,,,,,,,,,,,,,,,,,,,,,,,,,,,,,0.4,0.0,0.0,20.0,A 5.10: ER 5654,0.0,94.85,"Suitable for base metals with maximum 3% Mg. These alloys are suitable for a big range of applications in the construction sector, in general, and in the structural industry. Widely used in ship and vessel building.
",0.0,0.0,2.0,1732: SG-AlMg3,3.3536,0.0,,0.0,AW,,,,18273: S AI 5754-AIMg3,3.1,0.0,AlMg 3 Tig,0.0,0.0,0.0,,0.0,"This alloy offers excelent weldabillity when properly cleaned prior to welding. Heavy parts and thicker plates should be preheated (150°C), prior to welding The alloy shows good corrosioresistance and an excellent colouuniformity after anodizing. AlMg3 offers also good resistance against seawater.",0.0,,190.0,80.0,0.0,"Aluminium alloys: AlMg Mn, AlMg 3Mn, AlMg1, AlMg2, AlMg2,7Mn, AlMg3, AlMg3,5, AlMgSi0,5, AlMgSi0,8, G-AlMg3Si, 3.3315, 3.3535, 3.3206, 3.3541, EN AW 5005A, EN AW 5754, EN AW 6060, EN AC 51100, EN AW 5454, EN AW 5251",0.15,0.2,0.0,http://www.ceweld.nl/en/product/almg-3-tig
2725,0.0,,0.15,0.0,,,,0.9,,0.0,0.0,0.0,,0.0,,0.0,,0.0,,,,,,,,,,,,,,,,,,,,,,,,,,,,,,,,,,,,,,,,,,,,,,,,,0.0,0.0,0.0,17.0,A 5.10: ER 5087,0.0,93.8,,0.0,0.0,2.0,"1732: SG-AlMg4,5MnZr",3.3546,0.0,,0.0,AW,,,,"18273: S Al5087 - AlMg4,5MnZr",4.85,0.0,"AlMg 4,5MnZr (5087)",0.0,0.0,0.0,,0.0,"Special alloy for welding aluminiumagnesium basis alloys with maximum 5% Mg. Zirconium acts as grairefiner to improve both the bending and the corrosion resistance.Applications in the construction of ships, ofshore, storage tanks, railways and automotive industry.",1.0,,275.0,125.0,0.0,"Aluminium alloys: AlMg4,5Mn, AlZnMgCu1,5, AlMg5, AlMg3, AlMg5, AlMg2Mn0.8, AlMg2,7Mn, AlZn4,5Mg1, AlZnMg4,5Mn , G-AlMg3Si, G-AlMg5Si, G-AlMg10, G-AlMgSi1, AlMgSiCu",0.15,0.0,0.15,http://www.ceweld.nl/en/product/almg-45mnzr-5087
2726,0.0,,0.15,0.1,,,,0.75,,0.0,0.0,0.0,,0.0,,0.2,,0.0,,,,,,,,,,,,,,,,,,,,,,,,,,601.5,,,,,,,,,,,,,,,,,,,,,,,0.4,0.0,0.0,16.0,A 5.10: ER 5183,0.0,93.2495,"Filler metal for Magnesium and Manganese alloyed Aluminium with a maximum Magnesium content of 5%. This alloy shows very good mechanical properties that make it ideal for applications in shipyards, in car and railway industry and constructions of reservoirs and tanks.",0.0,0.0005,2.0,1732: SG-AlMg4.5Mn,3.3548,0.0,,0.0,AW,30.0,,,"18273:S AL5183 (AlMg4,5Mn0,7(A))",4.75,0.0,AlMg 4.5Mn,0.0,0.0,0.0,,0.0,"Excellent weldabillity and good mechanical strength combined with good corrosion resistance against seawater are typical for this alloy. The weld deposit is free from porosity due to the special shaving process and cleaning method during production. AlMg4,5Mn is one of the highest grades within the range of aluminum alloys and covers a weight range of alloys. Thicker sections should be preheated (150°C) prior to welding. Qualified by Lloyds for manual and (semi)automatic welding.",0.0,,300.0,135.0,0.0,"Aluminium alloys: AlMg4,5Mn, AlMg5, AlMg2Mn0,8, AlZnMg1, AlZnMgCu0,5, AlMgSi0,5, AlMgSi1, G-AlMg10, G-AlMg5, G-AlMg3Si, G-AlMg5Si, 3.3545, 3.3547, 3.3535, 3.3555, 3.3206, 3.3210, 3.2315, 3.3211, 3.4335, EN AW 5086, EN AW 5083, EN AW 5019, EN AW 5019, EN AW 6060, EN AW 6005A, EN AW 6082, EN AW 6061, EN AW 7020, EN AC 51300, EN AC 51400,",0.15,0.25,0.0,http://www.ceweld.nl/en/product/almg-45mn
2727,0.0,,0.15,0.1,,,,0.75,,0.0,0.0,0.0,,0.0,,0.4,,0.0,,,,,,,,,,,,,,,,,,,,,,,,,,601.5,,,,,,,,,,,,,,,,,,,,,,,0.4,0.0,0.0,16.0,A 5.10: ER 5183,0.0,93.0492,"Filler metal for Magnesium and Manganese alloyed Aluminium with a maximum Magnesium content of 5%. This alloy shows very good mechanical properties that make it ideal for applications in shipyards, in car and railway industry and constructions of reservoirs and tanks.",0.0,0.0008,2.0,1732: SG-AlMg4.5Mn,3.3548,0.0,,0.0,AW,30.0,,,"18273:S AL5183 (AlMg4,5Mn0,7(A))",4.75,0.0,AlMg 4.5Mn Tig,0.0,0.0,0.0,,0.0,"Excellent weldabillity and good mechanical strength combined with good corrosion resistance against seawater are typical for this alloy. The weld deposit is free from porosity due to the special shaving process and cleaning method during production. AlMg4,5Mn is one of the highest grades within the range of aluminum alloys and covers a huge range of alloys. Thicker sections should be preheated (150°C) prior to welding.",0.0,,300.0,135.0,0.0,"Aluminium alloys: AlMg4,5Mn, AlMg5, AlMg2Mn0,8, AlZnMg1, AlZnMgCu0,5, AlMgSi0,5, AlMgSi1, G-AlMg10, G-AlMg5, G-AlMg3Si, G-AlMg5Si, 3.3545, 3.3547, 3.3535, 3.3555, 3.3206, 3.3210, 3.2315, 3.3211, 3.4335, EN AW 5086, EN AW 5083, EN AW 5019, EN AW 5019, EN AW 6060, EN AW 6005A, EN AW 6082, EN AW 6061, EN AW 7020, EN AC 51300, EN AC 51400,",0.15,0.25,0.0,http://www.ceweld.nl/en/product/almg-45mn-tig
2728,0.0,,0.125,0.1,,,,1.025,,0.0,0.0,0.0,,0.0,,0.2,,0.0,,,,,,,,,,,,,,,,,,,,,,,,,,597.5,,,,,,,,,,,,,,,,,,,,,,,0.4,0.0,0.0,30.0,A 5.10: ER 5356,0.0,92.9592,"Filler metal for welding Aluminium alloys with maximum 5% Magnesium. This Magnesium alloyed Aluminium wire, thanks to its excellent corrosion resistance and its high mechanical properties is mainly used in ship yards, car and railway industry. Thicker sections should be preheated (150°C) prior to welding.",0.0,0.0008,2.0,1732: SG-AlMg5,3.3556,0.0,,0.0,AW,,,,18273: S AI5356-AlMg5Cr A,5.0,0.0,AlMg 5,0.0,0.0,0.0,,0.0,Excellent weldabillity and good mechanical strength combined with good corrosion resistance are typical for this alloy. The weld deposit is free from porosity due to the special shaving process and cleaning method during production. AlMg5 is one of the most popular types within the range of aluminum alloys and covers a weight range of alloys. ,0.0,,295.0,127.5,0.0,"Aluminium alloys: AlMg3, AlMg4, AlMg5, AlMgMn, AlZnMg1, G-AlMg3Si, G-AlMg5Si, G-AlMg10, AlMg1SiCu, AlMgSi0,7, AlZn4,5Mg1, AlSi1MgMn, AlSiMg(A), 3.3545, 3.3206, 3.3210, 3.2315, 3.3211, 3.4335, EN AW 5086, EN AW 6060, EN AW 6005A, EN AW , EN AW 6061, EN AW 7020, EN AC 51400, EN AC 51300, EN AC 51100, EN AW 5454",0.09,0.1,0.0,http://www.ceweld.nl/en/product/almg-5
2729,0.03,,24.0,0.75,,,,1.75,,2.5,13.0,0.03,,0.03,,0.475,,0.0,,,,,,,,,,,,,,,,,,,,,,,,,,,,,,,,,,,,,,,,,,,,,,,,,0.0,0.0,0.0,31.0,A 5.9: ~ER 309 LMo,0.0,0.0,"A continuous, solid, corrosion-resistant wire of the ''309LMo'' type. 309MoL is used for the overlay welding of unalloyed and low-alloyed steels and for welding dissimilar steels, such as 316L, to unalloyed and low-alloyed steels when Mo is essential.",0.0,0.0,2.0,8556: SG X12CrNiMo 24 12 3,1.4459,0.0,,0.0,AW,110.0,60.0,,14343-A: W 23 12 3 L,0.0,0.0,309 LMo Tig,0.0,0.0,0.0,,0.0,Excelent corrosion resistance against oxidising air upto 950ºC. Good resistance against hot cracking due to the high Mo. content.,0.0,,600.0,400.0,0.0,"Buffer layers before hard facing, dissimilar joints between ferritic and austenitic steels and or other stainless steel types to standard carbon steel. Recommended for cladding on low alloyed steel in case AISI 316 is required as first layer.",0.0,0.0,0.0,http://www.ceweld.nl/en/product/309-lmo-tig
2730,0.0,,0.125,0.1,,,,0.8,,0.0,0.0,0.0,,0.0,,0.25,,0.0,,,,,,,,,,,,,,,,,,,,,,,,,,597.5,,,,,,,,,,,,,,,,,,,,,,,0.4,0.0,0.0,30.0,A 5.10: ER 5356,0.0,92.7495,"Filler metal for welding Aluminium alloys with maximum 5% Magnesium. This Magnesium alloyed Aluminium wire, thanks to its excellent corrosion resistance and its high mechanical properties is mainly used in ship yards, car and railway industry.",0.0,0.0005,2.0,1732: SG-AlMg5,3.3556,0.0,,0.0,AW,,,,18273: S AI5356 (AlMg5Cr(A)),5.25,0.0,AlMg 5 Tig,0.0,0.0,0.0,,0.0,Excellent weldabillity and good mechanical strength combined with good corrosion resistance are typical for this alloy. The weld deposit is free from porosity due to the special shaving process and cleaning method during production. AlMg5 is one of the most popular types within the range of aluminum alloys and covers a weight range of alloys. Thicker sections should be preheated (150°C) prior to welding.,0.0,,295.0,127.5,0.0,"Aluminium alloys: AlMg3, AlMg4, AlMg5, AlMgMn, AlZnMg1, G-AlMg3Si, G-AlMg5Si, G-AlMg10, AlMg1SiCu, AlMgSi0,7, AlZn4,5Mg1, AlSi1MgMn, AlSiMg(A), 3.3545, 3.3206, 3.3210, 3.2315, 3.3211, 3.4335, EN AW 5086, EN AW 6060, EN AW 6005A, EN AW , EN AW 6061, EN AW 7020, EN AC 51400, EN AC 51300, EN AC 51100, EN AW 5454",0.125,0.2,0.0,http://www.ceweld.nl/en/product/almg-5-tig
2731,0.0,,0.0,0.30000000000000004,,,,0.15,,0.0,0.0,0.0,,0.0,,12.0,,0.0,,,,,,,,,,,,,,,,,,,,,,,,,,579.0,,,,,,,,,,,,,,,,,,,,,,,0.6000000000000001,0.0,0.0,6.0,A 5.10: ER 4047,0.0,86.4994,"Aluminium alloy for welding and brazing. This material is generally used for brazing aluminium sheets, for extrusions and castings. (After anodizing the welding will be of a different colour)",0.0,0.0006000000000000001,2.0,1732: SG AlSi12,3.2585,0.0,,0.0,AW,,,,18273: S Al4047A (AlSi12(A)),0.1,0.0,AlSi 12,0.0,0.0,0.0,,0.0,"AlSi12 was originally developed as a brazing alloy to take advantage of its low melting point and narrow freezing range. In addition, it has a higher silicon content than AlSi5, which provides increased fluidity and reduced shrinkage. Hot cracking is significantly reduced when using AlSi12 as a filler alloy. The alloy may be used in applications at sustained elevated temperatures. Noheat treatable. Thicker sections should be preheated (150°C) prior to welding.",0.0,,170.0,75.0,0.0,"G-AlSi10Mg, G-AlSi11 G-AlSi12 (Cu), G-AlSi7Mg, G-AlSi6Cu4 , G-AlSi9Mg, G-AlSi9Cu3, AlMgSi0.8, AlMgSi1, 4145, 3.2581, 3.2583, 3.2381, 3.2383, 3.2373, 3.2163, 3.2371, 3.2151, B 413.0, 361.0, 359.0, 356.0, 319.0",0.15,0.2,0.0,http://www.ceweld.nl/en/product/alsi-12
2732,0.0,,0.0,0.30000000000000004,,,,0.15,,0.0,0.0,0.0,,0.0,,12.0,,0.0,,,,,,,,,,,,,,,,,,,,,,,,,,579.0,,,,,,,,,,,,,,,,,,,,,,,0.6000000000000001,0.0,0.0,6.0,A 5.10: ER 4047,0.0,86.4994,"Aluminium alloy for welding and brazing. This material is generally used for brazing aluminium sheets, for extrusions and castings. (After anodizing the welding will be of a different colour)",0.0,0.0006000000000000001,2.0,1732: SG AlSi12,3.2585,0.0,,0.0,AW,,,,18273: S Al4047A (AlSi12(A)),0.1,0.0,AlSi 12,0.0,0.0,0.0,,0.0,"AlSi12 was originally developed as a brazing alloy to take advantage of its low melting point and narrow freezing range. In addition, it has a higher silicon content than AlSi5, which provides increased fluidity and reduced shrinkage. Hot cracking is significantly reduced when using AlSi12 as a filler alloy. The alloy may be used in applications at sustained elevated temperatures. Noheat treatable. Thicker sections should be preheated (150°C) prior to welding.",0.0,,170.0,75.0,0.0,"G-AlSi10Mg, G-AlSi11 G-AlSi12 (Cu), G-AlSi7Mg, G-AlSi6Cu4 , G-AlSi9Mg, G-AlSi9Cu3, AlMgSi0.8, AlMgSi1, 4145, 3.2581, 3.2583, 3.2381, 3.2383, 3.2373, 3.2163, 3.2371, 3.2151, B 413.0, 361.0, 359.0, 356.0, 319.0",0.15,0.2,0.0,http://www.ceweld.nl/en/product/alsi-12
2733,0.0,,0.0,0.30000000000000004,,,,0.15,,0.0,0.0,0.0,,0.0,,12.0,,0.0,,,,,,,,,,,,,,,,,,,,,,,,,,579.0,,,,,,,,,,,,,,,,,,,,,,,0.6000000000000001,0.0,0.0,6.0,A 5.10: ER 4047,0.0,86.4994,"Aluminium alloy for welding and brazing. This material is generally used for brazing aluminium sheets, for extrusions and castings. (After anodizing the weld will be of a different colour)",0.0,0.0006000000000000001,2.0,1732: SG AlSi12,3.2585,0.0,,0.0,AW,,,,18273: S Al4047A (AlSi12(A)),0.1,0.0,AlSi 12 Tig,0.0,0.0,0.0,,0.0,"AlSi12 was originally developed as a brazing alloy to take advantage of its low melting point and narrow freezing range. In addition, it has a higher silicon content than AlSi5, which provides increased fluidity and reduced shrinkage. Hot cracking is significantly reduced when using AlSi12 as a filler alloy. The alloy may be used in applications at sustained elevated temperatures. Noheat treatable. Thicker sections should be preheated (150°C) prior to welding.",0.0,,170.0,75.0,0.0,"G-AlSi10Mg, G-AlSi11 G-AlSi12 (Cu), G-AlSi7Mg, G-AlSi6Cu4 , G-AlSi9Mg, G-AlSi9Cu3, AlMgSi0.8, AlMgSi1, 4145, 3.2581, 3.2583, 3.2381, 3.2383, 3.2373, 3.2163, 3.2371, 3.2151, B 413.0, 361.0, 359.0, 356.0, 319.0",0.15,0.2,0.0,http://www.ceweld.nl/en/product/alsi-12-tig
2734,0.0,,0.0,0.30000000000000004,,,,0.15,,0.0,0.0,0.0,,0.0,,12.0,,0.0,,,,,,,,,,,,,,,,,,,,,,,,,,579.0,,,,,,,,,,,,,,,,,,,,,,,0.6000000000000001,0.0,0.0,6.0,A 5.10: ER 4047,0.0,86.4994,"Aluminium alloy for welding and brazing. This material is generally used for brazing aluminium sheets, for extrusions and castings. (After anodizing the weld will be of a different colour)",0.0,0.0006000000000000001,2.0,1732: SG AlSi12,3.2585,0.0,,0.0,AW,,,,18273: S Al4047A (AlSi12(A)),0.1,0.0,AlSi 12 Tig,0.0,0.0,0.0,,0.0,"AlSi12 was originally developed as a brazing alloy to take advantage of its low melting point and narrow freezing range. In addition, it has a higher silicon content than AlSi5, which provides increased fluidity and reduced shrinkage. Hot cracking is significantly reduced when using AlSi12 as a filler alloy. The alloy may be used in applications at sustained elevated temperatures. Noheat treatable. Thicker sections should be preheated (150°C) prior to welding.",0.0,,170.0,75.0,0.0,"G-AlSi10Mg, G-AlSi11 G-AlSi12 (Cu), G-AlSi7Mg, G-AlSi6Cu4 , G-AlSi9Mg, G-AlSi9Cu3, AlMgSi0.8, AlMgSi1, 4145, 3.2581, 3.2583, 3.2381, 3.2383, 3.2373, 3.2163, 3.2371, 3.2151, B 413.0, 361.0, 359.0, 356.0, 319.0",0.15,0.2,0.0,http://www.ceweld.nl/en/product/alsi-12-tig
2735,0.0,,0.0,0.5,,,,0.5,,0.0,0.0,0.0,,0.0,,5.0,,0.0,,,,,,,,,,,,,,,,,,,,,,,,,,599.0,,,,,,,,,,,,,,,,,,,,,,,0.4,0.0,0.0,17.0,A 5.10: ER 4043,0.0,92.8492,Mig filler metal for welding Aluminium alloys with maximum 2% alloying elements and for aluminium alloys containing up to 7% Si.(after anodizing welding will be of a dark grey colour),0.0,0.0008,2.0,1732: SG-AlSi5,3.2245,0.0,,0.0,AW,,,,18273: S AI 4043A (AlSi5(A)),0.5,0.0,AlSi 5,0.0,0.0,0.0,0.15,0.0,"Thanks to its excellent Weldabillity and good penetration this alloy is used mainly in construction and automotive industry. The silicon addition results in improved fluidity (wetting action), making the alloy the preferred choice of welders. The alloy is not sensitive to weld cracking and produces bright, almost smufree welds. Not recommended for anodising. Noheat treatable. Thicker sections should be preheated (150°C) prior to welding.",0.0,,130.0,70.0,0.0,"AlMgSi 0, AlSiMg (A), AlSi 1 MgMn, AlMg1SiCu, 3.3206, 3.3210, 3.2315, 3.3211, EN AW 6060, EN AW 6005A, EN AW 6082, EN AW 6061, EN AC 45000,",0.15,0.1,0.0,http://www.ceweld.nl/en/product/alsi-5
2736,0.0,,0.0,0.5,,,,0.5,,0.0,0.0,0.0,,0.0,,5.25,,0.0,,,,,,,,,,,,,,,,,,,,,,,,,,599.0,,,,,,,,,,,,,,,,,,,,,,,0.4,0.0,0.0,17.0,A 5.10: ER 4043,0.0,92.5995,Tig filler metal for welding Aluminium alloys with maximum 2% alloying elements and for aluminium alloys containing up to 7% Si.(after anodizing welding will be of a dark grey colour),0.0,0.0005,2.0,1732: SG-AlSi5,3.2245,0.0,,0.0,AW,,,,18273: S AI 4043A (Al Si 5(A)),0.5,0.0,AlSi 5 Tig,0.0,0.0,0.0,0.15,0.0,"Thanks to its excellent Weldabillity and good penetration this alloy is used mainly in construction and automotive industry. The silicon addition results in improved fluidity (wetting action), making the alloy the preferred choice of welders. The alloy is not sensitive to weld cracking and produces bright, almost smufree welds. Not recommended for anodising. Noheat treatable. Thicker sections should be preheated (150°C) prior to welding.",0.0,,130.0,70.0,0.0,"AlMgSi 0, AlSiMg (A), AlSi 1 MgMn, AlMg1SiCu, 3.3206, 3.3210, 3.2315, 3.3211, EN AW 6060, EN AW 6005A, EN AW 6082, EN AW 6061, EN AC 45000,",0.15,0.1,0.0,http://www.ceweld.nl/en/product/alsi-5-tig
2737,0.0,,0.0,0.0,,,,0.0,,0.0,0.0,0.0,,0.0,,0.0,,0.0,,,,,,,,,,,,,,,,,,,,,,,,,,,,,,,,,,,,,,,,,,,,,,,,,0.0,0.0,0.0,,,0.0,0.0,,0.0,0.0,5.0,8511: F-LH1,,0.0,,0.0,,,,,1045: FL 10,0.0,0.0,Alu-Flux,0.0,0.0,0.0,,0.0,,1.0,,,,0.0,Brazing for aluminium and aluminium alloys with a working range from 350 to 550 degrees celsius. Usualy combined with AlSi12 or AlSi5 filler metal.,0.0,0.0,0.0,http://www.ceweld.nl/en/product/alu-flux
2738,0.075,,0.0,0.0,,,,0.75,,0.0,0.0,0.025,,0.025,,0.6000000000000001,,0.0,,,,,,,,,,,,,,,,,,,,,,,,,,,,,,,,,,,,,,,,,,,,,,,,,0.0,0.0,0.0,,A 5.1: E 7014,0.0,0.0,"Welding standard ship steel grades A, B & D in submerged condition according the requirements of AWS D3.6M-99. Developped for joining anodes to under water objects, plate doubling in shiprepair, sealing sheet pile profiles etc. ",0.0,0.0,3.0,2302: E 42 2 - R 6 sa,,0.0,,0.0,AW,47.0,27.0,,2560-A: E 42 2 R 4 1,0.0,0.0,AquaForce HR,0.0,0.0,0.0,,0.0,"AquaForce HR is a high recovery wet welding electrode that is double coated to offer maximum moisture and electrical resistance. AquaForce HR is able to produce beautiful flat filled welds with deep penetration without porosity. Filled welds exceeding an A height of 4,0 mm are easy to achieve in one single layer for high productivity. AquaForce HR can be used in all positions, especially suitable for vertical down (PG) position.",0.0,,560.0,420.0,0.0,"

DIN:Unalloyed steels:Boiler plates: Pipe steels:-Shipbilding plates:Steel castings: Thin sheets:

-St 33 to St 52.3HI, HII, 17 Mn4St 35 to St 52.4StE 210.7 to StE 360.7A, B, DGS-38 to GS-521623/1


W.Nr.:1.0035 to 1.05701.0345, 1.0425, 1.04811.0308 to 1.05811.0307 to 1.05821.0440, 1.0472, 1.04751.0416 to 1.0551



 ",0.0,0.0,0.0,http://www.ceweld.nl/en/product/aquaforce-hr
2739,0.05,,0.0,0.0,,,,0.45,,0.0,0.0,0.025,,0.025,,0.2,,0.0,,,,,,,,,,,,,,,,,,,,,,,,,,169.0,,,,,,,,,,,,,,,,,,,,,,,0.0,0.0,0.0,,A 5.1: ~E 6018,0.0,0.0,"Welding standard ship steel grades A, B & D in submerged conditions in case standard well known underwater electrodes fail to offer proper ductility and crack resistance exceeding the requirements for AWS D3.6M-99.",0.0,0.0,3.0,,,0.0,,1.0,AW,32.0,27.0,,2560-A: E 38 2 B 14,0.0,0.0,AquaForce LC,0.0,0.0,0.0,,0.0,"AquaForce LC is the first Basic electrode that was developed with ""Hydrophobic sand"" to offer maximum moisture resistance. AquaForce LC is currently the only available electrode that is able to produce flat (not concave) welds with deeper penetration in all positions including PB, PC, PD, PE and PG position. The special (Armcore) ultra low carbon core wire of this electrode reduces the hardness from 195 HV to 165 HV hardness in the pure weldmetal caused by the high cooling rate (T5) when welding under water. AquaForce LC`s unique Basic coating reduces Oxygen content in the weldmetal to obtain better ductility than can be achieved with standard wet welding rutile electrodes.",0.0,,535.0,460.0,0.0,"

DIN:Unalloyed steels:Boiler plates:Pipe steels:-Shipbilding plates:Steel castings:Thin sheets:

-St 33 to St 52.3HI, HII, 17 Mn4St 35 to St 52.4StE 210.7 to StE 360.7A, B, DGS-38 to GS-521623/1


W.Nr.:1.0035 to 1.05701.0345, 1.0425, 1.04811.0308 to 1.05811.0307 to 1.05821.0440, 1.0472, 1.04751.0416 to 1.0551


",0.0,0.0,0.0,http://www.ceweld.nl/en/product/aquaforce-lc
2740,0.03,,24.0,0.75,,,,1.75,,0.75,13.0,0.03,,0.03,,0.8250000000000001,,0.0,,,,,,,,,,,,,,,,,,,,,,,,,,,,,,,,,,,,,,,,,,,,,,,,,0.0,0.0,0.0,37.0,A 5.9: ER 309 LSi,0.0,0.0,"Buffer layers before hard facing, dissimilar joints between ferritic and austenitic steels and or difficult to weld steels. ",0.0,0.0,2.0,8556: SG X2CrNi 24 12,1.4332,0.0,,0.0,AW,160.0,,90.0,14343-A: W 23 12 L Si,0.0,0.0,309 LSi Tig,0.0,0.0,0.0,,0.0,"High mechanical properties and very good weldability due to a ingreased silicon content, suitable for operating temperatures up to 300°C. ",0.0,,600.0,440.0,0.0,"Buffer layers before hard facing, dissimilar joints between ferritic and austenitic steels and or difficult to weld steels such as: 42CrMo4, C45, 42MnV7, tool steels etc.",0.0,0.0,0.0,http://www.ceweld.nl/en/product/309-lsi-tig
2741,0.0,,0.0,0.0,,,,0.0,,0.0,0.0,0.0,,0.0,,0.0,,0.0,,,,,,,,,,,,,,,,,,,,,,,,,,,,,,,,,,,,,,,,,,,,,,,,,0.0,0.0,0.0,15.0,,0.0,0.0,This ceramic backing strip offer special economic advantages for submerged arc welding and MAG welding with solid wires or metal- cored wires in the downhand position as well for positional MAG welding using rutile cored wires with fast freezing slag.,0.0,0.0,6.0,,,0.0,,0.0,,60.0,36.0,,,0.0,0.0,Ceramic backing strip 8061 with 12 mm round groove,0.0,0.0,0.0,,0.0,,0.0,,1.2,12.0,0.0,"one side welding with high currents in shipbuilding, pressure vessel fabrication, machine construction, crane building, tank, and general steel building.",0.0,0.0,0.0,http://www.ceweld.nl/en/product/ceramic-backing-strip-8061-12-mm-round-groove
2742,0.0,,0.0,0.0,,,,0.0,,0.0,0.0,0.0,,0.0,,0.0,,0.0,,,,,,,,,,,,,,,,,,,,,,,,,,,,,,,,,,,,,,,,,,,,,,,,,0.0,0.0,0.0,150.0,,0.0,0.0,This ceramic backing strip offer special economic advantages for submerged arc welding and MAG welding with solid wires or metal- cored wires in the downhand position as well for positional MAG welding using rutile cored wires with fast freezing slag.,0.0,0.0,6.0,,,0.0,,0.0,,15.9,,,,0.0,0.0,Ceramic backing strip round on aluminium tape,0.0,0.0,0.0,,0.0,,0.0,,250.0,7.0,0.0,"one side welding with high currents in shipbuilding, pressure vessel fabrication, machine construction, crane building, tank, and general steel building.",0.0,0.0,0.0,http://www.ceweld.nl/en/product/ceramic-backing-strip-round-aluminium-tape
2743,0.4,,10.0,0.0,,,,0.0,,0.0,82.3,0.0,,0.0,,2.4,,0.0,,,,,,,,,,,,,,,,,,,,,,,,,,37.5,,,,,,,,,,,,,,,,,,,,,,,2.8,0.0,0.0,,A 5.14: ,0.0,0.0,"Colmonoy® 4 offers outstanding metallurgical and physical properties making them ideally suited to solving wear mechanisms such as abrasion, erosion, corrosion and high-temperatures encountered in service.",2.1,0.0,2.0,,,0.0,,1.0,,,,,18274: ,0.0,0.0,Colmonoy 4,0.0,0.0,0.0,,0.0,"This nickel based alloy offers superior wear protection, retaining its hardness up to 600ºC (1000ºF) with significant resistance to oxidation.",0.0,,,,0.0,"Aircraft gas turbines, steam turbine powerplants, turbochargers and valves in reciprocating engines, prosthetic devices, heat treating equipment, pollution control equipment, coal gasification and liquefaction systems, and components in pulp and paper mills.",0.0,0.0,0.0,http://www.ceweld.nl/en/product/colmonoy-4
2744,0.7000000000000001,,14.0,0.0,,,,0.0,,0.0,74.05,0.0,,0.0,,4.25,,0.0,,,,,,,,,,,,,,,,,,,,,,,,,,58.5,,,,,,,,,,,,,,,,,,,,,,,4.0,0.0,0.0,,A 5.14: ,0.0,0.0,"Colmonoy® 6 offers outstanding metallurgical and physical properties making them ideally suited to solving wear mechanisms such as abrasion, erosion, corrosion and high-temperatures encountered in service.",3.0,0.0,2.0,,,0.0,,1.0,,,,,18274: ,0.0,0.0,Colmonoy 6,0.0,0.0,0.0,,0.0,"This nickel based alloy offers superior wear protection, retaining its hardness up to 600ºC (1000ºF) with significant resistance to oxidation.",0.0,,,,0.0,"Aircraft gas turbines, steam turbine powerplants, turbochargers and valves in reciprocating engines, prosthetic devices, heat treating equipment, pollution control equipment, coal gasification and liquefaction systems, and components in pulp and paper mills.",0.0,0.0,0.0,http://www.ceweld.nl/en/product/colmonoy-6
2745,0.0,,0.0,0.0,,,,0.0,,0.0,0.0,0.0,,0.0,,0.0,,0.0,,,,,,,,,,,,,,,,,,,,,,,,,,,,,,,,,,,,,,,,,,,,,,,,,0.0,0.0,0.0,,A 5.4: E 312-26,0.0,0.0,,0.0,0.0,3.0,8555: E9-UM-250-KRZ,1.4337,0.0,,0.0,,,,,3581-A: E 29 9 R 53,0.0,0.0,Croni 29/9 HLS,0.0,0.0,0.0,,0.0,,1.0,,,,0.0,"Carbon steels, high strength steels, tool steels, stainless steels., C45, C60, manganese steel, spring steel, dissimilar welding
",0.0,0.0,0.0,http://www.ceweld.nl/en/product/croni-299-hls
