Repository: PrasannS/WeldingAnalysis

# Analyzing Weld Composite Material and Mechanial properties using statistical / machine learning approaches

## Webscraping

### The data for this projects was obtained via webscraping welding materials data from the following sites

- [Certilas Welding Products Dataset](https://certilas.nl/en/catalogue)
- [Lincoln Electric Welding Products Dataset](https://www.lincolnelectric.com/en-us/consumables/Pages/consumables.aspx)
- [Citrination Weld Composites Dataset](https://citrination.com/datasets/114194/show_search?searchMatchOption=fuzzyMatch)

This scraping was done through the combination of webscraping and data preprocessing using BeautifulSoup and Pandas. See

File: data/combined_data/200124_final_data.csv (part 26 of 37)
2746,0.0,,27.5,0.0,,,,0.8,,0.0,8.0,0.0,,0.0,,0.0,,0.0,,,,,,,,,,,,,,,,,,,,,,,,,,,,,,,,,,,,,,,,,,,,,,,,,0.0,0.0,0.0,30.0,A 5.4: E 312-16,0.0,0.0,"This austenitic-ferritic special alloy is suitable for joining steels that are difficult to weld. Varied application in repair and maintenance of machines, shafts, gearwheels, especially in the field of building machinery. Also excellent for buffer layers before hardfacing and for dissimilar welding between steel, stainless steels or unknown steels. ",0.0,0.0,3.0,8556: E 29 9 R 23,1.4337,0.0,,0.0,,10.0,,,3581-A: E 29 9 RB 12,0.0,0.0,Croni 29/9 S,0.0,0.0,0.0,,0.0,"Very popular because of its soft, stable arc, its easy spatter free application and the very good slag removal with no residues. High corrosion resistance and high temperature resistance up to 1100°C. with excellent weldability on both AC and DC+.",2.0,300.0,,1.2,0.0,"Manganese steel, spring steel, high speed tool steels, hss, C45, C60, dissimilar welding, maintenance, buffer layers, repairing cock wheels, 42MnV7, 25CrMo4, 42CrMo4, 50CrMo4, 1.5223, 1.7218, 1.7225, 1.7228, stainless steel, difficult to Weld steel, unknown steel,",0.0,0.0,0.0,http://www.ceweld.nl/en/product/croni-299-s
2747,0.0,,0.0,0.0,,,,0.0,,0.0,0.0,0.0,,0.0,,0.0,,0.0,,,,,,,,,,,,,,,,,,,,,,,,,,,,,,,,,,,,,,,,,,,,,,,,,0.0,0.0,0.0,,A 5.4: E 308Mo-26,0.0,0.0,,0.0,0.0,3.0,8556: E 18 8 3 MPR 3 1 150,1.4431,0.0,,0.0,,,,,3581-A E 20 10 3 L R 53,0.0,0.0,Cronimo HLS,0.0,0.0,0.0,,0.0,,1.0,,,,0.0,"NF A 35-578 : Z 15 CN 24.13 ASTM/AISI : 304, 347, 309  DIN 17175 : X 12 CrNi 22.12. Werkstoff Nr : 1.4828, 1.4311, 1.4712, 1.4742. UGINE :  NS 24, R 27. All construction steels , low alloyed in combination with stainless steels.
",0.0,0.0,0.0,http://www.ceweld.nl/en/product/cronimo-hls
2748,0.03,,19.0,0.0,,,,0.0,,3.0,10.0,0.0,,0.0,,0.0,,0.0,,,,,,,,,,,,,,,,,,,,,,,,,,,,,,,,,,,,,,,,,,,,,,,,,67.97,0.0,0.0,30.0,A 5.4: E 308Mo-16,0.0,0.0,"Rutile low carbon electrode for welding low-alloyed steel to stainless or austenitic manganese steels, it is suitable for stainless cladding. Weld metal has corrosion resistance to acids and salt water",0.0,0.0,3.0,8556: E 20 10 3 R23,1.4431,0.0,,0.0,AW,60.0,,,ISO 3581-A E 20 10 3 R32,0.0,0.0,Cronimo Ti,0.0,0.0,0.0,,0.0,,2.0,300.0,600.0,400.0,0.0,"NF A 35-578 : Z 15 CN 24.13 ASTM/AISI : 304, 347, 309 DIN 17175 : X 12 CrNi 22.12. Werkstoff Nr : 1.4828, 1.4311, 1.4712, 1.4742. UGINE : NS 24, R 27. All construction steels , low alloyed in combination with stainless steels.",0.0,0.0,0.0,http://www.ceweld.nl/en/product/cronimo-ti
2749,0.0,,0.0,0.0,,,,0.0,,0.0,0.0,0.0,,7.5,,0.0,,0.0,,,,,,,,,,,,,,,,,,,,,,,,,,50.0,,,,,,,,,,,,,,,,,,,,,,,5.0,0.0,0.0,40.0,A 5.7: no standard,12.5,25.0,"continious resistance welding of steel plates, metal cans etc.",0.0,0.0,2.0,(E-Cu58),,0.0,,1.0,,60.0,,1083.0,24373: no standard,0.0,0.0,Cu 58,0.0,0.0,0.0,,0.0,High quality 99.9% pure copper wireExcelent electrical conductivityExcellent corrosion resistance,0.0,,200.0,,0.0,Sudronic welding of steel cans and sheet metal in general metal fabrication. Usualy the wire is in the F21 condition.,0.0,10.0,0.0,http://www.ceweld.nl/en/product/cu-58
2750,0.0,,0.0,0.0,,,,0.07,,0.0,0.0,0.013999999999999999,,0.0,,0.0,,0.0,,,,,,,,,,,,,,,,,,,,,,,,,,60.0,,,,,,,,,,,,,,,,,,,,,,,0.0,0.0,0.0,30.0,A 5.7: no standard,0.9,0.0,"Electrical contacts, cables, joining copper alloys, rebuilding copper components, installations made from copper tubes etc..",0.0,0.0,2.0,1733: SG-CuAg,2.1211,0.0,,1.0,AW,75.0,,1075.0,24373:Cu1897 CuAg1,0.0,0.0,CuAg,0.0,0.0,0.0,0.5,0.0,"Copper alloy, silvealloyewith a slightly higher percentage of phosphor, suitable for MIG welding, easy to handle, high plasticity of the weld metal.
High quality alloyed copper wireThe weld metal is a CoppeSilver alloySound, pore free deposits and high electrical conductivityExcellent corrosion resistance",0.0,,200.0,,0.0,Rebuilding and reconditioning electrical contacts.,0.0,0.0,0.0,http://www.ceweld.nl/en/product/cuag
2751,0.03,,24.0,0.75,,,,1.75,,2.5,13.0,0.03,,0.03,,0.475,,0.0,,,,,,,,,,,,,,,,,,,,,,,,,,,,,,,,,,,,,,,,,,,,,,,,,0.0,0.0,0.0,31.0,A 5.9: ~ER 309 LMo,0.0,0.0,"A continuous, solid, corrosion-resistant wire of the ''309LMo'' type. 309MoL is used for the overlay welding of unalloyed and low-alloyed steels and for welding dissimilar steels, such as 316L, to unalloyed and low-alloyed steels when Mo is essential.",0.0,0.0,2.0,8556: SG X12CrNiMo 24 12 3,1.4459,0.0,,0.0,AW,110.0,60.0,,14343-A: G 23 12 3 L,0.0,0.0,309LMo,0.0,0.0,0.0,,0.0,Excelent corrosion resistance against oxidising air upto 950ºC. Good resistance against hot cracking due to the high Mo. content.,0.0,,600.0,400.0,0.0,"Buffer layers before hard facing, dissimilar joints between ferritic and austenitic steels and or other stainless steel types to standard carbon steel. Recommended for cladding on low alloyed steel in case AISI 316 is required as first layer.",0.0,0.0,0.0,http://www.ceweld.nl/en/product/309lmo
2752,0.0,,0.0,0.0,,,,0.07,,0.0,0.0,0.013999999999999999,,0.0,,0.0,,0.0,,,,,,,,,,,,,,,,,,,,,,,,,,60.0,,,,,,,,,,,,,,,,,,,,,,,0.0,0.0,0.0,30.0,A 5.7: no standard,0.9,0.0,"Electrical contacts, cables, joining copper alloys, rebuilding copper components, installations made from copper tubes etc..",0.0,0.0,2.0,1733: SG-CuAg,2.1211,0.0,,1.0,AW,75.0,8.9,1075.0,24373:Cu1897 CuAg1,0.0,0.0,CuAg (LP) Tig,0.0,0.0,0.0,0.5,0.0,,0.0,,200.0,,0.0,Rebuilding and reconditioning electrical contacts.,0.0,0.0,0.0,http://www.ceweld.nl/en/product/cuag-lp-tig
2753,0.0,,0.0,0.0,,,,0.085,,0.0,0.0,0.0375,,0.0,,0.0,,0.0,,,,,,,,,,,,,,,,,,,,,,,,,,60.0,,,,,,,,,,,,,,,,,,,,,,,0.0,0.0,0.0,30.0,A 5.7: no standard,0.9,0.0,"Electrical contacts, cables, joining copper alloys, rebuilding copper components, installations made from copper tubes etc..",0.0,0.0,2.0,1733: SG-CuAg,2.1211,0.0,,1.0,AW,75.0,,1075.0,24373:Cu1897 CuAg1,0.0,0.0,CuAg Tig,0.0,0.0,0.0,0.5,0.0,"Copper alloy, silvealloyewith a slightly higher percentage of phosphor, suitable for TIG welding, easy to handle, high plasticity of the weld metal.
High quality alloyed copper wireThe weld metal is a CoppeSilver alloySound, pore free deposits and high electrical conductivityExcellent corrosion resistance",0.0,,200.0,,0.0,Rebuilding and reconditioning electrical contacts.,0.0,0.0,0.0,http://www.ceweld.nl/en/product/cuag-tig
2754,0.0,,0.0,91.75,,,,0.2,,0.0,0.30000000000000004,0.0,,0.0,,0.0,,0.0,,,,,,,,,,,,,,,,,,,,,,,,,,100.0,,,,,,,,,,,,,,,,,,,,,,,0.0,0.0,0.0,40.0,A 5.7: ER CuAl-A1,0.0,7.75,Rebuilding brass ship propellers and cladding surfaces against wear and corrosion attack. Welding galvanized plates or stainless steel sheets and suitable for cladding cast iron and un- and low alloyed steels. ,0.0,0.0,2.0,1733-1: SG CuAl8,2.0921,0.0,,1.0,AW,100.0,,1035.0,24373: Cu 6100-CuAl7,0.0,0.0,CuAl 8,0.0,0.0,0.0,0.5,0.0,"High quality alloyed copper wire for the Mig process (Mig brazing as well)The weld metal is a CoppeAluminum bronzeSound, pore free deposits on ferrous and noferrous base materialsExcellent corrosion resistance ",0.0,,430.0,,0.0,"Brass, copper, steel, CuZn alloys, Ship propeller, AISI 304, sliding Surface, shafts, bearings etc.",0.0,0.0,0.0,http://www.ceweld.nl/en/product/cual-8
2755,0.0,,0.0,93.15,,,,0.30000000000000004,,0.0,1.8,0.0,,0.0,,0.0,,0.0,,,,,,,,,,,,,,,,,,,,,,,,,,84.0,,,,,,,,,,,,,,,,,,,,,,,0.0,0.0,0.0,45.0,A 5.7: no standard,0.0,4.75,"Low alloyed aluminum bronze, particularly suitable for joint welds on ferritic and austenitic steels. Good flowing properties with good cover groove, also suitable for joint welds on steels and copper. 
For multiplayer welding on steels, pulsed arc welding is recommended. Amazing results are obtained on stainless steel sheet metal due to less heat input, higher travel speed and less cleaning hours. 
Containers, valve control chambers, exhaust parts, thin sheet welding (steel and specially stainless steel) Ship propellers, shipbuilding, pump building, shafts, guide grooves etc.


",0.0,0.0,2.0,1733: ~SG CuAl5Ni2,,0.0,,1.0,AW,161.0,,1072.5,24373: Cu6061 CuAl5Ni2Mn,0.0,0.0,CuAl5Ni2,0.0,0.0,0.0,0.5,0.0,"Sound, pore free deposits on ferrous and noferrous base materials with excellent wetting. Due to the excellent wetting and low melting point welding speeds can be achieved upto 2 mtr/min. The weld deposit offers a corrosion resistance similar to AISI 304.",0.0,,353.0,,0.0,,0.0,0.0,0.0,http://www.ceweld.nl/en/product/cual5ni2
2756,0.0,,0.0,86.0,,,,2.0,,0.0,2.0,0.0,,0.0,,0.0,,0.0,,,,,,,,,,,,,,,,,,,,,,,,,,140.0,,,,,,,,,,,,,,,,,,,,,,,2.0,0.0,0.0,,A 5.7: no standard,0.0,8.0,Joint welds or building up of aluminum bronze. Cladding components undergoing metal to metal wear under high pressure. Especially suited for marine environments. The addition of nickel improves corrosion resistance in heat and rough seawater. ,0.0,0.0,2.0,1733: SG-CuAl8Ni2,2.0922,0.0,,1.0,AW,,,1040.0,24373: S Cu 6327 (CuAl8Ni2Fe2Mn2),0.0,0.0,CuAl8Ni2,0.0,0.0,0.0,,0.0,"Special alloyed copper wire for the Mig processThe weld metal is a CANi bronzeSound, pore free deposits on ferrous and noferrous base materialsExcellent resistance to cavitations and stress corrosion cracking.",0.0,,530.0,,0.0,"This filler metal with increased strenght and corrosion properties is verry wel suited for Ship propellers, shipbuilding, pump building, shafts, guide grooves etc. W.Nrs: 2.0916,2.0920, 2.0928, 2.0932, 2.0936, 2.0940, 2.0960, 2.0962, 2.0966, 2.0970, 2.0978, 2.0980.",0.0,0.0,0.0,http://www.ceweld.nl/en/product/cual8ni2
2757,0.0,,0.0,86.0,,,,2.0,,0.0,2.0,0.0,,0.0,,0.0,,0.0,,,,,,,,,,,,,,,,,,,,,,,,,,140.0,,,,,,,,,,,,,,,,,,,,,,,2.0,0.0,0.0,,A 5.7: no standard,0.0,8.0,Joint welds or building up of aluminum bronze. Cladding components undergoing metal to metal wear under high pressure. Especially suited for marine environments. The addition of nickel improves corrosion resistance in heat and rough seawater. ,0.0,0.0,2.0,1733: SG-CuAl8Ni2,2.0922,0.0,,1.0,AW,,,1040.0,24373: S Cu 6327 (CuAl8Ni2Fe2Mn2),0.0,0.0,CuAl8Ni2 Tig,0.0,0.0,0.0,,0.0,"Special alloyed copper wire for the Tig processThe weld metal is a CANi bronzeSound, pore free deposits on ferrous and noferrous base materialsExcellent resistance to cavitations and stress corrosion cracking.",0.0,,530.0,,0.0,"This filler metal with increased strenght and corrosion properties is verry wel suited for Ship propellers, shipbuilding, pump building, shafts, guide grooves etc. W.Nrs: 2.0916,2.0920, 2.0928, 2.0932, 2.0936, 2.0940, 2.0960, 2.0962, 2.0966, 2.0970, 2.0978, 2.0980.",0.0,0.0,0.0,http://www.ceweld.nl/en/product/cual8ni2-tig
2758,0.0,,0.0,82.8,,,,1.5,,0.0,4.5,0.0,,0.0,,0.0,,0.0,,,,,,,,,,,,,,,,,,,,,,,,,,200.0,,,,,,,,,,,,,,,,,,,,,,,3.2,0.0,0.0,15.0,A 5.7: ER CuNiAl,0.0,8.0,"Desalting installations, CuNiAl ship propellers, cladding against corrosion, cladding against wear, gliding surfaces, shipbuilding, pump building, shafts, guide grooves, tube systems etc",0.0,0.0,2.0,1733T.1: SG CuAl8Ni6,2.0923,0.0,,1.0,AW,,,,14640: S Cu 6328 (CuAl9Ni5Fe3Mn2),0.0,0.0,CuAl8Ni6,0.0,0.0,0.0,,0.0," The weld metal is a CANi bronze 
 Sound, pore free deposits on ferrous and noferrous base materials 
 Seawater, wear and corrosion resistance; for example when seawater, cavitation and erosion are simultaneously affecting the weld deposit. ",0.0,,700.0,400.0,0.0,"CuNiAl, CuAlNi, aluminum bronze, ship propellers, 2.0923, UNS C63000, C630AlBz, Joint welds or building up of aluminum bronze. Cladding (steel) components undergoing metal to metal wear under high pressure. Especially suited for marine environments. The addition of nickel improves corrosion resistance in heat and rough seawater.",0.0,0.0,0.0,http://www.ceweld.nl/en/product/cual8ni6
2759,0.0,,0.0,82.8,,,,1.5,,0.0,4.5,0.0,,0.0,,0.0,,0.0,,,,,,,,,,,,,,,,,,,,,,,,,,200.0,,,,,,,,,,,,,,,,,,,,,,,3.2,0.0,0.0,15.0,A 5.7: ER CuNiAl,0.0,8.0,"Desalting installations, CuNiAl ship propellers, cladding against corrosion, cladding against wear, gliding surfaces, shipbuilding, pump building, shafts, guide grooves, tube systems etc.",0.0,0.0,2.0,1733T.1: SG CuAl8Ni6,2.0923,0.0,,1.0,AW,,,,14640: S Cu 6328 (CuAl9Ni5Fe3Mn2),0.0,0.0,CuAl8Ni6 Tig,0.0,0.0,0.0,,0.0," The weld metal is a CANi bronze 
 Sound, pore free deposits on ferrous and noferrous base materials 
 Seawater, wear and corrosion resistance; for example when seawater, cavitation and erosion are simultaneously affecting the weld deposit. ",0.0,,700.0,400.0,0.0,"CuNiAl, CuAlNi, aluminium bronze, ship propellers, 2.0923, Joint welds or building up of aluminum bronze. Cladding (steel) components undergoing metal to metal wear under high pressure. Especially suited for marine environments. The addition of nickel improves corrosion resistance in heated and rough seawater.",0.0,0.0,0.0,http://www.ceweld.nl/en/product/cual8ni6-tig
2760,0.0,,0.0,88.6,,,,1.0,,0.0,0.0,0.0,,0.0,,0.0,,0.0,,,,,,,,,,,,,,,,,,,,,,,,,,140.0,,,,,,,,,,,,,,,,,,,,,,,1.15,0.0,0.0,35.0,A 5.7: ER CuAl-A2,0.0,9.25,"Joint welds or building up of aluminum bronze. Cladding components undergoing metal to metal wear. Joining steel to copper alloys, cast iron and or bronze. ",0.0,0.0,2.0,1733: SG-CuAl9Fe,2.0937,0.0,,1.0,AW,95.0,,1035.0,24373: Cu6180  CuAl10Fe,0.0,0.0,CuAl9Fe,0.0,0.0,0.0,,0.0,"Special alloyed copper wire for Mig and Tig weldingThe weld metal is a CAl bronzeSound, pore free deposits.",0.0,,500.0,,0.0,"Suitable for seawater resistant applications. Joining steel to copper alloys, cast iron and or bronze. Excellent for metal spraying. Ship propellers, shipbuilding, pump building, shafts, guide grooves etc, UNS : C 60600 - C 61600 - C 68700, DIN : Cu Al5 - Cu Al8 - CuZn20Al2, Werkstoff Nr : 2.0916 - 2.0920 - 2.0960",0.0,0.0,0.0,http://www.ceweld.nl/en/product/cual9fe
2761,0.0,,0.0,0.4,,,,0.7000000000000001,,0.0,10.5,0.0,,0.0,,87.4,,0.0,,,,,,,,,,,,,,,,,,,,,,,,,,80.0,,,,,,,,,,,,,,,,,,,,,,,1.0,0.0,0.0,34.0,A 5.7: no standard,0.0,0.0,"This Copper-Nickel weld metal is suitable for welding and cladding CuNi-materials of DIN 17664 and seawater resistant CuZn alloys of DIN 17660 table 3.
And also suitable for surfacing on low alloyed and unalloyed steels and grey cast iron.",0.0,0.0,2.0,1733: SG-CuNi10Fe,2.0873,0.0,,1.0,AW,190.0,,,24373: Cu 7061,0.0,0.0,CuNi10Fe,0.0,0.0,0.0,,0.0,,0.0,,300.0,,0.0,"Cunifer 10, cuni10fe, seawater resistant, marine applications, tubes, pump building, offshore etc.",0.0,0.0,0.0,http://www.ceweld.nl/en/product/cuni10fe
2762,0.03,,24.0,0.0,,,,2.0,,0.0,13.0,0.0,,0.0,,0.9,,0.0,,,,,,,,,,,,,,,,,,,,,,,,,,,,,,,,,,,,,,,,,,,,,,,,,0.0,0.0,0.0,37.0,A 5.9: ER 309 LSi,0.0,0.0,"Buffer layers before hard facing, dissimilar joints between ferritic and austenitic steels and or difficult to weld steels. ",0.0,0.0,2.0,8556: SG X2CrNi 24 12,1.4332,0.0,,0.0,AW,160.0,,90.0,14343-A: W 23 12 L Si,0.0,0.0,309LSi,0.0,0.0,0.0,,0.0,"High mechanical properties and very good weldability due to a ingreased silicon content, suitable for operating temperatures up to 300°C. ",0.0,,600.0,440.0,0.0,"Buffer layers before hard facing, dissimilar joints between ferritic and austenitic steels and or difficult to weld steels such as: 42CrMo4, C45, 42MnV7, tool steels etc.",0.0,0.0,0.0,http://www.ceweld.nl/en/product/309lsi
2763,0.0,,0.0,0.0,,,,0.7000000000000001,,0.0,10.5,0.0,,0.0,,87.8,,0.0,,,,,,,,,,,,,,,,,,,,,,,,,,80.0,,,,,,,,,,,,,,,,,,,,,,,1.0,0.0,0.0,34.0,A 5.7: no standard,0.0,0.0,"This Copper-Nickel weld metal is suitable for welding and cladding CuNi-materials of DIN 17664 and seawater resistant CuZn alloys of DIN 17660 table 3.
And also suitable for surfacing on low alloyed and unalloyed steels and grey cast iron.",0.0,0.0,2.0,1733: SG-CuNi10Fe,2.0873,0.0,,1.0,AW,190.0,,,24373: Cu 7061,0.0,0.0,CuNi10Fe TIG,0.0,0.0,0.0,,0.0,"Sound, pore free deposits on ferrous and noferrous base materials",0.0,,300.0,,0.0,"Cunifer 10, cuni10fe, seawater resistant, marine applications, tubes, pump building, offshore etc.",0.0,0.0,0.0,http://www.ceweld.nl/en/product/cuni10fe-tig
2764,0.0,,0.0,48.0,,,,0.0,,0.0,10.0,0.0,,0.0,,0.2,,0.0,,,,,,,,,,,,,,,,,,,,,,,,,,,,,,,,,,,,,,,,,,,,,,,,,0.0,0.0,0.0,,A 5.8: RB CuZn-D,0.0,0.0,"Joining: Steels, Galvanized steel, Tempered Cast Iron, Cast iron, Nickel alloys etc… This alloy is mainly used in the furniture and the bicycle industry for high strength joining of steels, also is this alloy recommended for rebuilding cock wheels due to the good sliding properties. ",0.0,0.0,5.0,8513: L-CuZn10Zn42,2.0711,0.0,,0.0,,,,905.0,17672: CU 773,0.0,0.0,CuNi10Zn42,0.0,0.0,0.0,,0.0,Good flowing high strength Nbrass alloy containing Nickel for more strength and bridging capability during brazing with excelent rebuilding properties. ,0.0,,800.0,,0.0,,0.0,41.8,0.0,http://www.ceweld.nl/en/product/cuni10zn42
2765,0.0,,0.0,48.0,,,,0.0,,0.0,10.0,0.0,,0.0,,0.2,,0.0,,,,,,,,,,,,,,,,,,,,,,,,,,,,,,,,,,,,,,,,,,,,,,,,,0.0,0.0,0.0,,A 5.8: RB CuZn-D,0.0,0.0,"Joining: Steels, Galvanized steel, Tempered Cast Iron, Cast iron, Nickel alloys etc… This alloy is mainly used in the furniture and the bicycle industry for high strength joining of steels, also is this alloy recommended for rebuilding cock wheels due to the good sliding properties. 
",0.0,0.0,5.0,8513: RB CuZn-D,2.0711,0.0,,0.0,,,,905.0,17672: CU 773,0.0,0.0,CuNi10ZnF,0.0,0.0,0.0,,0.0,"High strength brass alloy containing Nickel for more strength and bridging capability during brazing. Due to the special flux coating this type is mostly used in maintenance and repair, the flux coated rod can be bended very well without loosing flux.",0.0,,800.0,,0.0,,0.0,41.8,0.0,http://www.ceweld.nl/en/product/cuni10znf
2766,0.04,,0.0,67.31,,,,1.0,,0.0,30.5,0.0,,0.0,,0.25,,0.0,,,,,,,,,,,,,,,,,,,,,,,,,,240.0,,,,,,,,,,,,,,,,,,,,,,,0.55,0.0,0.0,36.0,A 5.7: ER CuNi,0.0,0.0,"This Copper-Nickel weld metal is widely used for marine and desalination applications. Dissimilar-welding applications for this alloy are joints between Monel alloys or Nickel 200 and Copper-Nickel alloys. 
Often used for surfacing on steel by using Ceweld NiTi-3 as a barrier layer.  Shipbuilding, seawater evaporation plants, tubes, pump building, offshore, desalting equipment and parts etc.",0.0,0.0,2.0,1733: SG-CuNi30Fe,2.0837,0.0,,1.0,AW,240.0,,,24373: Cu 7158,0.0,0.0,CuNi30Fe,0.0,0.0,0.0,,0.0,"Sound, pore free deposits on ferrous and noferrous base materials offering excellent resistance to corrosion in sea water. ",0.0,,420.0,200.0,0.0,"(Monel 67): Wrougt and cast alloys of 70-30, 80-20 and 90-10 copper nickel alloys, Monel 450, (alloy 450),  Nickel 200, CuNi10Fe, CuNi20Fe (2.0878), CuNi30Fe (2.0882).",0.35000000000000003,0.0,0.0,http://www.ceweld.nl/en/product/cuni30fe
2767,0.04,,0.0,67.31,,,,1.0,,0.0,30.5,0.0,,0.0,,0.25,,0.0,,,,,,,,,,,,,,,,,,,,,,,,,,240.0,,,,,,,,,,,,,,,,,,,,,,,0.55,0.0,0.0,36.0,A 5.7: ER CuNi,0.0,0.0,"This Copper-Nickel weld metal is widely used for marine and desalination applications. Dissimilar welding applications for this alloy are joints between Monel alloys or Nickel 200 and Copper-Nickel alloys. 
Often used for surfacing on steel by using Ceweld NiTi-3 as a barrier layer.  Shipbuilding, seawater evaporation plants, tubes, pump building, offshore, desalting equipment and parts etc.",0.0,0.0,2.0,1733: SG-CuNi30Fe,2.0837,0.0,,1.0,AW,240.0,,,24373: Cu 7158,0.0,0.0,CuNi30Fe Tig,0.0,0.0,0.0,,0.0,,0.0,,420.0,200.0,0.0,"(Monel 67): Wrougt and cast alloys of 70-30, 80-20 and 90-10 copper nickel alloys, Monel alloy 450, Nickel 200, CuNi10Fe, CuNi20Fe (2.0878), CuNi30Fe (2.0882).",0.35000000000000003,0.0,0.0,http://www.ceweld.nl/en/product/cuni30fe-tig
2768,0.0,,0.0,87.69,,,,0.28,,0.0,9.35,0.0,,0.0,,0.0,,0.0,,,,,,,,,,,,,,,,,,,,,,,,,,,,,,,,,,,,,,,,,,,,,,,,,0.28,0.0,0.0,40.0,UNS: C72500,0.0,0.0,"Circuit breaker components, Springs for relays and switches, Bellows, Bridles",0.0,0.0,2.0,,,0.0,,0.0,,,,,,0.0,0.0,CuNi9Sn2,0.0,0.0,0.0,,0.0,"This alloy offers good combination of fatigue resistance, formability and corrosion resistance.",0.0,,370.0,,2.3,,0.0,0.1,0.0,http://www.ceweld.nl/en/product/cuni9sn2
2769,0.0,,0.0,99.94,,,,0.0,,0.0,0.0,0.06,,0.0,,0.0,,0.0,,,,,,,,,,,,,,,,,,,,,,,,,,50.0,,,,,,,,,,,,,,,,,,,,,,,0.0,0.0,0.0,40.0,A 5.7: no standard,0.0,0.0,"Welding pure copper, copper to steel, grey cast iron and Nickel alloys with 3 mm wall thickness and more.",0.0,0.0,2.0,1733: no standard,,0.0,,1.0,AW,65.0,8.9,1080.0,24373: no standard,0.0,0.0,CuP Tig,0.0,0.0,0.0,,0.0,,0.0,,220.0,,0.0,"Copper, copper to steel.",0.0,0.0,0.0,http://www.ceweld.nl/en/product/cup-tig
2770,0.0,,0.0,96.275,,,,0.85,,0.0,0.0,0.0,,0.0,,2.875,,0.0,,,,,,,,,,,,,,,,,,,,,,,,,,80.0,,,,,,,,,,,,,,,,,,,,,,,0.0,0.0,0.0,,A 5.7: ER CuSi-A,0.0,0.0,"Welding thin plates and or galvanized plates in the car industry and also for cladding CuMn, CuSiMn and CuZn alloys. Suitable for cladding cast iron and un- and low alloyed steels. Examples: 
Automobile industry, art work, cladding on steel, cast iron and copper alloys etc. 
",0.0,0.0,2.0,1733: SG-CuSi3,2.1461,0.0,,1.0,AW,,,,24373: Cu 6560,0.0,0.0,CuSi 3,0.0,0.0,0.0,0.5,0.0,"High quality alloyed copper wire for the Mig process (Mig brazing as well)The weld metal is a CopperSilicon bronzeSound, pore free deposits on ferrous and noferrous base materialsExcellent corrosion resistance
-  Best to be used with pulsed welding ! ",0.0,,,350.0,0.0,"Welding thin steel plates and or galvanized plates in the car industry and also for cladding CuMn, CuSiMn and CuZn alloys. Suitable for cladding cast iron and un- and low alloyed steels.",0.0,0.0,0.0,http://www.ceweld.nl/en/product/cusi-3
2771,0.0,,0.0,96.275,,,,0.85,,0.0,0.0,0.0,,0.0,,2.875,,0.0,,,,,,,,,,,,,,,,,,,,,,,,,,80.0,,,,,,,,,,,,,,,,,,,,,,,0.0,0.0,0.0,,A 5.7: ER CuSi-A,0.0,0.0,"Welding thin plates and or galvanized plates in the car industry and also for cladding CuMn, CuSiMn and CuZn alloys. Suitable for cladding cast iron and un- and low alloyed steels. Examples: 
Automobile industry, art work, cladding on steel, cast iron and copper alloys etc. 
",0.0,0.0,2.0,1733: SG-CuSi3,2.1461,0.0,,1.0,AW,,,,24373: Cu 6560,0.0,0.0,CuSi 3 Tig,0.0,0.0,0.0,0.5,0.0,"High quality alloyed copper wire for the Tig process (Mig brazing as well)The weld metal is a CopperSilicon bronzeSound, pore free deposits on ferrous and noferrous base materialsExcellent corrosion resistance ",0.0,,,350.0,0.0,"Welding thin steel plates and or galvanized plates in the car industry and also for cladding CuMn, CuSiMn and CuZn alloys. Suitable for cladding cast iron and un- and low alloyed steels.",0.0,0.0,0.0,http://www.ceweld.nl/en/product/cusi-3-tig
2772,0.0,,0.0,99.385,,,,0.25,,0.0,0.0,0.015,,0.0,,0.25,,0.0,,,,,,,,,,,,,,,,,,,,,,,,,,,,,,,,,,,,,,,,,,,,,,,,,0.0,0.0,0.0,,A 5.7: no standard,0.0,0.0,"Welding CuMn, CuSiMn, pure copper and copper alloys. 
",0.0,0.0,2.0,1733: no standard,,0.0,,0.0,AW,,8.9,1035.0,24373: no standard,0.0,0.0,CuSiMn Tig,0.0,0.0,0.0,,0.0,Good flowing alloy with less pores and excellent doxidation properties.,0.0,,250.0,,0.1,"Welding thin steel plates and or galvanized plates in the car industry and also for cladding CuMn, CuSiMn and CuZn alloys. Suitable for cladding cast iron and un- and low alloyed steels.",0.0,0.0,0.0,http://www.ceweld.nl/en/product/cusimn-tig
2773,0.1,,26.0,0.30000000000000004,,,,1.8,,0.30000000000000004,21.0,0.0,,0.0,,0.5,,0.0,,,,,,,,,,,,,,,,,,,,,,,,,,,,,,,,,,,,,,,,,,,,,,,,,0.0,0.0,0.0,45.0,A 5.9: ER 310,0.0,0.0,"Common applications include industrial furnaces, annealing chambers, fused salt treatment installations and boiler parts, as well as heat exchangers.",0.0,0.0,2.0,8556: SG X12CrNi 25 20,1.4842,0.0,,0.0,AW,175.0,,60.0,14343-A: G 25 20 Mn,0.0,0.0,310,0.0,0.0,0.0,,0.0,"Solid drawn ,corrosioresistant, chromiunickel wire for welding hearesistant austenitic steels of the 25% Cr, 20% Ni types. 310 has good general oxidation resistance, especially at high temperatures, due to its high Cr content. The alloy is fully austenitic and is therefore sensitive to hot cracking. The temperature limits for use under intermittent oxidation depend on cycle frequency. In no case shall a temperature of 1000°C be exceeded. This alloy can withstand relatively severe thermic shock, and is superior to type 309 L.",0.0,,590.0,3.0,0.0,"Heat resistant stainless steels: 1.4823, 1.4826, 1.4828, 1.4832, 1.4835, 1.4840, 1.4841, 1.4846, 1.4848, 1.4837, 1.4710, 1.4713, 1.4724, 1.4726, 1.4742, 1.4745, 1.4762, 1.4845, 1.4849, 253MA,X15CrNiSi 25 20, G-X40CrNiSi 25 12, G-X15CrNi 25 20",0.0,0.0,0.0,http://www.ceweld.nl/en/product/310
2774,0.0,,0.0,98.6,,,,0.30000000000000004,,0.0,0.0,0.0,,0.0,,0.30000000000000004,,0.0,,,,,,,,,,,,,,,,,,,,,,,,,,60.0,,,,,,,,,,,,,,,,,,,,,,,0.0,0.0,0.0,,A 5.7: ER Cu,0.0,0.0,"Boilers and tubes out of copper or copper alloys, oven soldering etc..",0.0,0.0,2.0,1733: SG-CuSn,2.1006,0.0,,1.0,AW,,,975.0,24373:,0.0,0.0,CuSn,0.0,0.0,0.0,,0.0,"High quality alloyed copper wireSound, pore free deposits and good electrical conductivityExcellent corrosion resistance",0.0,,220.0,,0.8,Bronze alloy with minimally 0.8 tin for virtually all welding procedures. Very good deoxidisation. Surfacing and joining of Cu and copper- alloys. Widely used in oven soldering.,0.0,0.0,0.0,http://www.ceweld.nl/en/product/cusn
2775,0.0,,0.0,87.3,,,,0.0,,0.0,0.0,0.2,,0.0,,0.0,,0.0,,,,,,,,,,,,,,,,,,,,,,,,,,120.0,,,,,,,,,,,,,,,,,,,,,,,0.0,0.0,0.0,,A 5.7: no class,0.0,0.0,,0.0,0.0,2.0,1733: SG-CuSn12,2.1056,0.0,,1.0,AW,,,907.5,24373:,0.0,0.0,CuSn 12,0.0,0.0,0.0,,0.0,"Very good deoxidisation and high hardness similar to cast bronzes.
Surfacing and joining of Copper and CuSalloys.Widely used and recommended for oven soldering.

High quality alloyed copper wire
Sound, pore free deposits and good electrical conductivity
Good corrosion resistance against seawater
Excelelent sliding properties (bearings etc.)
",1.0,,350.0,,12.5,Tin bronze alloy with high percentage of tin for virtually all welding procedures. Very good deoxidisation and high hardness similar to cast bronzes. Surfacing and joining of Copper and CuSn-alloys. Widely used and recommended for oven soldering.,0.0,0.0,0.0,http://www.ceweld.nl/en/product/cusn-12
2776,0.0,,0.0,87.3,,,,0.0,,0.0,0.0,0.2,,0.0,,0.0,,0.0,,,,,,,,,,,,,,,,,,,,,,,,,,120.0,,,,,,,,,,,,,,,,,,,,,,,0.0,0.0,0.0,,A 5.7: no class,0.0,0.0,,0.0,0.0,2.0,1733: SG-CuSn12,2.1056,0.0,,1.0,AW,,,907.5,24373:,0.0,0.0,CuSn 12 Tig,0.0,0.0,0.0,,0.0,"Very good deoxidisation and high hardness similar to cast bronzes.
Surfacing and joining of Copper and CuSalloys.Widely used and recommended for oven soldering.
High quality alloyed copper wireSound, pore free deposits and good electrical conductivityExcellent corrosion resistance",1.0,,350.0,,12.5,Tin bronze alloy with high percentage of tin for virtually all welding procedures. Very good deoxidisation and high hardness similar to cast bronzes. Surfacing and joining of Copper and CuSn-alloys. Widely used and recommended for oven soldering.,0.0,0.0,0.0,http://www.ceweld.nl/en/product/cusn-12-tig
2777,0.0,,0.0,93.5,,,,0.0,,0.0,0.0,0.2,,0.0,,0.0,,0.0,,,,,,,,,,,,,,,,,,,,,,,,,,80.0,,,,,,,,,,,,,,,,,,,,,,,0.0,0.0,0.0,20.0,A 5.7: ER CuSn-A,0.0,0.0,,0.0,0.0,2.0,1733: SG-CuSn6,2.1022,0.0,,1.0,AW,32.0,,975.0,24373: Cu 5180A-CuSn6P,0.0,0.0,CuSn 6,0.0,0.0,0.0,,0.0,"Very good deoxidisation. Surfacing and joining of Copper and CuSalloys.Widely used in oven soldering.
High quality alloyed copper wire )Sound, pore free deposits and good electrical conductivityExcellent corrosion resistance",0.0,,260.0,,6.3,Tin bronze alloy of minimally 6% tin for virtually all welding procedures. Very good deoxidisation. Surfacing and joining of Copper and CuSn-alloys. Widely used in oven soldering.,0.0,0.0,0.0,http://www.ceweld.nl/en/product/cusn-6
2778,0.0,,0.0,93.5,,,,0.0,,0.0,0.0,0.2,,0.0,,0.0,,0.0,,,,,,,,,,,,,,,,,,,,,,,,,,80.0,,,,,,,,,,,,,,,,,,,,,,,0.0,0.0,0.0,20.0,A 5.7: ER CuSn-A,0.0,0.0,,0.0,0.0,2.0,1733: SG-CuSn6,2.1022,0.0,,1.0,AW,32.0,,975.0,24373: Cu 5180A-CuSn6P,0.0,0.0,CuSn 6 Tig,0.0,0.0,0.0,,0.0,"Very good deoxidisation. Surfacing and joining of Copper and CuSalloys.Widely used in oven soldering.
High quality alloyed copper wire )Sound, pore free deposits and good electrical conductivityExcellent corrosion resistance",0.0,,260.0,,6.3,Tin bronze alloy of minimally 6% tin for virtually all welding procedures. Very good deoxidisation. Surfacing and joining of Copper and CuSn-alloys. Widely used in oven soldering.,0.0,0.0,0.0,http://www.ceweld.nl/en/product/cusn-6-tig
2779,0.0,,0.0,98.6,,,,0.30000000000000004,,0.0,0.0,0.0,,0.0,,0.30000000000000004,,0.0,,,,,,,,,,,,,,,,,,,,,,,,,,60.0,,,,,,,,,,,,,,,,,,,,,,,0.0,0.0,0.0,,A 5.7: ER Cu,0.0,0.0,"Boilers and tubes out of copper or copper alloys, oven soldering etc..",0.0,0.0,2.0,1733: SG-CuSn,2.1006,0.0,,1.0,AW,,,975.0,24373:,0.0,0.0,CuSn Tig,0.0,0.0,0.0,,0.0,"High quality alloyed copper wireSound, pore free deposits and good electrical conductivityExcellent corrosion resistance",0.0,,220.0,,0.8,Bronze alloy with minimally 0.8 tin for virtually all welding procedures. Very good deoxidisation. Surfacing and joining of Cu and copper- alloys. Widely used in oven soldering.,0.0,0.0,0.0,http://www.ceweld.nl/en/product/cusn-tig
2780,0.0,,0.0,58.0,,,,0.255,,0.0,0.0,0.0,,0.0,,0.095,,0.0,,,,,,,,,,,,,,,,,,,,,,,,,,96.0,,,,,,,,,,,,,,,,,,,,,,,0.725,0.0,0.0,,A 5.8: RB CuZn-C,0.0,0.0,"Brazing: Steels, Copper, Cast iron, Copper alloys, Nickel and for welding Brass and Bronze. This alloy is mainly used in the furniture and the bicycle industry for joining steels, also this alloy can be used for rebuilding Brass- ship propellers by flame welding.",0.0,0.0,5.0,L-CuZn39Sn,2.0366,0.0,,1.0,,,,895.0,1044: CU 304,0.0,0.0,CuZn39Sn,0.0,0.0,0.0,,0.0,"Easy to use brass alloy for brazing with separate flux or by using gasflux (flux transported by the flame), good mechanical properties and high corrosion resistance. Due to the components Fe, Mn and Sn. this type is the so cold “low fuming bronze” ",0.0,,400.0,,0.95,"Brass, Copper, Steels, Manganese bronze, Cast iron etc..",0.0,39.975,0.0,http://www.ceweld.nl/en/product/cuzn39sn
2781,0.0,,0.0,59.0,,,,0.0,,0.0,0.0,0.0,,0.0,,0.0,,0.0,,,,,,,,,,,,,,,,,,,,,,,,,,,,,,,,,,,,,,,,,,,,,,,,,0.0,0.0,0.0,,A 5.8: RB CuZnA,0.0,0.0,Mainly used in the furniture and the bicycle industry,0.0,0.0,5.0,8513: L-CuZn40,2.0367,0.0,,0.0,,,,,1044: CU 303,0.0,0.0,CuZn40F,0.0,0.0,0.0,,0.0,,0.0,,1.25,500.0,0.625,"Brazing: Steels, Copper, Cast iron, Copper alloys, Nickel and for welding Brass and Bronze. This alloy is mainly used in the furniture and the bicycle industry for joining steels, also this alloy can be used for rebuilding Brass- ship propellers by flame welding.",0.0,40.375,0.0,http://www.ceweld.nl/en/product/cuzn40f
2782,0.0,,0.0,59.0,,,,0.0,,0.0,0.0,0.0,,0.0,,0.0,,0.0,,,,,,,,,,,,,,,,,,,,,,,,,,,,,,,,,,,,,,,,,,,,,,,,,0.0,0.0,0.0,,A 5.8: RB CuZnA,0.0,0.0,"Brazing: Steels, Copper, Cast iron, Copper alloys, Nickel and for welding Brass and Bronze. This alloy is mainly used in the furniture and the bicycle industry for joining steels, also this alloy can be used for rebuilding Brass- ship propellers by flame welding.",0.0,0.0,5.0,8513: L-CuZn40,2.0533,0.0,,0.0,,,,895.0,1044: CU 303,0.0,0.0,CuZn40G,0.0,0.0,0.0,,0.0,"Easy to use brass alloy for brazing without separate flux, (fuxcored rod) good mechanical properties and high corrosion resistance.",0.0,,400.0,,0.625,"Brass, Copper, Steels, Manganese bronze, Nickel alloys, Cast iron etc..",0.0,40.375,0.0,http://www.ceweld.nl/en/product/cuzn40g
2783,2.5,,32.0,0.0,,,,1.0,,0.0,2.5,0.0,,0.0,,1.0,,0.0,,,,,,,,,,,,,,,,,,,,,,,,,,,,,,,,,,,,,,,,,,,,,,,,,2.5,13.0,45.5,,A 5.21: ERC CoCr-C,0.0,0.0,"Pump sleeves, expeller srews, plastic recycling, mixer blades for rubber, valves, seats etc.. 
",0.0,0.0,4.0,8555: MSG 20-GF-55-CTZ,,0.0,,0.0,AW,53.0,41.5,33.5,14700: Co3,0.0,0.0,DUR 1,0.0,0.0,0.0,,0.0,"Dur 1 deposits a cobalbase alloy with an austenitiledeburitic structure. This is the hardest of the standard cobalbase alloys. It has a high resistance to corrosion (especially to reducing acids and impact), extreme wear and temperature shocks. The alloy is only machinable by grinding. Best used on wear pads, rotary seal rings, pump sleeves and centerless grinder work rests.",24.0,150.0,,,0.0,"Thermal shock resistant, abrasion, erosion, corrosion, cavitation at high temperature, bearing surfaces, chemical industry, hot shear blades, valves",0.0,0.0,0.0,http://www.ceweld.nl/en/product/dur-1
2784,4.5,,0.0,0.0,,,,22.0,,0.0,0.0,2.1,,0.13,,25.0,,0.0,,,,,,,,,,,,,,,,,,,,,,,,,,170.0,,,,,,,,,,,,,,,,,,,,,,,0.0,0.0,0.0,42.0,A 5.9: ER 310LMo,0.0,0.0,The weld deposit has excellent low temperature toughness that makes it suitable for joining stainless steels for cryogenic service,0.0,0.0,2.0,,1.4466,0.0,,3.0,AW,120.0,,100.0,14343-A: 25 22 2 N L,0.0,0.0,310 LMo Tig,0.0,0.0,0.0,,0.0,"310 LMo has been developed primarly to cope with the severe corrosion conditions existing in the urea industry. Therefore, this filler has excellent resistance to corrosion in ammonium carbamate and nitric acid",0.0,,580.0,335.0,0.0,"Heat resistant stainless steels, UNS S31050, 1.4466, UNS S31603, 1.4435",0.0,0.0,0.0,http://www.ceweld.nl/en/product/310-lmo-tig
2785,0.0,,0.0,0.0,,,,0.0,,0.0,0.0,0.0,,0.0,,0.0,,0.0,,,,,,,,,,,,,,,,,,,,,,,,,,,,,,,,,,,,,,,,,,,,,,,,,0.0,0.0,0.0,,A 5.21: ER CoCr-C,0.0,0.0,,0.0,0.0,2.0,8555: WSG 20-G0-55-CSTZ,,0.0,,0.0,,,,,14700: RC 03,0.0,0.0,DUR 1 TIG,0.0,0.0,0.0,,0.0,Outstanding hardfacing alloy against abrasion and corrosion combined with high temperatures.,0.0,,,,0.0,"Stellite 1 alloy for cladding, Pump sleeves, expeller srews, impellors, plastic recycling, mixer blades for rubber, valves, seats etc.",0.0,0.0,0.0,http://www.ceweld.nl/en/product/dur-1-tig
2786,1.75,,29.0,0.0,,,,0.0,,0.0,2.5,0.0,,0.0,,1.2,,0.0,,,,,,,,,,,,,,,,,,,,,,,,,,,,,,,,,,,,,,,,,,,,,,,,,2.5,9.0,54.05,,A 5.21: ER C CoCr-B,0.0,0.0,"Steam-valves, high temperature liquid pumps, hot cutting tools, cutting tools for plastic, wood and paper as well as high stressed sealings and sliding surfaces.",0.0,0.0,4.0,8555: MSG 20-GF-50-CTZ,,0.0,,0.0,AW,50.0,46.0,40.0,14700: Co3,0.0,0.0,DUR 12,0.0,0.0,0.0,,0.0,"Outstanding alloy against abrasion, thermshock and corrosion combined with high temperatures. The weld deposit can be machined with tungsten tool tips and by grinding. The hardness of the weld deposit will degreas 20% at 600°C and has a nominal hardness of 453 HRc at room temperature. The weld deposit is high heat resistant up to 900°C. Dur 12 offers a low coefficient of friction of and exceptional resistance to galling. It has cavitatioerosion resistance ten times that of 304 stainless steel, Dur 12 can be used to protect bearing surfaces in nolubricating conditions due to its resistance to metatmetal wear.",24.0,150.0,,,0.0,"46-48 HRc, stellite 12 alloy with high temperature and abrasion resistance, thermo shock resistant and impact resistant, hardfacing valves, seats, pumps, knives, plastic recycling crushers etc.
 ",0.0,0.0,0.0,http://www.ceweld.nl/en/product/dur-12
2787,1.4,,29.0,0.0,,,,0.0,,0.0,0.0,0.0,,0.0,,1.5,,0.0,,,,,,,,,,,,,,,,,,,,,,,,,,,,,,,,,,,,,,,,,,,,,,,,,2.0,8.0,58.1,,,0.0,0.0,"Steam-valves, high temperature liquid pumps, hot cutting tools, cutting tools for plastic, wood and paper as well as high stressed sealings and sliding surfaces.",0.0,0.0,7.0,,,0.0,,0.0,AW,51.0,,41.0,,0.0,0.0,Dur 12 PTA Powder,0.0,0.0,0.0,,0.0,"Outstanding alloy against abrasion, thermshock and corrosion combined with high temperatures. The weld deposit can be machined with tungsten tool tips and by grinding. The hardness of the weld deposit will degreas 20% at 600°C and has a nominal hardness of 452 HRc at room temperature. The weld deposit is high heat resistant up to 900°C. Dur 12 offers a low coefficient of friction of and exceptional resistance to galling. It has cavitatioerosion resistance ten times that of 304 stainless steel, Dur 12 can be used to protect bearing surfaces in nolubricating conditions due to its resistance to metatmetal wear.
 ",0.0,,,,0.0,"Dur 12 PTA Powder is typically used for cutting tools that need to withstand abrasion, heat and corrosion. Examples include industrial knives for cutting carpets, plastics, paper and synthetic fibres; and saw tips in the timber industry. It is also used for control plates in the beverage industry, pump vanes, bearing bushes and narrowneck glass mold plungers; and for hardfacing of engine valves, pinch rollers in the metal-processing industries, and rotor blade edges.",0.0,0.0,0.0,http://www.ceweld.nl/en/product/dur-12-pta-powder
2788,0.0,,0.0,0.0,,,,0.0,,0.0,0.0,0.0,,0.0,,0.0,,0.0,,,,,,,,,,,,,,,,,,,,,,,,,,,,,,,,,,,,,,,,,,,,,,,,,0.0,0.0,0.0,,A 5.21: ER CoCr-B,0.0,0.0,"Steam-valves, high temperature liquid pumps, hot cutting tools, cutting tools for plastic, wood and paper as well as high stressed sealings and sliding surfaces.",0.0,0.0,2.0,8555: WSG 20-G0-50-CKTZ,,0.0,,0.0,,,,,14700: RZ Co3,0.0,0.0,DUR 12 TIG,0.0,0.0,0.0,,0.0,"Outstanding alloy against abrasion, thermshock and corrosion combined with high temperatures. The weld deposit can be machined with tungsten tool tips and by grinding. The hardness of the weld deposit will degreas 20% at 600°C and has a nominal hardness of 453 HRc at room temperature. The weld deposit is high heat resistant up to 900°C.Dur 12 offers a low coefficient of friction of and exceptional resistance to galling. It has cavitatioerosion resistance ten times that of 304 stainless steel, Dur 12 can be used to protect bearing surfaces in nolubricating conditions due to its resistance to metatmetal wear. ",1.0,,,,0.0,"Stellite 12 alloy for hardfacing steam-valves, high temperature liquid pumps, hot cutting tools, cutting, tools for plastic, wood and paper as well as high stressed sealings and, sliding surfaces.",0.0,0.0,0.0,http://www.ceweld.nl/en/product/dur-12-tig
2789,1.8,,29.0,0.0,,,,0.0,,0.0,2.5,0.0,,0.0,,1.0,,0.0,,,,,,,,,,,,,,,,,,,,,,,,,,,,,,,,,,,,,,,,,,,,,,,,,2.5,8.8,54.4,,A 5.13: R CoCr-B,0.0,0.0,"Steam-valves, high temperature liquid pumps, hot cutting tools, cutting tools for plastic, wood and paper as well as high stressed sealings and sliding surfaces. 
",0.0,0.0,3.0,8555: E20-UM-50-CSTZ,,0.0,,0.0,AW,50.0,46.0,40.0,14700: E Co3,0.0,0.0,Dur 12U,0.0,0.0,0.0,,0.0,"Outstanding alloy against abrasion, thermshock and corrosion combined with high temperatures. The weld deposit can be machined with tungsten tool tips and by grinding. The hardness of the weld deposit will degreas 20% at 600°C and has a nominal hardness of 453 HRc at room temperature. The weld deposit is high heat resistant up to 900°C. Dur 12 offers a low coefficient of friction of and exceptional resistance to galling. It has cavitatioerosion resistance ten times that of 304 stainless steel, Dur 12 can be used to protect bearing surfaces in nolubricating conditions due to its resistance to metatmetal wear. ",2.0,300.0,,,0.0,"46-48 HRc, stellite 12 alloy with high temperature and abrasion resistance, thermo shock resistant and impact resistant, hardfacing valves, seats, pumps, knives, plastic recycling crushers etc.",0.0,0.0,0.0,http://www.ceweld.nl/en/product/dur-12u
2790,2.3,,32.0,0.0,,,,0.0,,0.0,0.0,0.0,,0.0,,0.0,,0.0,,,,,,,,,,,,,,,,,,,,,,,,,,,,,,,,,,,,,,,,,,,,,,,,,0.0,13.0,52.7,,A 5.13:R CoCr-C,0.0,0.0,"Steam-valves, high temperature liquid  pumps, Hot cutting blades, exhaust valves.",0.0,0.0,3.0,8555: E 20-UM-55-CTZ,,0.0,,0.0,AW,55.0,42.0,34.0,14700: E Co3,0.0,0.0,Dur 1U,0.0,0.0,0.0,,0.0,"Outstanding properties against strong abrasion, erosion and corrosion in high temperature (900°C) environments. This electrode can also perfectly be used for applications which are subject to high friction. ",1.0,,,,0.0,"53-55 HRc, Stellite 1 alloy with high resistance to abrasion, oxidation and erosion, metal to metal friction and wear, heat resistant, high hardness at high temperatures, completely tempering resistant",0.0,0.0,0.0,http://www.ceweld.nl/en/product/dur-1u
