Repository: PrasannS/WeldingAnalysis

# Analyzing Weld Composite Material and Mechanial properties using statistical / machine learning approaches

## Webscraping

### The data for this projects was obtained via webscraping welding materials data from the following sites

- [Certilas Welding Products Dataset](https://certilas.nl/en/catalogue)
- [Lincoln Electric Welding Products Dataset](https://www.lincolnelectric.com/en-us/consumables/Pages/consumables.aspx)
- [Citrination Weld Composites Dataset](https://citrination.com/datasets/114194/show_search?searchMatchOption=fuzzyMatch)

This scraping was done through the combination of webscraping and data preprocessing using BeautifulSoup and Pandas. See

File: data/combined_data/200124_final_data.csv (part 28 of 37)
",0.0,0.0,3.0,8555: E 4–UM–60(65W)-ST,1.3348,0.0,,0.0,AW,60.0,,,14700: E Fe4,0.0,0.0,DUR SS 60 Ti,0.0,0.0,0.0,,0.0,"Outstanding alloy against abrasion, impact and high temperatures uto 550°C. The weld deposit of Ceweld Dur SS 60Ti is more or less comparable with HSS (High Speed Steel) and will offer outstanding welding properties on both AC and DC+ Recommended for manufacturing and reconditioning cutting tools.",1.0,,,,0.0,"Cutting tools, Shear blades, Milling cutters, Drills, Hot work tools, wood knives etc. High speed Tool steel deposit.",0.0,0.0,0.0,http://www.ceweld.nl/en/product/dur-ss-60-ti
2833,5.5,,0.0,0.0,,,,0.0,,0.0,0.0,0.0,,0.0,,0.0,,0.0,,,,,,,,,,,,,,,,,,,,,,,,,,3000.0,,,,,,,,,,,,,,,,,,,,,,,0.5,85.5,8.0,,no standard,0.0,0.0,"Dur WC 3000 is used in combination with the MAG proces to develope a sharp and rough surface on cutting tools for steel and or concrete sawing and or crushing applications. These particles can be used in combination with medium hard, extra hard and corrosion resistant filler metals that fits the application. 
",0.0,0.0,8.0,,,0.0,,1.0,ASi,,,14.5,no standard,0.0,0.0,Dur WC 3000,0.0,0.0,0.0,,0.0,"The particles should fall before the solidification in the molten weldpool and become part of the weld deposit, Metal core fluxcored wires are recommended in spray arc to obtain the best results. The torch angle should be in trailing position at about 80 degrees towards the work piece.
",0.0,,,,0.0,"concrete drilling, earth moving tools, recycling bars and hammers, cutting applications, sawing steel and concrete, deepsea wrack sawing, mixing paddles, scraper blades, mining etc....",0.5,0.0,0.0,http://www.ceweld.nl/en/product/dur-wc-3000
2834,0.1,,13.0,0.0,,,,0.7000000000000001,,0.75,4.0,0.0,,0.0,,0.0,,0.0,,,,,,,,,,,,,,,,,,,,,,,,,,38.0,,,,,,,,,,,,,,,,,,,,,,,81.45,0.0,0.0,25.0,A 5.4: E 410 NiMo-25,0.0,0.0,Welding and overlay cladding from 13%Cr and 13%Cr(Ni) steels,0.0,0.0,3.0,8556: E 13 4 B25,1.4351,0.0,,2.0,AW,,,,3581: E 13 4 B 130 36 X,0.0,0.0,E 410 NiMo,0.0,0.0,0.0,,0.0,,2.0,320.0,800.0,600.0,0.0,"1.4313, 1.4000, 1.4001, 1.40021.4351, 1.4414, G-X5CrNi 13 4, X3CrNiMo 13 4 , X3CrNiMo 13 4, grade CA 6 NM, X4CrNiMo 13 4, water turbines, valves, steam resistant..",0.0,0.0,0.0,http://www.ceweld.nl/en/product/e-410-nimo
2835,0.0,,0.0,0.0,,,,0.0,,0.0,0.0,0.0,,0.0,,0.0,,0.0,,,,,,,,,,,,,,,,,,,,,,,,,,,,,,,,,,,,,,,,,,,,,,,,,0.0,0.0,0.0,25.0,5.3: E 1100,0.0,99.5,"Joining pure aluminum and alloys with maximum 0,5 % alloying elements in construction and or in maintenance, also ideal for cladding or rebuilding parts. 
Can be used for flame welding as well.  
",0.0,0.0,3.0,"1732: EL-AL 99,8",3.0259,0.0,,0.0,AW,652.5,,,no standard,0.0,0.0,"E Al 99,8",0.0,0.0,0.0,,0.0,"Very good weldability with good penetration and porosity free deposit, Unique self lifting slag and improved coating against moisture pick up..Welding instructions: Start the electrode with about 130% hot start and hold the electrode straight while moving quickly forward and keep a very short arc. 
 
 ",1.0,,70.0,40.0,0.0,"aluminium, pure",0.0,0.0,0.0,http://www.ceweld.nl/en/product/e-al-998
2836,0.02,,2.15,0.5,,,,2.0,,29.5,57.06,0.04,,0.03,,0.2,,0.0,,,,,,,,,,,,,,,,,,,,,,,,,,,,,,,,,,,,,,,,,,,,,,,,,2.0,3.0,3.0,49.0,A 5.11: E NiMo-10,0.0,0.0,,0.0,0.0,3.0,1736:,2.46,0.0,,0.0,,118.0,,,14172:,0.0,0.0,E Alloy B3,0.0,0.0,0.0,,0.5,"E Alloy B3 is a nickebase alloy with excellent resistance tot hydrochlorid acid at all concentrations and tempertures. It also withstands hydrogen chloride, sulfuric, acetic, hydrofluoric nd phosphoric acids. The alloy has improved thermal stability, fabricability and stress corrosion cracking resistance.",1.0,,772.0,475.0,0.0,"Hastelloy B2, Hastelloy B3, dissimilar welding Hasteloy to nickel- of iron-based corrosion alloys, for weld overlay cladding",0.0,0.0,0.0,http://www.ceweld.nl/en/product/e-alloy-b3
2837,0.012,,15.5,0.0,,,,0.4,,16.1,59.1,0.012,,0.004,,0.14,,0.0,,,,,,,,,,,,,,,,,,,,,,,,,,,,,,,,,,,,,,,,,,,,,,,,,5.5,3.25,0.0,78.5,A 5.11: E NiCrMo-4,0.0,0.0,"Ceweld E alloy C276 is used for welding materials of similar composition. This low carbon nickel-chromium-molybdenum filler metal can also be used for  
dissimilar welding between nickel base alloys and stainless steels, as well as for surfacing and cladding on low alloyed steels.   ",0.0,0.0,3.0,,2.4887,0.0,,0.0,AW,540.0,39.0,,14172: E Ni 6276,0.0,0.0,E Alloy C-276,0.0,0.0,0.0,,0.0,"Due to high molybdenum content this alloy offers excellent resistance too stress & corrosion cracking, pitting and crevice corrosion. High mechanical properties with excellent weldability on DC+.",1.0,,730.0,0.0,0.0,"Hasteloy C-276, NiCrMo alloys, aggresive media, against pitting and crevice corrosion, dissimilar joint of nickel alloys and stainless steels,",0.0,0.0,0.0,http://www.ceweld.nl/en/product/e-alloy-c-276
2838,0.0,,0.0,0.0,,,,0.0,,0.0,0.0,0.0,,0.0,,0.0,,0.0,,,,,,,,,,,,,,,,,,,,,,,,,,,,,,,,,,,,,,,,,,,,,,,,,0.0,0.0,0.0,,A 5.11: E NiCrMo-2,0.0,0.0,,0.0,0.0,3.0,1736:,2.4665,0.0,,0.0,,,,,14172:,0.0,0.0,E Alloy HX,0.0,0.0,0.0,,0.0,,1.0,,,,0.0,"Hasteloy X, and simmilar NiCrMo alloys, dissimilar welding of Nickel alloys, stainless steel, carbon steel and low alloyed steels.
Excelent oxidation resistance at high temperatures upto 1200 degrees Celsius.
",0.0,0.0,0.0,http://www.ceweld.nl/en/product/e-alloy-hx
2839,0.0,,0.0,0.1,,,,1.2,,0.0,0.0,0.0,,0.0,,0.30000000000000004,,0.0,,,,,,,,,,,,,,,,,,,,,,,,,,40.0,,,,,,,,,,,,,,,,,,,,,,,0.35000000000000003,0.0,0.0,8.0,5.3: E 3003,0.0,97.8,"Joining aluminum alloys such as broken parts and or other casting parts, also ideal for cladding or rebuilding parts. 
• Aluminum alloyed with Manganese, copper, silicon, and magnesium. 
• Also excellent for welding dissimilar grades of Aluminum. 
• Storage tanks, truck and trailer parts, chemical tanks, food equipment. 

",0.0,0.0,3.0,1732: EL-AlMn1,3.0515,0.0,,1.0,AW,,,,no standard,0.2,0.0,E AlMn1,0.0,0.0,0.0,,0.0,"Very good weldabillity with good penetration and porosity free deposit, Unique self lifting slag and improved coating against moisture pick up. Increased strength and excellent ductility due to Mn content Excellent corrosion resistance..Welding instructions: Start the electrode with about 130% hot start and hold the electrode straight while moving quickly forward and keep a very short arc. 
 
 ",1.0,,152.0,145.0,0.0,"Seawater resistant aluminium, AlMn, AlMg alloys with max. 3% magnesium, • AlMn0,6, AlMn1, AlMg1Mg0,5, AlMn1Mg1, AlMg3 ",0.0,0.05,0.0,http://www.ceweld.nl/en/product/e-almn1
2840,0.15,,30.0,0.75,,,,1.75,,0.75,9.25,0.03,,0.03,,0.475,,0.0,,,,,,,,,,,,,,,,,,,,,,,,,,240.0,,,,,,,,,,,,,,,,,,,,,,,0.0,0.0,0.0,22.0,A 5.9: ER 312,0.0,0.0,"Buffer layers before hardfacing, armor plate, exhaust systems, high, Manganese austenitic steel, heterogeneous welding, difficult to weld and unknown steels.",0.0,0.0,2.0,8556: SG-X10CrNi 30 9,1.4337,0.0,,1.0,AW,50.0,,,14343-A: W 29 9,0.0,0.0,312 Tig,0.0,0.0,0.0,,0.0,"Scale resistance up to 1150ºC, crack and wear resistant, suitable for rebuilding wornout parts. Excelent corrosion resistance against high temperature liquid acids.",0.0,,800.0,640.0,0.0,"Buffer layers, armor plate, 409, 304, difficult to weld steels such as:, 25CrMo4, 42CrMo4, 50CrMo4, 42MnV7, 1.7218, 1.7225, 1.7228, 1.7223, AISI: 4130, 4140, 4150, C45, C60, tool steel repairs etc..",0.0,0.0,0.0,http://www.ceweld.nl/en/product/312-tig
2841,0.0,,0.0,0.23,,,,0.04,,0.0,0.0,0.0,,0.0,,11.8,,0.0,,,,,,,,,,,,,,,,,,,,,,,,,,,,,,,,,,,,,,,,,,,,,,,,,0.8,0.0,0.0,14.0,5.3: E 4047,0.0,87.01,"Joining aluminum alloys such as broken gear parts and or other casting parts, also ideal for cladding or rebuilding wornout parts.",0.0,0.0,3.0,1732: EL-AlSi12,3.2585,0.0,,0.0,AW,,,,EN 573-3: E AlSi12,0.04,0.0,E AlSi 12,0.0,0.0,0.0,,0.0,"Very good weldability with good penetration and porosity free deposit, Unique self lifting slag and improved coating against moisture pick up. ",1.0,,250.0,150.0,0.0,"cast aluminium with more than 7% silicium, 3.2581, 3.2583, 3.2381, 3.2383, 3.2373, G-AlSi 12, G-AlSi 12 (Cu), G-AlSi 10 Mg, G-AlSi 10 Mg (Cu), G-AlSi 9 Mg,",0.0,0.08,0.0,http://www.ceweld.nl/en/product/e-alsi-12
2842,0.0,,0.0,0.23,,,,0.04,,0.0,0.0,0.0,,0.0,,5.25,,0.0,,,,,,,,,,,,,,,,,,,,,,,,,,,,,,,,,,,,,,,,,,,,,,,,,0.8,0.0,0.0,18.0,5.3: E 4043,0.0,93.3592,Stick electrode for welding Aluminium alloys with maximum 2% alloying elements and for aluminium alloys containing up to 7% Si.,0.0,0.0008,3.0,1732: EL-AlSi5,3.2245,0.0,,0.0,AW,,,,EN 573-3: E AlSi5,0.04,0.0,E AlSi 5,0.0,0.0,0.0,,0.0,"Very good weldability with good penetration and porosity free deposit, Unique self lifting slag and improved coating against moisture pick up. (after anodizing the welding will appear as a dark grey color)",1.0,,230.0,150.0,0.0,"AlSi alloys with max. 7% Silicium, AlMg alloys with max. 3% Magnesium, 3.3206, 3.3210, 3.2315, 3.3211, 3.2371, 3.2341, 3.2151, AlMgSi 0.5, AlMgSi 0.7, AlMgSi 1, AlMg 1SiCu, G.AlSI 7 Mg, G.AlSI 5 Mg, G.AlSI 6 CU 4,",0.2,0.08,0.0,http://www.ceweld.nl/en/product/e-alsi-5
2843,0.06,,0.0,0.4,,,,1.0,,0.0,0.7000000000000001,0.0,,0.0,,0.5,,0.0,,,,,,,,,,,,,,,,,,,,,,,,,,,,,,,,,,,,,,,,,,,,,,,,,0.0,0.0,0.0,20.0,A 5.5: E 7018-G,0.0,0.0,,0.0,0.0,3.0,8529: EY 50 75 CuNiB,1.8962,0.0,,0.0,AW,47.0,47.0,,2560-A: E 46 4 ZB 42 H5,0.0,0.0,E Corten,0.0,0.0,0.0,,0.0,"Basic electrode for weather resistant steel such as, Patinax, Corten, Acor 50, HSB 51, etc. Excellent mechanical properties and well suited for use at sub zero temperatures.",1.0,400.0,580.0,460.0,0.0,"Weather resistant steels, WTSt 37, WTSt 52, Corten A, B, C, Patinax 37, RBH 35, Acor 37, Acor 50, HSB 51, HSB 55 C, 1.8962, 1.8963, 1.8965, 1.8960",0.0,0.0,0.0,http://www.ceweld.nl/en/product/e-corten
2844,0.06,,5.2,0.0,,,,0.9,,0.5,0.0,0.0,,0.0,,0.6000000000000001,,0.0,,,,,,,,,,,,,,,,,,,,,,,,,,,,,,,,,,,,,,,,,,,,,,,,,0.0,0.0,0.0,18.0,A 5.5: E 8016-B6,0.0,0.0,"Construction and maintenance of power stations, oil (crack plant) and chemical plants",0.0,0.0,3.0,8575: E CrMo5 B 20+,1.7373,0.0,,0.0,,70.0,,,3580-A: E CrMo5 B 42 H5,0.0,0.0,E CrMo5,0.0,0.0,0.0,,0.0,Cr and Malloyed basic elektrode for welding creep resistant steels and steel casting for working temperatures up to 600°C. The weld metal is resistant to high hydrogen pressure.,1.0,400.0,660.0,4.0,0.0,"12crmo19.5, GS-12crmo19.5, 1.7362, 1.7363
 ",0.0,0.0,0.0,http://www.ceweld.nl/en/product/e-crmo5
2845,0.0,,0.0,89.0,,,,1.0,,0.0,0.0,0.0,,0.0,,0.0,,0.0,,,,,,,,,,,,,,,,,,,,,,,,,,180.0,,,,,,,,,,,,,,,,,,,,,,,0.7000000000000001,0.0,0.0,20.0,A 5.6: E Cu Al-A1,0.0,8.0,"Ceweld CuAl-8 is designed for joining steel with copper or its alloys and cladding steel or aluminium bronze. 
",0.0,0.0,3.0,1736: E 31-UM-150,,0.0,,1.0,AW,,,,1071: E CuAl 2 B2,0.0,0.0,E CuAl8,0.0,0.0,0.0,,0.0,The weld deposit offers good wear and corrosion resistance even in seawater. Welding instructions: Preheating for sections >6 mm from 150 till 300ºC is recommended. Use the normal standard welding techniques.,2.0,150.0,420.0,180.0,0.0,"Aluminium bronze, cladding steel, shafts, gliding surfaces, joining steel to,aluminium bronze or copper, etc.",0.0,0.0,0.0,http://www.ceweld.nl/en/product/e-cual8
2846,0.0,,0.0,96.25,,,,2.7,,0.0,0.0,0.0,,0.0,,0.25,,0.0,,,,,,,,,,,,,,,,,,,,,,,,,,100.0,,,,,,,,,,,,,,,,,,,,,,,0.1,0.0,0.0,35.0,A 5.6: ~E Cu,0.0,0.0,"E CuMn is suitable for welding and overlaying copper and copper alloys, Cast Iron and steel. 
",0.0,0.0,3.0,1733: EL-CuMn2,2.1363,0.0,,1.0,AW,,,,no standard,0.0,0.0,E CuMn,0.0,0.0,0.0,,0.0,Ductile welding deposit with high conductivity and corrosion resistance. The weld deposit is free from porosity and offers similar strength as most commercial copper grades. Thicker sections than 5 mm should be preheated upto approximately 500°C.,2.0,150.0,205.0,,0.7000000000000001,"Cladding steel, grey cast iron, copper, copper alloys and dissimilar welding. W.Nr: 2.0040, 2.0070, 2.0076, 2.0090. UNS: C10100, C11000, C10300, C11020, C12200",0.0,0.0,0.0,http://www.ceweld.nl/en/product/e-cumn
2847,0.0,,0.0,76.6,,,,12.5,,0.0,2.5,0.0,,0.0,,0.4,,0.0,,,,,,,,,,,,,,,,,,,,,,,,,,220.0,,,,,,,,,,,,,,,,,,,,,,,0.0,0.0,0.0,20.0,A 5.6: E CuMnNiAl,0.0,8.0,"CuMnAlNi is designed for welding and overlaying of almost all bronzes but can also be used on cast iron and most kind of steels. Due to the high tensile 
strength and the very good sliding properties it is often used for surfacing of shafts, ship propellers, bearings, dies etc… 
",0.0,0.0,3.0,1736: E 31-UM-200-CN,2.1368,0.0,,1.0,AW,,,,1071: CuAlMn 2 B2,0.0,0.0,E CuMnAlNi,0.0,0.0,0.0,,0.0,This alloy has exceptional corrosion resistance against several items such as seawater or other chemical attack when accompanied by erosion. Welding instructions: CuMnAlNi is only Weldable on DC + and has an easy removable slag. Use the normal standard welding techniques.,2.0,300.0,687.5,,0.0,"joining brass, bronze, and steel, ship propellors, dies, shafts, pump parts, valves, UNS : C62300 - C63000, DIN : CuAl10Fe3Mn2 - CuAl10Ni5Fe4 - G-CuAl10Fe, Mat n° : 2.0936 - 2.0966 - 2.0940! Cunial.",0.0,0.0,0.0,http://www.ceweld.nl/en/product/e-cumnalni
2848,0.05,,0.0,67.59,,,,1.75,,0.0,0.0,0.02,,0.015,,0.5,,0.0,,,,,,,,,,,,,,,,,,,,,,,,,,,,,,,,,,,,,,,,,,,,,,,,,0.5750000000000001,0.0,0.0,30.0,A 5.6: E CuNi,0.0,0.0,"Wrought or cast copper nickel alloys, marine applications, disalination exuipment.",0.0,0.0,3.0,1733: S CuNi30Mn,2.0838,0.0,,0.0,AW,,,,E Cu 7158,0.0,0.0,E CuNi30Mn,0.0,0.0,29.0,,0.0,Excellent corosion resistance in seawater and against fouling. Suitable for dissimalar welding of Monel alloy 450 to Nickel 200 and or other CoppeNickel alloys. Small diameters can be used in all positions.,1.0,,345.0,50000.0,0.0,"(Monel 67): Wrougt and cast alloys of 70-30, 80-20 and 90-10 copper nickel alloys, Monel alloy 450, Nickel 200, CuNi10Fe, CuNi20Fe (2.0878), CuNi30Fe (2.0882).",0.5,0.0,0.0,http://www.ceweld.nl/en/product/e-cuni30mn
2849,0.1,,23.5,0.5,,,,1.4,,9.0,46.705,0.03,,0.015,,0.75,,0.0,,,,,,,,,,,,,,,,,,,,,,,,,,,,,,,,,,,,,,,,,,,,,,,,,5.0,0.0,12.0,87.0,A 5.11: E NiCrCoMo-1,0.0,0.0,"NiCrCo 617 is a covered electrode which is used for welding of nickel-chromium-cobalt-molybdenum alloys (UNS Number N06617). This electrode can also be used for overlay cladding where similar alloy is required. Weld metal provides optimum strength and oxidation resistance above 1500°up to 2100°F, especially when welding on base metals of nickel-iron-chromium alloys.  ",0.0,0.0,3.0,1736: EL-NiMo15Cr,2.4628,0.0,,0.0,AW,600.0,26.0,60.0,14172: E Ni 6617,0.0,0.0,E NiCrCo 617,0.0,1.0,0.0,0.5,0.0,High mechanical properties combined with excelent high temperature properties with excellent weldability on DC+.,1.0,,760.0,110.0,0.0,"Inconel alloys 600 and 601, Incoloy alloys 800 HT and 802 and cast alloys such as HK-40, HP and HP-45 Modified. UNS Number N06617, 2.4663, 1.4952, 1.4958, 1.4959, NiCr21Co12Mo, X6CrNiNbN 25 20, X5NiCrAlTi 31 20, X8NiCrAlTi 32 21, Alloy 617, N08810, N08811",0.0,0.0,0.0,http://www.ceweld.nl/en/product/e-nicrco-617
2850,0.013999999999999999,,21.2,0.0,,,,0.35000000000000003,,13.1,58.119,0.012,,0.005,,0.0,,0.0,,,,,,,,,,,,,,,,,,,,,,,,,,,,,,,,,,,,,,,,,,,,,,,,,3.9,3.3,0.0,78.5,A 5.11: E NiCrMo-10,0.0,0.0,"Ceweld NiCrMo-622 electrodes are used for welding of nickel-chromium-molybdenum alloys as well as for overlay cladding on carbon, low alloy, or stainless steels. They are also used for dissimilar joints between nickel-chromium-molybdenum alloys and stainless, carbon, or low alloy steels. 
",0.0,0.0,3.0,1736: EL-NiCr21Mo14W,2.4635,0.0,,0.0,AW,540.0,36.0,60.0,14172: E Ni 6022,0.0,0.0,E NiCrMo 622,0.0,0.0,0.0,,0.0,"Offers excellent corrosion resistance in oxidizing as well as reducing media in a wide variety of chemical process environments. It offers an outstanding resistance to stress corrosion cracking, pitting and crevice corrosion. High mechanical properties with excellent weldability on DC+.",1.0,,790.0,114.0,0.0,"Inconel 622, 625, alloy 25-6Mo, incoloy 825, disimilar joints of nickel alloys, hastelloy Alloy C276, C22, C4, 2.4611, Typical specifications for the nickel-chromium-molybdenum base metals are ASTM, F574, B619, B622 and B626 - - All of which have UNS Number N06022.",0.0,0.0,0.0,http://www.ceweld.nl/en/product/e-nicrmo-622
2851,0.035,,17.0,0.0,,,,1.5,,2.5,12.5,0.045,,0.03,,0.75,,0.0,,,,,,,,,,,,,,,,,,,,,,,,,,,,,,,,,,,,,,,,,,,,,,,,,0.0,0.0,0.0,35.0,A 5.9: ER 316L,0.0,0.0,"The alloy is widely used in the chemical and food-processing industries, as well as in shipbuilding and various types of architectural structure.
",0.0,0.0,2.0,8556: SG X2 CrNiMo 19.12,1.443,0.0,,0.0,AW,120.0,,55.0,14343-A: G 19 12 3 L,0.0,0.0,316 L,0.0,0.0,0.0,,0.0,,0.0,,620.0,440.0,0.0,"


1.4583 1.44351.44361.44041.44061.44081.44011.45711.45801.4406

X102CrNiMoNb 18 12X2CrNiMo 18 14 3 (TP)X4CrNiMo 17 13 3X2CrNiMo 17 12 2 (TP)-X 5 CrNiMo 19 11 2X4CrNiMo 17 12 2 (TP)X6CrNiMo 17 12 2X6CrNiMoNb 17 12 3X2CrNiMoN 17 12 3 (TP)
316Cb316L-316L316LN316H316316 Ti316Cb316LN
UNS S31640..UNS S31603UNS S31653.UNS S31600UNS S31635. 


 ",0.0,0.0,0.0,http://www.ceweld.nl/en/product/316-l-0
2852,0.01,,22.0,0.35000000000000003,,,,0.8,,16.0,52.34,0.01,,0.01,,0.18,,0.0,,,,,,,,,,,,,,,,,,,,,,,,,,,,,,,,,,,,,,,,,,,,,,,,,4.0,3.8,0.0,30.0,A 5.11: E NiCrMo-14,0.0,0.0,"E 686 CPT electrode for welding duplex, super-duplex and super-austenitic stainless steels as well as nickel alloys such as UNS N06059 and N06022, Inconel alloy C-276 and Inconel alloys 622, 625 and 686.",0.0,0.0,3.0,,,0.0,,0.0,AW,,,,14172: E Ni6686,0.0,0.0,E NiCrMo 686 CPT,0.0,0.0,0.0,,0.5,"E 686 CPT electrode has good corrosion resistance in pollution controled engineering and in chemical, process, petrochemical, oil and gas, and marine industries.
Useable for buttand fillet welding in all positions for diameters 2,4 and 3,2mm.Diameters >4,0 excelent in downhand position.",2.0,260.0,690.0,,0.0,"Joining Duplex, Superduplex, super austenitic stainless steel, nickel alloys, N06059, N06022, Hastelloy C276, alloy C22, Inconel 622, 625, 686, chemical and petrochemical industry, 2.4605, 2.4610, 2.4602, 2.4819, NICr23Mo16Al, NiMo16Cr15Ti, NiCr21Mo14W, NiMo16Cr15W, alloy 59, alloy C4, alloy 276",0.0,0.0,0.0,http://www.ceweld.nl/en/product/e-nicrmo-686-cpt
2853,0.6000000000000001,,24.5,0.0,,,,0.0,,9.5,62.4,0.0,,0.0,,0.0,,0.0,,,,,,,,,,,,,,,,,,,,,,,,,,,,,,,,,,,,,,,,,,,,,,,,,0.0,0.0,0.0,30.0,A 5.11: E NiCrMo 3,0.0,0.0,"NiCro 625 HLS is developed for cladding nickel-based alloys such as alloy 625 or similar materials. This alloy can also be used for welding dissimilar nickel-based alloys to each other, to alloyed   steels, to stainless steels and for joining 9% Nickel steels. ",0.0,0.0,3.0,1736: EL-NiCr20Mo9Nb,2.4621,0.0,,0.0,AW,75.0,,60.0,14172: E Ni 6625 (NiCr22Mo9Nb),0.0,0.0,E NiCro 625 HLS,3.0,0.0,0.0,,0.0,"Latest generation high recovery type (170%) guarantees optimum deposit rate and metallurgical quality and attractive welder appeal in the PPB position.Very good resistance against pitting corrosion and crevice corrosion.Very good against acid, neutral or alkaline media, with or without chlorides.Very good resistance at high temperatures, especially against oxidation. ",2.0,320.0,760.0,450.0,0.0,"X10NiCrAlTi, 32-20H, 32-21, X8 Ni9, ASTM A 533 Gr1, 800H, Sanicro 28, 254SMo, inconel 625, UNS : N08926, N08825, N06625. DIN : X8Ni9, X1NiCrMoCuN25 20 6, X1NiCrMoCuN25 20 5, NiCr21Mo, NiCr22Mo9Nb W.Nr:: 1.4876, 1.5656, 1.4529, 2.4858, 2.4856, 1.4539, 1.4547",0.0,0.0,0.0,http://www.ceweld.nl/en/product/e-nicro-625-hls
2854,0.03,,24.0,1.75,,,,2.25,,4.5,46.07,0.0,,0.0,,0.4,,0.0,,,,,,,,,,,,,,,,,,,,,,,,,,,,,,,,,,,,,,,,,,,,,,,,,21.0,0.0,0.0,30.0,A 5.11: no standard,0.0,0.0,"The excellent corrosion-resistant properties of Alloy 825 make the alloy a suitable choice for a variety of difficult applications. Uses include fabricated equipment found in chemical and petro- chemical processing, pulp and paper manufacturing, flue gas desulphurization systems and metal pickling operations.",0.0,0.0,3.0,1736: EL NiCr 26 Mo,2.4652,0.0,,0.0,AW,,,70.0,14172: E Ni 8165 (NiFe30Cr25Mo),0.0,0.0,E Nicro 825,0.0,0.0,0.0,,0.0,"Excelent weldabillity with fully austenitic weld metal with high resistance against stress corrosion cracking and pitting in media containing chloride ions. Good corrosion resistance against reducing acids due to the combination of Ni, Mo and Cu. Sufficient resistance against oxidizing acids. The weld metal is corrosion resistant in sea water.",2.0,300.0,630.0,425.0,0.0,"G-X7NiCrMoCuNb 25 20, X1NiCrMoCuN25 20 6, X1NiCrMoCuN25 20 5, NiCr21Mo, X1NiCrMoCu 31 27 4, N08926, N08904, ALLOY 825, N08028, UNS N08825 W.Nr: 1.4500, 1.4529, 1.4539 (904L), 2.4858, 1.4563, 1.4465, 1.4577 (310Mo), 1.4133, 1.4500, 1.4503, 1.4505, 1.4506, 1.4531, 1.4536, 1.4585, 1.4586",0.0,0.0,0.0,http://www.ceweld.nl/en/product/e-nicro-825
2855,0.1,,15.0,0.5,,,,2.25,,1.5,0.0,0.03,,0.015,,0.75,,0.0,,,,,,,,,,,,,,,,,,,,,,,,,,,,,,,,,,,,,,,,,,,,,,,,,12.0,0.0,0.0,,A 5.11: E NiCrFe-2,0.0,0.0,"Nicro A Welding Electrode is used for shielded-metal-arc welding of INCOLOY alloys 800 and 800HT, INCONEL alloys 600 and 601, and nickel steels.",0.0,0.0,3.0,1736: EL-NiCr15FeNb,2.4805,0.0,,0.0,AW,,30.0,,14172: E Ni 6092,0.0,0.0,E NiCro A (Incoweld A),0.0,1.75,62.0,0.5,0.0,The weld metal has excellent strength and oxidation resistance at high temperatures and retains impact resistance at cryogenic temperatures. The electrode is an exceptionally versatile product for dissimilar welding. It can be used on a variety of austenitic and ferritic steels and nickel alloys.,1.0,,552.0,80000.0,0.0,"Nicro A electrodes are used for welding Incoloy alloys 800 and 800HT, Inconel 600 and 601 and Nickel steels. Examples are combinations of stainless steels, carbon steels, INCONEL alloys, INCOLOY alloys, MONEL alloys, and copper-nickel alloys. Because of its versatility, Nicro A Welding Electrode is especially useful for general maintenance welding of equipment exposed to strenuous service conditions. 


W.Nrs:
DIN 17742 - SEW 470/595
ASTM/ACI/B366



2.48161.48761.48592.49512.4952

NiCr15FeX10NiCrAlTi 32 20G-X10NiCrNiNb 32 20NiCr20TiNiCr20TiAl

Alloy 600/B168Alloy 800/800H-Alloy 75Alloy 80A



 ",0.0,0.0,0.0,http://www.ceweld.nl/en/product/e-nicro-incoweld
2856,0.045,,19.5,0.0,,,,5.0,,0.0,69.055,0.0,,0.0,,0.0,,0.0,,,,,,,,,,,,,,,,,,,,,,,,,,,,,,,,,,,,,,,,,,,,,,,,,4.0,0.0,0.0,37.0,A 5.11: E NiCrFe-3,0.0,0.0,"Maintanance and new welding applications in chemical, apparatus and heavy industry. First choice electrode for dissimilar welding of steel to Nickel alloys or repairing high carbon steels and white cast irons.",0.0,0.0,3.0,1736: EL-NiCr19Nb,2.4648,0.0,,0.0,AW,95.0,,70.0,14172: E Ni 6082 (NiCr20Mn3Nb),0.0,0.0,E NiCro HLS,2.4,0.0,0.0,,0.0,Extreme crack resistant weld deposit due to the special basic coating and his alloy nature. Suitable for working temperatures betwee196°C and +650°C. Recovery 150% with excellent arc stabillity and easy slag removal.,2.0,300.0,640.0,3.0,0.0,"Disimilar welding, inconel, hasteloy, nimonic, stainless steel, steel difficult to Weld, kiln tyre repair, unknown steel, cock wheels, chain, Alloy type : Incoloy 800, DS - Inconel 600, 601, UNS Nr (unified numbering system) : K 81340, N06600, N 06601, N 08800, N 08810. DIN design : X8Ni9 - 12Ni19 - 10Ni 14 - NiCr15Fe - NiCr23Fe - X10NiCrAITi3220 - X10CrNiMoNb18.12 - NiCr20Ti. Mat n° : 1.5662 - 1.5680 - 1.5637 - 1.6582 - 1.4876 - 1.4583 - 2.4816 - 2.4851 - 2.4951, 2.4806, Alloy 82, 1.4816, 600L, 800H, AISI 4340, 4130, 8630",0.0,0.0,0.0,http://www.ceweld.nl/en/product/e-nicro-hls
2857,0.15,,0.0,25.6,,,,4.0,,0.0,0.0,0.0,,0.0,,1.0,,0.0,,,,,,,,,,,,,,,,,,,,,,,,,,,,,,,,,,,,,,,,,,,,,,,,,2.5,0.0,0.0,30.0,A 5.11: E NiCu-7,0.0,0.75,"Shipbuilding, seawater evaporation plants, tubes, pump building, offshore etc. NiCu30Mn is suitable for dissimilar welding between Nickel 200-201, stainless steel, carbon steel, Inconel and Incoloy alloys, Nickel Copper and Copper nickel alloys. ",0.0,0.0,3.0,1736: EL-NiCu30Mn,2.4366,0.0,,0.0,AW,,,,14172: E Ni 4060,0.0,0.0,E NiCu30Mn,0.0,0.0,65.0,,0.0,"This Nickel Copper weld metal has properties similar to “Monel 400”. It has good strength and resists corrosion in many media, including sea water, salts and reducing acids. The weld metal is not age hardenable and when used to join Monel 500 it has lower strength then the base metal.
 ",1.0,275.0,483.0,,0.0,"2.4360, 2.4375, NiCu30Fe, NiCu30Al, Monel 400, R405, alloy K500 and dissimilar welding between these alloys.",1.0,0.0,0.0,http://www.ceweld.nl/en/product/e-nicu30mn
2858,0.1,,0.0,0.25,,,,0.75,,0.0,0.0,0.03,,0.02,,1.25,,0.0,,,,,,,,,,,,,,,,,,,,,,,,,,,,,,,,,,,,,,,,,,,,,,,,,0.75,0.0,0.0,20.0,A 5.11: E Ni-1,0.0,1.0,"NiTi 3 is developed for welding and cladding Nickel 200 and Nickel 201. This alloy is also suited for surfacing of steel. Dissimilar welding applications of filler metal NiTi 3 include joining Nickel 200 and 201 to stainless steels, copper-nickel alloys, and Monel alloys. It is also used for joining Monel alloys and copper-nickel alloys to carbon steels, and for joining copper-nickel alloys to Inconel en Incoloy alloys. ",0.0,0.0,3.0,1736: EL-NiTi3,2.4156,0.0,,0.0,AW,120.0,,,14172: E Ni 2061,0.0,0.0,E NiTi3,0.0,0.0,0.0,,0.0,"The reaction of titanium with carbon maintains a low level of free carbon and enables the filler metal to be used with Nickel 201. The weld metal has good corrosion resistance, particularly in alkali’s. ",1.0,,414.0,60.0,0.0,"Pure nickel, nickel clad steel, copper to unalloyed or stainless steel, nickel to steel, Nickel alloy 200 - Nickel 201, Monel UNS Nr (unified numbering system) : N 02200 - N 02201. DIN 17 742:Ni 99.6 ; Ni 99.2 ; LC-Ni99.6 ; LC-Ni99, Mat n° : 2.4060 - 2.4061 - 2.4066- 2.4068",2.5,0.0,0.0,http://www.ceweld.nl/en/product/e-niti3
2859,0.08,,0.30000000000000004,0.0,,,,1.6,,0.30000000000000004,1.5,0.0,,0.0,,0.6000000000000001,,0.1,,,,,,,,,,,,,,,,,,,,,,,,,,,,,,,,,,,,,,,,,,,,,,,,,0.0,0.0,0.0,19.0,A 5.28: ER 100S-1,0.0,0.0,"Crane building, jack ups, lifting, rigs, piping, platforms etc.",0.0,0.0,2.0,8575:,,0.0,,0.0,AW,100.0,70.0,47.0,16834-A: G 69 4 M Mn3Ni1CrMo,0.0,0.0,ER 100 S-G,0.0,0.0,0.0,,0.0,Extreme crack resistant alloy with high mechanical properties and excellent welding characteristics. High impact strength at sub zero temperatures down t60 degrees Celsius. Weldable with Co2 and Mixed gas.,0.0,,800.0,6.0,0.0,"Naxtra 70, Weldox 700, S690, S620, EStE 690, 690V, XABO 620, S620Ql1, S690QL1, S600MC, S700MC, Naxtra 63, Naxtra 70, Optim 700 mc plus, TStE620, TStE690, Weldox 500, Hardox, L480 - L550, X65, X80, X100, Hardox 400, XAR 400, Dilidur 400, Domex 500 MC, Domex 600 MC, Domex 650 MC, 20MnCr65, 28CrMn43, ASTM: A 517, A 537, A 625, HY100, (16NiCrMo12-6), Oceanfit 100, Oceanfit 690",0.0,0.0,0.0,http://www.ceweld.nl/en/product/er-100-s-g
2860,0.08,,0.30000000000000004,0.0,,,,1.6,,0.30000000000000004,1.5,0.0,,0.0,,0.6000000000000001,,0.1,,,,,,,,,,,,,,,,,,,,,,,,,,,,,,,,,,,,,,,,,,,,,,,,,0.0,0.0,0.0,17.0, A 5.28: ER 100S-1,0.0,0.0,"Crane building, jack ups, lifting, rigs, piping, platforms etc.",0.0,0.0,2.0,8575:,,0.0,,0.0,AW,100.0,70.0,47.0,16834-A: W 69 4 Mn3Ni1CrMo,0.0,0.0,ER 100 S-G Tig,0.0,0.0,0.0,,0.0,Extreme crack resistant alloy with high mechanical properties and excellent welding characteristics. High impact strength at sub zero temperatures down t60 degrees Celsius.,0.0,,800.0,6.0,0.0,"Naxtra 70, Weldox 700, S690, S620, EStE 690, 690V, XABO 620, S620Ql1, S690QL1, S600MC, S700MC, Naxtra 63, Naxtra 70, Optim 700 mc plus, TStE620, TStE690, Weldox 500, Weldox 700, Hardox, L480 - L550, X65, X80, X100, Hardox 400, XAR 400, Dilidur 400, Domex 500 MC, Domex 600 MC, Domex 650 MC, 20MnCr65, 28CrMn43, ASTM: A 517, A 537, A 625, HY100, (16NiCrMo12-6), Oceanfit 100, Oceanfit 690",0.0,0.0,0.0,http://www.ceweld.nl/en/product/er-100-s-g-tig
2861,0.09,,0.6000000000000001,0.30000000000000004,,,,1.7000000000000002,,0.275,0.55,0.015,,0.015,,0.7000000000000001,,0.03,,,,,,,,,,,,,,,,,,,,,,,,,,,,,,,,,,,,,,,,,,,,,,,,,0.0,0.0,0.0,20.0,A.5.28: ER 100 S-G,0.0,0.0,"Crane building, pulling equipment, heavy construction, pipe welding, drilling equipment etc.",0.0,0.0,2.0,8575:,,0.0,,0.0,,,47.0,,16834-A: G 62 4 M Mn3NiCrMo,0.0,0.0,ER 100 S-G(L),0.0,0.0,0.0,,0.0,Extreme crack resistant alloy with very good deformability properties and excellent welding caracteristics. Weldable under Co2 and Mixed gas..,0.0,,700.0,620.0,0.0,"S620Ql1, S600MC, Naxtra63, TstE620, Weldox 500, 600 Hardox, L480 - L550, X65 - X80",0.0,0.0,0.0,http://www.ceweld.nl/en/product/er-100-s-gl
2862,0.03,,19.0,0.0,,,,1.75,,2.5,12.5,0.03,,0.03,,0.475,,0.0,,,,,,,,,,,,,,,,,,,,,,,,,,,,,,,,,,,,,,,,,,,,,,,,,0.0,0.0,0.0,35.0,A 5.9: ER 316L,0.0,0.0,"The alloy is widely used in the chemical and food-processing industries, as well as in shipbuilding and various types of architectural structure.
",0.0,0.0,2.0,8556: SG X2 CrNiMo 19.12,1.443,0.0,,0.0,AW,120.0,,55.0,14343-A: W 19 12 3 L,0.0,0.0,316 L Tig,0.0,0.0,0.0,,0.0,,0.0,,620.0,440.0,0.0,"


1.4583 1.44351.44361.44041.44061.44081.44011.45711.45801.4406

X102CrNiMoNb 18 12X2CrNiMo 18 14 3 (TP)X4CrNiMo 17 13 3X2CrNiMo 17 12 2 (TP)-X 5 CrNiMo 19 11 2X4CrNiMo 17 12 2 (TP)X6CrNiMo 17 12 2X6CrNiMoNb 17 12 3X2CrNiMoN 17 12 3 (TP)
316Cb316L-316L316LN316H316316 Ti316Cb316LN
UNS S31640..UNS S31603UNS S31653.UNS S31600UNS S31635. 


 ",0.0,0.0,0.0,http://www.ceweld.nl/en/product/316-l-tig
2863,0.07,,0.30000000000000004,0.0,,,,1.6,,0.4,2.1,0.0,,0.0,,0.45,,0.0,,,,,,,,,,,,,,,,,,,,,,,,,,,,,,,,,,,,,,,,,,,,,,,,,0.0,0.0,0.0,21.0,A 5.28: ER 110 S-1,0.0,0.0,"Crane building, heavy constructions, lifting, offshore platforms, transport etc.",0.0,0.0,2.0,,,0.0,,0.0,AW,,47.0,80.0,16834-A: G 79 5 M Mn3Ni2CrMo ,0.0,0.0,ER 110 S-1,0.0,0.0,0.0,,0.0,Solid welding wire with excellent welding properties under mixed gas M21 (pure Argon for the Tig process) suitable for high strength fine grain steels in combination with excellent impact toughness at sub zero temperatures.,0.0,,800.0,6.0,0.0,"S690QL, Dillidur 690, Weldox 700, Naxtra 70, S700MC, Alform 700 M, Domex 700 MC, PAS 70, S770QL",0.0,0.0,0.0,http://www.ceweld.nl/en/product/er-110-s-1
2864,0.07,,0.30000000000000004,0.0,,,,1.6,,0.4,2.1,0.0,,0.0,,0.45,,0.0,,,,,,,,,,,,,,,,,,,,,,,,,,,,,,,,,,,,,,,,,,,,,,,,,0.0,0.0,0.0,18.0,AWS A 5.28: ER 110 S-1,0.0,0.0,"Crane building, heavy constructions, lifting, offshore platforms, transport etc.",0.0,0.0,2.0,,,0.0,,0.0,AW,,47.0,,"16834-A: W 79 Mn3Ni2,5CrMo",0.0,0.0,ER 110 S-G Tig,0.0,0.0,0.0,,0.0,Solid filler metal with excellent flowing properties under pure Argon suitable for high strength fine grain steels in combination with excellent impact toughness at sub zero temperatures.,0.0,,890.0,7.0,0.0,"S690QL, Dillidur 690, Weldox 700, Naxtra 70, S700MC, Alform 700 M, Domex 700 MC, PAS 70, S770QL",0.0,0.0,0.0,http://www.ceweld.nl/en/product/er-110-s-g-tig
2865,0.1,,0.6000000000000001,0.25,,,,1.6,,0.475,2.4,0.0,,0.0,,0.425,,0.0,,,,,,,,,,,,,,,,,,,,,,,,,,,,,,,,,,,,,,,,,,,,,,,,,0.0,0.0,0.0,14.0,A 5.28: ER 120 S-1,0.0,0.1,"Welding materials such as S960QL – S1100Q and other similar fine grain cold tough steels. Offshore, crane building etc. ",0.0,0.0,2.0,8575:,1.8983,0.0,,0.0,,,68.0,,"16834-A: G 89 5 M Mn4Ni2,5CrMo",0.0,0.0,ER 120 S-1,0.0,0.0,0.0,,0.0,Extreme high tensile strength alloy with very good mechanical properties and perfect welding characteristics. High impact strength at very low temperatures with exceptional plasticity of the weld deposit. Weldable with Co2 and Mix gas.,0.0,,1020.0,980.0,0.0,"XABO 90, StE890V, StE960TM, Weldox 700, weldox 900, Domex 960, Domex Wear 360, StE 890, S890QL1, A517, X120, StE 960, S960QL1, S1100 (till 12 mm)",0.1,0.0,0.1,http://www.ceweld.nl/en/product/er-120-s-1
2866,0.1,,0.6000000000000001,0.25,,,,1.6,,0.475,2.4,0.0,,0.0,,0.425,,0.0,,,,,,,,,,,,,,,,,,,,,,,,,,,,,,,,,,,,,,,,,,,,,,,,,0.0,0.0,0.0,14.0,A 5.28: ER 120 S-1,0.0,0.1,"Welding materials such as S960QL – S1100Q and other similar fine grain cold tough steels. Offshore, crane building etc. ",0.0,0.0,2.0,8575:,1.8983,0.0,,0.0,,,68.0,,"16834-A: W 89 5 M Mn4Ni2,5CrMo",0.0,0.0,ER 120 S-1 Tig,0.0,0.0,0.0,,0.0,Extreme high tensile strength alloy with very good mechanical properties and perfect welding characteristics. High impact strength at very low temperatures with exceptional plasticity of the weld deposit. Weldable with Co2 and Mix gas.,0.0,,1020.0,980.0,0.0,"XABO 90, StE890V, StE960TM, Weldox 700, weldox 900, StE 890, S890QL1, A517, X120, StE 960, S960QL1, S1100 (till 12 mm)",0.1,0.0,0.1,http://www.ceweld.nl/en/product/er-120-s-1-tig
2867,0.03,,16.7,3.5,,,,0.55,,0.2,4.7,0.0,,0.0,,0.45,,0.0,,,,,,,,,,,,,,,,,,,,,,,,,,,,,,,,,,,,,,,,,,,,,,,,,0.0,0.0,0.0,11.0,A 5.9: ER 630,0.0,0.0,To be used in the as welded condition or in the heat treated condition to obtain higher strength. Mechanical properties of this alloy are greatly influenced by the heat treatment.,0.0,0.0,2.0,8556:,1.4542000000000002,0.0,,0.0,,,,,14343-A:,0.0,0.0,ER 630 (17-4 PH),0.24,0.0,0.0,,0.0," Mechanical properties listed below reflect utilization of a posweld heat treatment between 1875°F and 1925°F for one hour, followed by precipitation hardening between 1135°F",0.0,,1020.0,920.0,0.0,"Suitable for precipitation hardening stainless steel used for welding materials of similar chemical composition such as 17-4 (PH) and 17-7 as aplied for valves, fasteners, gears, propeller stafts, and roller chain pins. W.Nr: 1.4542",0.0,0.0,0.0,http://www.ceweld.nl/en/product/er-630-17-4-ph
2868,0.03,,16.7,3.5,,,,0.55,,0.2,4.7,0.0,,0.0,,0.45,,0.0,,,,,,,,,,,,,,,,,,,,,,,,,,,,,,,,,,,,,,,,,,,,,,,,,0.0,0.0,0.0,11.0,A 5.9: ER 630,0.0,0.0,To be used in the as welded condition or in the heat treated condition to obtain higher strength. Mechanical properties of this alloy are greatly influenced by the heat treatment.,0.0,0.0,2.0,8556:,1.4542000000000002,0.0,,0.0,,,,,14343-A:,0.0,0.0,ER 630 Tig (17-4 PH),0.24,0.0,0.0,,0.0," Mechanical properties listed below reflect utilization of a posweld heat treatment between 1875°F and 1925°F for one hour, followed by precipitation hardening between 1135°F",0.0,,1020.0,920.0,0.0,"Suitable for precipitation hardening stainless steel used for welding materials of similar chemical composition such as 17-4 (PH) and 17-7 as aplied for valves, fasteners, gears, propeller stafts, and roller chain pins. W.Nr: 1.4542",0.0,0.0,0.0,http://www.ceweld.nl/en/product/er-630-tig-17-4-ph
2869,0.04,,1.35,0.15,,,,0.55,,0.55,0.0,0.0,,0.0,,0.48,,0.0,,,,,,,,,,,,,,,,,,,,,,,,,,23.0,,,,,,,,,,,,,,,,,,,,,,,0.0,0.0,0.0,19.0,A 5.28: ER 70S-B2L,0.0,0.0,ER70S-B2L is a low carbon content variation of the ER80S-B2 and is designed for the welding of 1¼Cr/½ Mo steel that require a lower as-welded hardness,0.0,0.0,2.0,,,150.0,,1.0,AW,,,,21952-B: W 52 M CML 1,0.0,0.0,ER 70S-B2L Tig,0.0,0.0,0.0,,0.0,This low carbon version of the B2 type is preferred where as welded repairs are done or where PWHT is not viable,0.0,,585.0,489.0,0.0,"1¼Cr/½ Mo steel, mountainbikes, car frames, stock cars, creep resistant steels.",0.0,0.0,0.0,http://www.ceweld.nl/en/product/er-70s-b2l-tig
2870,0.09,,1.35,0.2,,,,0.55,,0.5,0.0,0.0,,0.0,,0.55,,0.0,,,,,,,,,,,,,,,,,,,,,,,,,,,,,,,,,,,,,,,,,,,,,,,,,0.0,0.0,0.0,19.0,A 5.28: ER 80S-B2,0.0,0.0,"Filler metal for high temperature creep resistant 1.25%Cr0.5%Mo ferritic steel. These steels are used for creep resisting applications up to ~550°C. Typical applications in power generation plant include steam piping, turbines and boilers; the alloy also finds applications in the chemical and petro-chemical industries.",0.0,0.0,2.0,,,200.0,,0.0,,,,,21952-B: G 55 M 1CM,0.0,0.0,ER 80S-B2,0.0,0.0,0.0,,0.0,"The filler metal has low levels of tramp elements (eg. Sn, As, Sb and P) providing a low Bruscato Factor
(X< 10 ppm)for temper embrittlement resistant applications.",0.0,,560.0,470.0,0.0,"For matching 1.25%Cr0.5%Mo creep resisting ferritic steels. 13CrMo 4-5, 16CrMo 4-4, GS-17CrMo 5-5, ASTM: A182 grades F11/F12, A199/A200 T11, A217 grades WC6/WC11, A234 grades WP11/WP12, A335 grades P11/P12, A387 grades 11/12",0.0,0.0,0.0,http://www.ceweld.nl/en/product/er-80s-b2
2871,0.09,,1.35,0.0,,,,0.55,,0.5,0.0,0.0,,0.0,,0.55,,0.0,,,,,,,,,,,,,,,,,,,,,,,,,,,,,,,,,,,,,,,,,,,,,,,,,0.0,0.0,0.0,19.0,A 5.28: ER 80S-B2,0.0,0.0,"Filler metal for high temperature creep resistant 1.25%Cr0.5%Mo ferritic steel. These steels are used for creep resisting applications up to ~550°C. Typical applications in power generation plant include steam piping, turbines and boilers; the alloy also finds applications in the chemical and petro-chemical industries.",0.0,0.0,2.0,,,200.0,,0.0,,,,,21952-A: B 1 CM,0.0,0.0,ER 80S-B2 Tig,0.0,0.0,0.0,,0.0,"The filler metal has low levels of tramp elements (eg. Sn, As, Sb and P) providing a low Bruscato Factor
(X< 10 ppm)for temper embrittlement resistant applications.",0.0,,560.0,470.0,0.0,"For matching 1.25%Cr0.5%Mo creep resisting ferritic steels. 13CrMo 4-5, 16CrMo 4-4, GS-17CrMo 5-5, ASTM: A182 grades F11/F12, A199/A200 T11, A217 grades WC6/WC11, A234 grades WP11/WP12, A335 grades P11/P12, A387 grades 11/12",0.0,0.0,0.0,http://www.ceweld.nl/en/product/er-80s-b2-tig
2872,0.07,,9.0,0.12,,,,0.5,,1.0,0.0,0.008,,0.008,,0.4,,0.0,,,,,,,,,,,,,,,,,,,,,,,,,,,,,,,,,,,,,,,,,,,,,,,,,0.0,0.0,0.0,23.0,A 5.28: ER 80S-B8,0.0,0.0,"Low alloyed copper-coated solid wire with 9% Cr and 1% Mo to be used for welding creep resistant steel. It finds applications in power plants, chemical or petro-chemical industry and in the ammonia synthesis process. It is also used for heat exchangers, boilers, piping and pressure vessels for temperature service up to 600°C. ",0.0,0.0,2.0,8575:,,750.0,1.0,0.0,SR/PWHT,60.0,,,21952-A: W CrMo9,0.0,0.0,ER 80S-B8,0.0,0.0,0.0,,0.0," 
Corrosion resistance is higher than 5C0.5Mo steels requirements. To be used with shielding gas Ar+O2. 
 ",0.0,,700.0,560.0,0.0,"ASTM: A 182 Gr F9, A 199 Gr T9 , A 213 Gr T9 , A 217 Gr C12 , A 234 Gr WP9, A 335 Gr 9 , A 336 Gr F9 , A 387 Gr 9 , EN (BS 3100 Gr B6), (BS 3604 Gr CFS 629-470, HFS 629-470), (BS 3604 Gr HFS 629-590, CFS 629-590) , (DIN GS-12CrCrMo 10-1) , (DIN X12CrMo 9-1) , (DIN X7CrMo 9-1) W.Nr: 1.7386, 1.7388, 1.7389",0.0,0.0,0.0,http://www.ceweld.nl/en/product/er-80s-b8
2873,0.02,,18.8,0.0,,,,1.7000000000000002,,2.6,12.5,0.0,,0.0,,0.8,,0.0,,,,,,,,,,,,,,,,,,,,,,,,,,,,,,,,,,,,,,,,,,,,,,,,,0.0,0.0,0.0,37.0,A 5.9: ER 316LSi,0.0,0.0,"The alloy is widely used in the chemical and food-processing industries, as well as in shipbuilding and various types of architectural structure.
",0.0,0.0,2.0,8556: SG X2 CrNiMo 19.12,1.443,0.0,,0.0,AW,120.0,,55.0,14343-A: G 19 12 3 L Si,0.0,0.0,316 LSi,0.0,0.0,0.0,,0.0,"316LSi offers good general corrosion resistance, particularly to corrosion in acid and chlorinated environments. The alloy has a low carbon content which makes it particularly recommended when there is a risk of intergranular corrosion. The higher silicon content improves the welding properties such as wetting and results in a bright seam. ",0.0,,620.0,440.0,0.0,"


1.4583 1.44351.44361.44041.44061.44081.44011.45711.45801.4406

X102CrNiMoNb 18 12X2CrNiMo 18 14 3 (TP)X4CrNiMo 17 13 3X2CrNiMo 17 12 2 (TP)-X 5 CrNiMo 19 11 2X4CrNiMo 17 12 2 (TP)X6CrNiMo 17 12 2X6CrNiMoNb 17 12 3X2CrNiMoN 17 12 3 (TP)
316Cb316L-316L316LN316H316316 Ti316Cb316LN
UNS S31640..UNS S31603UNS S31653.UNS S31600UNS S31635. 


 ",0.0,0.0,0.0,http://www.ceweld.nl/en/product/316-lsi
