Repository: PrasannS/WeldingAnalysis

# Analyzing Weld Composite Material and Mechanial properties using statistical / machine learning approaches

## Webscraping

### The data for this projects was obtained via webscraping welding materials data from the following sites

- [Certilas Welding Products Dataset](https://certilas.nl/en/catalogue)
- [Lincoln Electric Welding Products Dataset](https://www.lincolnelectric.com/en-us/consumables/Pages/consumables.aspx)
- [Citrination Weld Composites Dataset](https://citrination.com/datasets/114194/show_search?searchMatchOption=fuzzyMatch)

This scraping was done through the combination of webscraping and data preprocessing using BeautifulSoup and Pandas. See

File: data/combined_data/200124_final_data.csv (part 30 of 37)
 ",0.0,0.0,0.0,http://www.ceweld.nl/en/product/g2
2912,0.09,,0.0,0.0,,,,1.1,,0.0,0.4,0.0,,0.0,,0.1,,0.0,,,,,,,,,,,,,,,,,,,,,,,,,,,,,,,,,,,,,,,,,,,,,,,,,0.0,0.0,0.0,20.0,AWS A5.2: R60,0.0,0.0,Gas welding of unalloyed steels,0.0,0.0,11.0,DIN 8554: G3,1.6215000000000002,0.0,,0.0,AW,65.0,,,EN 12536: O3,0.0,0.0,G3,0.0,0.0,0.0,,0.0,,1.0,,470.0,340.0,0.0,"S 235G2T-S255GT, S235JO-S275JO, P235G1TH, P255G1TH, P235GH, P265GH, P285NH, P295GH",0.0,0.0,0.0,http://www.ceweld.nl/en/product/g3
2913,0.11,,0.0,0.0,,,,1.0,,0.5,0.0,0.0,,0.0,,0.2,,0.0,,,,,,,,,,,,,,,,,,,,,,,,,,,,,,,,,,,,,,,,,,,,,,,,,0.0,0.0,0.0,22.0,A 5.2: R 65,0.0,0.0,"Finegrain and creep resistant molybdenum containing steels. Suitable for working temperatures up to 500°Celsius. It’s suited  in trade and industry for welding plates, pipes, boilers and other profiles. ",0.0,0.0,11.0,8554: G IV,1.5425,0.0,,0.0,AW,60.0,,,12536: O IV,0.0,0.0,G4 (H44Mo),0.0,0.0,0.0,,0.0,High   strength   ManganesMolybdenu  alloyed filler metal for flame welding with extreme good flowing properties without spatters during welding. Excelent mechanical strenght due to the addition of Molybdenium.The deposit is homogenous and suitable for heat treatment (PWHT). ,0.0,,500.0,350.0,0.0,"St37, St42, St35.8, St45.8, 15Mo3, HI, HIII, HII, 17Mn4, 1.0038, 1.0570, 1.0305, 1.0405, 1.5415, 1.0345, 1.0435, 1.0481, 15Mo3, 16Mo3",0.0,0.0,0.0,http://www.ceweld.nl/en/product/g4-h44mo
2914,0.0,,0.0,0.0,,,,0.0,,0.0,0.0,0.0,,0.0,,0.0,,0.0,,,,,,,,,,,,,,,,,,,,,,,,,,,,,,,,,,,,,,,,,,,,,,,,,0.0,0.0,0.0,,,0.0,0.0,,0.0,0.0,5.0,8511: F-SH2,,0.0,,0.0,,,,,1045: FH 21,0.0,0.0,Gas-Flux,0.0,0.0,0.0,,0.0,,1.0,,,,0.0,"Gas flux (liquid) that comes allong with the flame for brazing copper, brass, bronze, steel and galvanised steel. Working range from 750 to 1100 degrees celsius.
",0.0,0.0,0.0,http://www.ceweld.nl/en/product/gas-flux
2915,3.2,,0.0,0.0,,,,0.6000000000000001,,0.0,0.6000000000000001,0.0,,0.0,,3.7,,0.0,,,,,,,,,,,,,,,,,,,,,,,,,,250.0,,,,,,,,,,,,,,,,,,,,,,,0.0,0.0,0.0,,A 5.15:,0.0,0.0,,0.0,0.0,3.0,8573: E (FeC-2) BG 49,,0.0,,1.0,AW,,,,1071: EC FeC-2-7,0.0,0.0,GGG,0.0,0.0,0.0,,0.0,,2.0,350.0,270.0,,0.0,"Cast iron parts, Nickel free for colour matching grey cast Iron. Repair of non invisible blow holes etc.",0.0,0.0,0.0,http://www.ceweld.nl/en/product/ggg
2916,0.2,,0.0,0.0,,,,0.7000000000000001,,0.0,0.0,0.0,,0.0,,0.1,,0.0,,,,,,,,,,,,,,,,,,,,,,,,,,180.0,,,,,,,,,,,,,,,,,,,,,,,99.0,0.0,0.0,,A 5.15: ~E St,0.0,0.0,,0.0,0.0,3.0,8573: ~E Fe1  / S21,,0.0,,1.0,AW,,,,1071: EC St 1,0.0,0.0,GGG L,0.0,0.0,0.0,,0.0,,1.0,180.0,,,0.0,"Cast iron parts, Nickel free for colour matching grey cast Iron, maleable cast iron and Nodular cast iron. Repair of non invisible blow holes etc.",0.0,0.0,0.0,http://www.ceweld.nl/en/product/ggg-l
2917,0.022500000000000003,,20.25,0.0,,,,7.25,,3.0,15.75,0.0,,0.0,,0.45,,0.0,,,,,,,,,,,,,,,,,,,,,,,,,,,,,,,,,,,,,,,,,,,,,,,,,0.0,0.0,0.0,35.0,AWS A5.9: ER 316LMn,0.0,0.0,"Particularly suited for corrosion conditions in urea synthesis plants for welding work on steel X 2 CrNiMo 18 12 and for over-lay claddings of Type 1.4455.. 
Well suited for joining and cladding applications with matching and similar austenitic CrNi(N) and CrNiMo(Mn,N) steels/cast steel grades.",0.0,0.0,2.0,,1.4455,0.0,,0.0,AW,,,75.0,ISO  14343-A: G 20 16 3 Mn N L     ,0.0,0.165,316LMn,0.0,0.0,0.0,,0.0,"Stainless steel with excelent resistance to intercrystalline corrosion and wet corrosion up to 350°C (662 °F). Corrosioresistance is similar to locarbon CrNiMo(Mn,N) steels/cast steel grades.Seawater resistant, good resistance to nitric acid, selective attack max. 200 μm.Non magnetic (permeability in field of 8000 A/m 1.01 max.).",0.0,,650.0,430.0,0.0,"1.4311, 1.4406, 1.4429, 1.4439, 1.3951, 1.3952, 1.3953, 1.3965, 1.6902, 1.6903, 1.6905, 1.5637, 1.5680
X2CrNiMoN17-13-3, X5CrNiN 19-9, X1CrNiMoTi 18-13-2, X8Ni9, 10CrNiTi18-10 and cryogenic 3,5-5% Ni-steels",0.0,0.0,0.0,http://www.ceweld.nl/en/product/316lmn
2918,0.0,,0.0,0.0,,,,0.0,,0.0,0.0,0.0,,0.0,,0.0,,0.0,,,,,,,,,,,,,,,,,,,,,,,,,,,,,,,,,,,,,,,,,,,,,,,,,0.0,0.0,0.0,,no standard,0.0,0.0,"Guts is suitable for all materials that has conductivity, it is used on aluminium, cast iron, steel, copper, nickel etc…. Guts can be a solution in cases where a cutting flame will produce too much 
heat or at hardly reachable places. Also it can be very useful on materials that cannot be flame cut such as stainless steel. ",0.0,0.0,3.0,no standard,,0.0,,0.0,,,,,no standard,0.0,0.0,Guts,0.0,0.0,0.0,,0.0,Chamfering instructions:Guts can be used on high amps and must have an angle of about 15 degrees (almost flat) to give the best results. The working speed when making grooves can be improved by making slightly pushing movements in one direction. Guts B2 has a non conductive coating for excellent applicability in hard to reach places.,0.0,,,,0.0,"Gouging, drilling holes, remove old weld metal, chamfering, cutting, weld preparations etc.",0.0,0.0,0.0,http://www.ceweld.nl/en/product/guts
2919,0.0,,0.0,0.0,,,,0.0,,0.0,0.0,0.0,,0.0,,0.0,,0.0,,,,,,,,,,,,,,,,,,,,,,,,,,,,,,,,,,,,,,,,,,,,,,,,,0.0,0.0,0.0,,A 5.15: E St,0.0,0.0,,0.0,0.0,3.0,8573: ~E NiFe BG 11,,0.0,,0.0,,,,,1071: EC St1,0.0,0.0,HGW,0.0,0.0,0.0,,0.0,,1.0,,,,0.0,,0.0,0.0,0.0,http://www.ceweld.nl/en/product/hgw
2920,0.1,,21.5,0.5,,,,1.0,,9.0,0.0,0.03,,0.02,,0.75,,0.0,,,,,,,,,,,,,,,,,,,,,,,,,,,,,,,,,,,,,,,,,,,,,,,,,7.0,0.0,0.0,30.0,A 5.11: E NiCrMo-3,0.0,0.0,"Nicro 625 is developed for welding and cladding nickel-based alloys such as alloy 625 or similar materials. This alloy can also be used for welding dissimilar nickel-based alloys to each other, to alloyed steels, to stainless steels and for joining 9% Nickel steels. ",0.0,0.0,3.0,1736: EL-NiCr20Mo9Nb,2.4621,0.0,,0.0,AW,75.0,,45.0,14172: E Ni 6625,0.0,0.0,Inconel 112 (E NiCro 625),0.0,3.65,55.0,0.5,0.0,"Very good resistance against pitting corrosion and crevice corrosion.Very good against acid, neutral or alkaline media, with or without chlorides.Very good resistance at high temperatures, especially against oxidation. ",2.0,260.0,760.0,450.0,0.0,"This alloy can also be used for welding dissimilar nickel-based alloys to each other, to alloyed steels, to stainless steels and for joining 9% Nickel steels. X10NiCrAlTi, 32-20H, 32-21, X8 Ni9, ASTM A 533 Gr1, 800H, Sanicro 28, 254SMo, inconel 625, UNS : N08926, N08825, N06625, N08002. DIN : X8Ni9, X1NiCrMoCuN25 20 6, X1NiCrMoCuN25 20 5, NiCr21Mo, NiCr22Mo9Nb W.Nr:: 1.4876, 1.5656, 1.4529, 2.4858, 2.4856, 1.4539, 1.4547, 2.4660",0.0,0.0,0.0,http://www.ceweld.nl/en/product/inconel-112-e-nicro-625
2921,0.1,,15.0,0.5,,,,7.25,,0.0,59.0,0.03,,0.015,,1.0,,0.0,,,,,,,,,,,,,,,,,,,,,,,,,,,,,,,,,,,,,,,,,,,,,,,,,10.0,0.0,0.0,53.5,A 5.11: E NiCrFe3,0.0,0.0,"Nicro 600 electrodes are used for welding of nickel-chromium-iron (Inconel 600, 601 and 690) alloys to themselves, and for dissimilar welding between nickel-chromium-iron (Monel, Inconel and incoloy) alloys and steels or stainless steels. The applications include surfacing as well as clad-side welding. High manganese of this weld deposit reduces the possibility of micro fissures. High manganese reduces creep strength, which limits its usage up to 900°F ",0.0,0.0,3.0,1736: EL-NiCr15FeMn,2.4807,0.0,,0.0,AW,370.0,36.0,,14172: E Ni 6182,0.0,0.0,Inconel 182 (E NiCro 600),1.75,0.0,0.0,0.5,0.0,High mechanical properties with excellent thermal schock resistance and impact values at sub zero temperatures down t196°C,1.0,,552.0,80000.0,0.0,"Dissimilar welds for which the electrode are used include INCONEL alloys and INCOLOY or Hastelloy alloys joined to carbon steels, stainless steels, nickel and MONEL alloys, MONEL alloys joined to carbon steels; nickel joined to stainless steels; and stainless steels joined to carbon steels.
Alloy type : Incoloy 800, DS - Inconel 600, 601, UNS Nr (unified numbering system) : K 81340, N06600, N06601, N08800, N08810. DIN design : X8Ni9 - 12Ni19 - 10Ni 14 - NiCr15Fe - NiCr23Fe - X10NiCrAITi3220 - X10CrNiMoNb18.12 - NiCr20Ti. W.Nrs: 1.5662 - 1.5680 - 1.5637 - 1.4876 - 1.4583 - 2.4816 - 2.4851 - 2.4951, 2.4806, Alloy 82, 1.4816, 600L, 800H, Alloy 80A, Aloy 75, difficult to Weld steel, chain, cock wheels, kiln tyre
 ",1.0,0.0,0.0,http://www.ceweld.nl/en/product/inconel-182-e-nicro-600
2922,0.0,,0.0,80.0,,,,0.0,,0.0,0.0,5.0,,0.0,,0.0,,0.0,,,,,,,,,,,,,,,,,,,,,,,,,,707.5,,,,,,,,,,,,,,,,,,,,,,,0.0,0.0,0.0,8.4,A 5.8: BCuP-5,15.0,0.0,"Copper to copper (without flux). Brass, copper and copper-tin alloys (with flux). Do not use in a sulphurous environment. For working temperatures up to 200ºC ",0.0,0.0,5.0,8513: L-Ag15P,,0.0,,0.0,,710.0,,,1044: CP 102,0.0,0.0,L-Ag15P,0.0,0.0,0.0,,0.0,Phosphorus silver brazing alloy. Self picking on copper. Used for strong brazing of uneven junctions. Good mechanical characteristics at low temperatures.,0.0,,250.0,,0.0,"Particularly recommended for sanitary and refrigerating installations.. Applications: Copper to copper (without flux). Brass, copper and copper-tin alloys (with flux). Do not use in a sulphurous environment.",0.0,0.0,0.0,http://www.ceweld.nl/en/product/l-ag15p
2923,0.0,,0.0,75.0,,,,0.0,,0.0,0.0,7.0,,0.0,,0.0,,0.0,,,,,,,,,,,,,,,,,,,,,,,,,,645.0,,,,,,,,,,,,,,,,,,,,,,,0.0,0.0,0.0,8.4,A 5.8: no standard,18.0,0.0,"Particularly recommended for sanitary and refrigerating installations, boilers, heat exchangers, tubing etc. Do not use in a sulphurous environment.
For working temperatures up to 200ºC ",0.0,0.0,5.0,8513: L-Ag18P,,0.0,,1.0,,650.0,,,1044: CP 101,0.0,0.0,L-Ag18P,0.0,0.0,0.0,,0.0,Eutectic alloy self pickling on copper. Exceptional fluidity. It is very well suitable for the repair of the capillary losses of brazed joints with lower silver containing Phocopper alloys. Ideal where the heat feeding is critical because of its low operating temperature. ,0.0,,250.0,,0.0,"Copper to copper (without flux). Brass, copper and copper-tin alloys (with flux). Do not use in a sulphurous environment.",0.0,0.0,0.0,http://www.ceweld.nl/en/product/l-ag18p
2924,0.0,,0.0,76.05,,,,0.0,,0.0,0.0,6.35,,0.0,,0.0,,0.0,,,,,,,,,,,,,,,,,,,,,,,,,,654.5,,,,,,,,,,,,,,,,,,,,,,,0.0,0.0,0.0,8.4,A 5.8: BCuP-8,17.6,0.0,"Particularly recommended for sanitary and refrigerating installations, boilers, heat exchangers, tubing etc. Do not use in a sulphurous environment.
For working temperatures up to 200ºC ",0.0,0.0,5.0,8513: L-Ag18P,,0.0,,1.0,,670.0,,,3677: B-Cu76AgP-643/666,0.0,0.0,L-Ag18PL,0.0,0.0,0.0,,0.0,Self pickling on copper. Exceptional fluidity. It is very well suitable for the repair of the capillary losses of brazed joints with lower silver containing Phocopper alloys. Ideal where the heat feeding is critical because of its low operating temperature. ,0.0,,250.0,,0.0,"Copper to copper (without flux). Brass, copper and copper-tin alloys (with flux). Do not use in a sulphurous environment.",0.0,0.0,0.0,http://www.ceweld.nl/en/product/l-ag18pl
2925,0.0,,0.0,0.0,,,,0.0,,0.0,0.0,0.0,,0.0,,0.0,,0.0,,,,,,,,,,,,,,,,,,,,,,,,,,,,,,,,,,,,,,,,,,,,,,,,,0.0,0.0,0.0,,A 5.8: no standard,0.0,0.0,,0.0,0.0,5.0,8513: L-Ag20Cd,,0.0,,0.0,,,,,1044: AG 309,0.0,0.0,L-Ag20Cd,0.0,0.0,0.0,,0.0,,1.0,,,,0.0,"Brazing: Steels, Copper, Copper alloys, Stainless steel, Nickel and Nickel alloys. Also suitable for dissimilar joints between these metals.
",0.0,0.0,0.0,http://www.ceweld.nl/en/product/l-ag20cd
2926,0.0,,0.0,0.0,,,,0.0,,0.0,0.0,0.0,,0.0,,0.0,,0.0,,,,,,,,,,,,,,,,,,,,,,,,,,,,,,,,,,,,,,,,,,,,,,,,,0.0,0.0,0.0,,A 5.8: no standard,0.0,0.0,,0.0,0.0,5.0,8513: L-Ag20Sn,,0.0,,0.0,,,,,1044:,0.0,0.0,L-Ag20Sn,0.0,0.0,0.0,,0.0,,1.0,,,,0.0,"Brazing: Steels, Copper, Copper alloys, Stainless steel, Nickel and Nickel alloys. Also suitable for dissimilar joints between these metals.",0.0,0.0,0.0,http://www.ceweld.nl/en/product/l-ag20sn
2927,0.0,,0.0,38.0,,,,9.5,,0.0,5.5,0.0,,0.0,,0.0,,0.0,,,,,,,,,,,,,,,,,,,,,,,,,,,,,,,,,,,,,,,,,,,,,,,,,0.0,0.0,0.0,,A 5.8: no standard,27.0,0.0,,0.0,0.0,5.0,8513: L-Ag27,,0.0,,0.0,,,,,1044: AG 503,0.0,0.0,L-Ag27,0.0,0.0,0.0,,0.0,,1.0,,,,0.0,"Brazing tungsten tool tips, widia, and molybdenium alloys to steel",0.0,20.0,0.0,http://www.ceweld.nl/en/product/l-ag27
2928,0.05,,0.35000000000000003,0.0,,,,1.3,,0.33,2.0,0.025,,0.025,,0.35000000000000003,,0.0,,,,,,,,,,,,,,,,,,,,,,,,,,,,,,,,,,,,,,,,,,,,,,,,,0.0,0.0,0.0,17.0,A 5.5: E 10018-G-H4,0.0,0.0,"Designed for welding steels with tensile strength >690N/mm2 in offshore, crane building, heavy transport, lifting etc. ",0.0,0.0,3.0,8529: EY 62 77 Mn2NiMo B H5,,580.0,2.0,0.0,AW/SR/PWHT,110.0,69.0,47.0,18275-A: E 62 6 Mn2NiCrMo B 42 H5,0.0,0.0,10018-G,0.0,0.0,0.0,,0.0,"Mn, Ni, Cr and Mo alloyed basic electrode for welding low alloyed steels with tensile strength >690 N/mm2. Crack resistant and well suited for lotemperatures, ductility down t60°C. Preheating, interpass temperature and post weld treatment as required for the base metal. Hydrogen content: < 3 ml / 100 g weld metal.",1.0,400.0,690.0,620.0,0.0,"S620, S550, Hardox, S620Ql1, S600MC, Naxtra 63, TStE620, Weldox 500, Hardox, Domex 460 MC, Domex 500 MC, Domex 550 MC, Domex 600 MC, Domex 650 MC, L480 - L550, X65 - X80, Hardox 400, XAR 400, Dilidur 400, 20MnCr65, 28CrMn43",0.0,0.0,0.0,http://www.ceweld.nl/en/product/10018-g
2929,0.022500000000000003,,20.25,0.0,,,,7.25,,3.0,15.75,0.0,,0.0,,0.45,,0.0,,,,,,,,,,,,,,,,,,,,,,,,,,,,,,,,,,,,,,,,,,,,,,,,,0.0,0.0,0.0,35.0,AWS A5.9: ER 316LMn,0.0,0.0,"Particularly suited for corrosion conditions in urea synthesis plants for welding work on steel X 2 CrNiMo 18 12 and for over-lay claddings of Type 1.4455.. Well suited for joining and cladding applications with matching and similar austenitic CrNi(N) and CrNiMo(Mn,N) steels/cast steel grades.",0.0,0.0,2.0,,1.4455,0.0,,0.0,AW,,,75.0,ISO  14343-A: W 20 16 3 Mn N L     ,0.0,0.165,316LMn TIG,0.0,0.0,0.0,,0.0,"Stainless steel with excelent resistance to intercrystalline corrosion and wet corrosion up to 350°C (662 °F). Corrosioresistance is similar to locarbon CrNiMo(Mn,N) steels/cast steel grades.Seawater resistant, good resistance to nitric acid, selective attack max. 200 μm.Non magnetic (permeability in field of 8000 A/m 1.01 max.).",0.0,,650.0,430.0,0.0,"1.4311, 1.4406, 1.4429, 1.4439, 1.3951, 1.3952, 1.3953, 1.3965, 1.6902, 1.6903, 1.6905, 1.5637, 1.5680
X2CrNiMoN17-13-3, X5CrNiN 19-9, X1CrNiMoTi 18-13-2, X8Ni9, 10CrNiTi18-10 and cryogenic 3,5-5% Ni-steels",0.0,0.0,0.0,http://www.ceweld.nl/en/product/316lmn-tig
2930,0.0,,0.0,92.0,,,,0.0,,0.0,0.0,6.0,,0.0,,0.0,,0.0,,,,,,,,,,,,,,,,,,,,,,,,,,722.5,,,,,,,,,,,,,,,,,,,,,,,0.0,0.0,0.0,,A 5.8: No standard,2.0,0.0,"Particularly recommended for sanitary, refrigerating and large tubing installations..Do not use in a sulphurous environment. 
For working temperatures up to 200ºC ",0.0,0.0,5.0,8513: L-Ag2P,,0.0,,1.0,AB,,,,1044: CP 105,0.0,0.0,L-Ag2P,0.0,0.0,0.0,,0.0,Phosphorus silver brazing alloy. Self pickling on copper with good fluidabillity. Strong joints with good gab bridging properties. ,0.0,,250.0,,0.0,"Phosphorus silver brazing alloy. Self picking on copper. Copper to copper (without flux). Brass, copper and copper-tin alloys (with flux).",0.0,0.0,0.0,http://www.ceweld.nl/en/product/l-ag2p
2931,0.0,,0.0,36.0,,,,0.0,,0.0,0.0,0.0,,0.0,,0.0,,0.0,,,,,,,,,,,,,,,,,,,,,,,,,,,,,,,,,,,,,,,,,,,,,,,,,0.0,0.0,0.0,750.0,A 5.8: no standard,30.0,0.0,"Brazing a weight range of different metals in maintanance and repair with excelent strenght, Boiler making, tubing, cooling equipment etc. The presence of tin improves the fluidity is useful to increase the activity of the flux.
Do not use this alloy above working temperatures of 200ºC .",0.0,0.0,5.0,8513: L-Ag30Sn,,0.0,,0.0,AB,722.5,,,1044: AG 107,0.0,0.0,L-Ag30Sn,0.0,0.0,0.0,,0.0,,0.0,,8.9,460.0,2.0,"Brazing: Steels, Copper, Copper alloys, Stainless steel, Nickel and Nickel alloys. Also suitable for dissimilar joints between these metals.",0.0,32.0,0.0,http://www.ceweld.nl/en/product/l-ag30sn
2932,0.0,,0.0,36.0,,,,0.0,,0.0,0.0,0.0,,0.0,,0.15,,0.0,,,,,,,,,,,,,,,,,,,,,,,,,,680.0,,,,,,,,,,,,,,,,,,,,,,,0.0,0.0,0.0,12.0,A 5.8: no standard,34.0,0.0,,0.0,0.0,5.0,8513: L-Ag34Sn,,0.0,,0.0,AB,9.0,,710.0,1044: AG 106,0.0,0.0,L-Ag34Sn,0.0,0.0,0.0,,0.0,,1.0,,420.0,,2.5,"Brazing: Steels, Copper, Copper alloys, Stainless steel, Nickel and Nickel alloys. Also suitable for dissimilar joints between these metals.",0.0,27.5,0.0,http://www.ceweld.nl/en/product/l-ag34sn
2933,0.0,,0.0,30.0,,,,0.0,,0.0,0.0,0.0,,0.0,,0.0,,0.0,,,,,,,,,,,,,,,,,,,,,,,,,,680.0,,,,,,,,,,,,,,,,,,,,,,,0.0,0.0,0.0,9.1,A 5.8: BAg-28,40.0,0.0,"Brazing a weight range of different metals in maintanance and repair with excelent strenght, Boiler making, tubing, cooling equipment etc. Do not use this alloy above working temperatures of 200ºC .",0.0,0.0,5.0,8513: L-Ag40Sn,,0.0,,0.0,AB,690.0,,,1044: AG 105,0.0,0.0,L-Ag40Sn,0.0,0.0,0.0,,0.0,Universal silver brazing alloy without cadmium with extreme low operating temperature and high mechanical properties. Due to the addition of Sn. this alloy will show a bright looking joint and is more capillary then the standard silver brazing alloys.,0.0,,400.0,,2.0,"Brazing: Steels, Copper, Copper alloys, Stainless steel, Nickel and Nickel alloys. Also suitable for dissimilar joints between these metals.",0.0,28.0,0.0,http://www.ceweld.nl/en/product/l-ag40sn
2934,0.0,,0.0,27.0,,,,0.0,,0.0,0.0,0.0,,0.0,,0.0,,0.0,,,,,,,,,,,,,,,,,,,,,,,,,,660.0,,,,,,,,,,,,,,,,,,,,,,,0.0,0.0,0.0,9.2,A 5.8: BAg-36,45.0,0.0,"Brazing a weight range of different metals in maintanance and repair with excelent strenght, Boiler making, tubing, cooling equipment etc.
Do not use this alloy above working temperatures of 200ºC ",0.0,0.0,5.0,8513: L-Ag45Sn,,0.0,,0.0,AB,670.0,,,1044: AG 104,0.0,0.0,L-Ag45Sn,0.0,0.0,0.0,,0.0,Most universal silver brazing alloy without cadmium with extreme low operating temperature and high mechanical properties. Due to the addition of Sn. this alloy will show a bright looking joint and is more capillary then the standard silver brazing alloys. ,0.0,,400.0,,3.0,"Steels, Copper, Copper alloys, Stainless steel, Cast Iron, Nickel and Nickel alloys. Also suitable for dissimilar joints between these metals.",0.0,25.0,0.0,http://www.ceweld.nl/en/product/l-ag45sn
2935,0.0,,0.0,16.0,,,,7.5,,0.0,4.5,0.0,,0.0,,0.0,,0.0,,,,,,,,,,,,,,,,,,,,,,,,,,,,,,,,,,,,,,,,,,,,,,,,,0.0,0.0,0.0,8.9,A 5.8: BAg-22,49.0,0.0,,0.0,0.0,5.0,8513: L-Ag49,,0.0,,0.0,AB,690.0,665.0,,1044: AG 502,0.0,0.0,L-Ag49NiMn,0.0,0.0,0.0,,0.0,,1.0,,350.0,,0.0,"Brazing tungsten tool tips, diamont, widia, and molybdenium alloys to steel",0.0,23.0,0.0,http://www.ceweld.nl/en/product/l-ag49nimn
2936,0.0,,0.0,22.0,,,,0.0,,0.0,0.0,0.0,,0.0,,0.0,,0.0,,,,,,,,,,,,,,,,,,,,,,,,,,635.0,,,,,,,,,,,,,,,,,,,,,,,0.0,0.0,0.0,9.5,A 5.8: BAg-7,55.0,0.0,"Joining: Steels, Cast iron, Copper, Copper alloys, Stainless steel, Nickel and Nickel alloys. Also suitable for dissimilar joints between these metals. 
Do not use this alloy above working temperatures of 200ºC ",0.0,0.0,5.0,8513: L-Ag55Sn,,0.0,,0.0,AB,650.0,,,1044: AG 102,0.0,0.0,L-Ag55Sn,0.0,0.0,0.0,,0.0,High silver containing universal silver brazing alloy without cadmium with low operating temperature and high mechanical properties. Due to the addition of Sn. this alloy will show a bright looking joint and is more capillary then the standard silver brazing alloys.,1.0,,400.0,,5.0,"Brazing: Steels, Cast iron, Copper, Copper alloys, Stainless steel, Nickel and Nickel alloys. Also suitable for dissimilar joints between these metals.",0.0,17.0,0.0,http://www.ceweld.nl/en/product/l-ag55sn
2937,0.0,,0.0,89.0,,,,0.0,,0.0,0.0,6.0,,0.0,,0.02,,0.0,,,,,,,,,,,,,,,,,,,,,,,,,,722.5,,,,,,,,,,,,,,,,,,,,,,,0.0,0.0,0.0,8.2,A 5.8: BCuP-3,5.0,0.0,Particularly recommended for sanitary and refrigerating equipment. Suitable for working temperatures up to 200ºC ,0.0,0.0,5.0,8513: L-Ag5P,,0.0,,0.0,AB,710.0,,,1044: CP 104,0.0,0.0,L-Ag5P,0.0,0.0,0.0,,0.0,Excelent flowing alloy with high purity offering strong brazing joints. Do not use in a sulphurous environment. ,0.0,,250.0,,0.0,"Copper to copper (without flux). Brass, copper and copper-tin alloys (with flux).",0.0,0.0,0.0,http://www.ceweld.nl/en/product/l-ag5p
2938,0.0,,0.0,23.0,,,,0.0,,0.0,0.0,0.0,,0.0,,0.0,,0.0,,,,,,,,,,,,,,,,,,,,,,,,,,652.5,,,,,,,,,,,,,,,,,,,,,,,0.0,0.0,0.0,9.6,A 5.8:,60.0,0.0,"Joining: Steels, Cast iron, Copper, Copper alloys, Stainless steel, Nickel and Nickel alloys. Also suitable for dissimilar joints between these metals. 
Do not use this alloy above working temperatures of 200ºC ",0.0,0.0,5.0,8513: L-Ag60Sn,,0.0,,0.0,AB,680.0,,,1044: AG 101,0.0,0.0,L-Ag60Sn,0.0,0.0,0.0,,0.0,High silver containing universal silver brazing alloy without cadmium with low operating temperature and high mechanical properties. Due to the addition of Sn. this alloy will show a bright looking joint and is more capillary then the standard silver brazing alloys.,1.0,,420.0,,3.0,"Brazing: Steels, Cast iron, Copper, Copper alloys, Stainless steel, Nickel and Nickel alloys. Also suitable for dissimilar joints between these metals.",0.0,14.0,0.0,http://www.ceweld.nl/en/product/l-ag60sn
2939,0.0,,0.0,93.0,,,,0.0,,0.0,0.0,7.0,,0.0,,0.0,,0.0,,,,,,,,,,,,,,,,,,,,,,,,,,765.0,,,,,,,,,,,,,,,,,,,,,,,0.0,0.0,0.0,8.1,A 5.8: BCuP-2,0.0,0.0,"Joining: Copper to copper, Copper alloys, Brass, Copper-Sn alloys with flux. 
Do not use this alloy above working temperatures of 200ºC 
",0.0,0.0,5.0,8513: L-CuP7,,0.0,,0.0,AB,720.0,,,17672: CuP 180,0.0,0.0,L-CuP7,0.0,0.0,0.0,,0.0,Universal brazing alloy containing phosphor for use without additional flux on copper to copper joints. Good flowingcharacteristics very easy to use with high mechanical properties. ,0.0,,250.0,,0.0,"Copper to copper (without flux), Copper alloys, Brass, Copper-Sn alloys with flux.",0.0,0.0,0.0,http://www.ceweld.nl/en/product/l-cup7
2940,0.03,,18.5,0.0,,,,3.5,,4.5,13.5,0.0,,0.0,,0.30000000000000004,,0.0,,,,,,,,,,,,,,,,,,,,,,,,,,,,,,,,,,,,,,,,,,,,,,,,,0.0,0.0,0.0,35.0,A 5.9: ER 317L,0.0,0.0,"For welding stabilized and un-stabilized CrNiMo(N) type of steels with high corrosion resistance. Also suitable for dissimilar welds between steel and stainless steel or dissimilar stainless steels. 317L has good resistance to general corrosion and pitting due to its high content of molybdenum. The alloy has a low carbon content which makes it particularly recommended when there is a risk of intergranular corrosion. The alloy is used in severe corrosion conditions such as in the petrochemical, pulp, cotton and paper industries.
",0.0,0.0,2.0,8556: SG-X2CrNiMo 19 14 4,1.4453,0.0,,0.0,AW,65.0,,,14343-A: G 19 14 4 L ,0.0,0.12,317L,0.0,0.0,0.0,,0.0,"Austenitic, non magnetic stainless steel alloy with high mechanical properties and excellent weldabillity, corrosion resistance is better than AISI 316 due to the high Mo. content. Suitable for use up to 400°C ",0.0,,580.0,320.0,0.0,"1.4439, 1.4429, 1.4438, 1.4583, X2CrNiMoN 17 13 5, X2CrNiMoN 17 13 3, X2CrNiMo 18 15 4, X10CrNiMoNb 18 12, 317LN, (TP)316LN, 317L, non magnetic, ferrite free.",0.0,0.0,0.0,http://www.ceweld.nl/en/product/317l
2941,0.0,,0.0,93.0,,,,0.0,,0.0,0.0,7.0,,0.0,,0.0,,0.0,,,,,,,,,,,,,,,,,,,,,,,,,,765.0,,,,,,,,,,,,,,,,,,,,,,,0.0,0.0,0.0,8.1,A 5.8: BCuP-2,0.0,0.0,"Joining: Copper to copper, Copper alloys, Brass, Copper-Sn alloys with flux. 
Do not use this alloy above working temperatures of 200ºC 
",0.0,0.0,5.0,8513: L-CuP7,,0.0,,0.0,AB,720.0,,,17672: CP 202,0.0,0.0,L-CuP7 Sn,0.0,0.0,0.0,,0.0,"Universal brazing alloy containing phosphor for use without additional flux on copper to copper joints. Good flowing characteristics.
Very easy to use with high mechanical properties. ",0.0,,250.0,,0.0,"Copper to copper (without flux), Copper alloys, Brass, Copper-Sn alloys with flux.",0.0,0.0,0.0,http://www.ceweld.nl/en/product/l-cup7-sn
2942,0.0,,0.0,86.0,,,,0.0,,0.0,0.0,7.0,,0.0,,0.0,,0.0,,,,,,,,,,,,,,,,,,,,,,,,,,670.0,,,,,,,,,,,,,,,,,,,,,,,0.0,0.0,0.0,8.0,A 5.8: no standard,0.0,0.0,Suitable for gap brazing of copper and copper alloys. Joint-brazing at working temperatures between -20°C and +150°C. Do not use in sulphurous environment and on Fe- and Ni-alloys. ,0.0,0.0,5.0,8513: L-Cu Sn P 7,,0.0,,0.0,AB,690.0,,,17672: CuP 386,0.0,0.0,L-CuPSn7,0.0,0.0,0.0,,0.0,Filler metal with good flowing properties and capillarity.  Colour very similar to brass. Soldering seam can be easily electroplated. Self pickling on copper to copper joints.,0.0,,250.0,,7.0,"Brazing of copper, copper alloys, brass,",0.0,0.0,0.0,http://www.ceweld.nl/en/product/l-cupsn7
2943,0.07,,6.0,0.0,,,,0.9,,0.9,0.0,0.0,,0.0,,0.7000000000000001,,0.0,,,,,,,,,,,,,,,,,,,,,,,,,,350.0,,,,,,,,,,,,,,,,,,,,,,,0.0,0.0,0.0,,A 5.21: ER Fe-1,0.0,0.0,"Rebuilding machine parts before hardfacing and cladding crane and or train wheels to achieve a wear resistant layer against high pressure caused by metal to metal friction. 
",0.0,0.0,2.0,8555: MSG-5-GZ-350,1.7363,0.0,,1.0,AW,,,,14700: S Fe2,0.0,0.0,MA 350,0.0,0.0,0.0,,0.0,MA 350 offers almost full hardness in the first layer and can be applied without any risk of cracking. Multiple layers or sandwich layers are possible before hardfacing and will help to increase the hardness (wear resistance) from the hardface layer. ,0.0,,,,0.0,"350 HB hardfaing alloy, sprocket wheels, rebuilding, crushing hammers, Rebuilding machine parts before hardfacing and cladding crane and or train wheels to achieve a wear resistant layer against high pressure caused by metal to metal friction.",0.0,0.0,0.0,http://www.ceweld.nl/en/product/ma-350
2944,0.35000000000000003,,17.5,0.0,,,,0.9,,0.0,0.0,0.0,,0.0,,0.4,,0.0,,,,,,,,,,,,,,,,,,,,,,,,,,44.5,,,,,,,,,,,,,,,,,,,,,,,0.0,0.0,0.0,,A 5.9:,0.0,0.0,"Hardfacing shafts from stainless steel parts, molt repairs, rebuilding pump parts, thermal spray etc. Suitable for plating and joining equal and similar ferritic Cr-steels and cast steels. Proper weldings are subject to the recommended heat treatment. This welding wire is specially suitable for sealing surfaces on water-, steamand gas-valves, especially for sulphuric gases. The deposit is resistant to seawater, thin acids and scale resistant in air and oxidizing gases up to 950°C.
The weld deposit can be tempered. ",0.0,0.0,2.0,8555: E6-200-PR,1.4115,0.0,,4.0,AW/SR,,,,14343-A: 14343-A: G/W 17,0.0,0.0,MA 4115,0.0,0.0,0.0,,0.0,"Stainless steel alloy for joining and cladding 17% Chromium alloys and cladding components where heat and corrosion resistance simmilar to AISI 304 is required.
The weld deposit can sustain working temperatures up to 450°C and will offer a high hardness and wear resistance.",0.0,,,,0.0,"1.4122 (G)X35CrMo17, Cast steels",0.0,0.0,0.0,http://www.ceweld.nl/en/product/ma-4115
2945,0.35000000000000003,,17.5,0.0,,,,0.9,,0.0,0.0,0.0,,0.0,,0.4,,0.0,,,,,,,,,,,,,,,,,,,,,,,,,,44.5,,,,,,,,,,,,,,,,,,,,,,,0.0,0.0,0.0,,A 5.9:,0.0,0.0,"Hardfacing shafts from stainless steel parts, molt repairs, rebuilding pump parts, thermal spray etc. 
Suitable for plating and joining equal and similar ferritic Cr-steels and cast steels. 
Proper weldings are subject to the recommended heat treatment. This welding wire is specially suitable for sealing surfaces on water-, steamand gas-valves, especially for sulphuric gases. 
The deposit is resistant to seawater, thin acids and scale resistant in air and oxidizing gases up to 950°C. 
The weld deposit can be tempered. ",0.0,0.0,2.0,8555: E6-200-PR,1.4115,0.0,,4.0,AW/SR,,,,14343-A: 14343-A: G/W 17,0.0,0.0,MA 4115 TIG,0.0,0.0,0.0,,0.0,"Stainless steel alloy for joining and cladding 17% Chromium alloys and cladding components where heat and corrosion resistance simmilar to AISI 304 is required.
The weld deposit can sustain working temperatures up to 450°C and will offer a high hardness and wear resistance.",1.0,,,,0.0,"1.4122 (G)X35CrMo17, Cast steels
 ",0.0,0.0,0.0,http://www.ceweld.nl/en/product/ma-4115-tig
2946,1.1,,1.8,0.0,,,,1.9,,0.0,0.0,0.0,,0.0,,0.35000000000000003,,0.0,,,,,,,,,,,,,,,,,,,,,,,,,,500.0,,,,,,,,,,,,,,,,,,,,,,,0.0,0.0,0.0,,A 5.21: no standard,0.0,0.0,Rebuilding parts that are subject to abrasion combined with heavy impact.,0.0,0.0,2.0,8555: MSG 2-GZ-500,1.8425,0.0,,1.0,AW,,,,14700: ~S Fe14,0.0,0.0,MA 500,0.0,0.0,0.0,,0.0,Weld deposit with high carbon content offering excelent weldabillity.  ,0.0,,,,0.0,"Crushers, bucket teeth, hammers, crushers, pressure blocks etc.",0.0,0.0,0.0,http://www.ceweld.nl/en/product/ma-500
2947,0.5,,9.15,0.0,,,,0.5,,0.0,0.0,0.0,,0.0,,3.0,,0.0,,,,,,,,,,,,,,,,,,,,,,,,,,,,,,,,,,,,,,,,,,,,,,,,,0.0,0.0,0.0,,A 5.21: ER FeCr-A,0.0,0.0,Rebuilding and hardfacing parts that are subject to abrasion combined with heavy impact.,0.0,0.0,2.0,8555: MSG-6-GZ-60-GPS,1.4718,0.0,,0.0,,,1080.0,,14700: S Fe8,0.0,0.0,MA 600,0.0,0.0,0.0,,0.0,"MA 600 offers outstanding abrasion resistance combined with heavy shocks, despite the high hardness several layers can be applied without any risk of braking out or chipping of. In case of sensitive base material preheating is recommended at 30400°C. Old hardfacing layers should be removed, clean or grind properly before welding.",0.0,,1000.0,,0.0,"Car recycling, cutters, pumps, stone crushers, knives, scissors, mixers etc.",0.0,0.0,0.0,http://www.ceweld.nl/en/product/ma-600
2948,0.5,,9.15,0.0,,,,0.5,,0.0,0.0,0.0,,0.0,,3.0,,0.0,,,,,,,,,,,,,,,,,,,,,,,,,,,,,,,,,,,,,,,,,,,,,,,,,0.0,0.0,0.0,,A 5.21: ER FeCr-A,0.0,0.0,Rebuilding and hardfacing parts that are subject to abrasion combined with heavy impact. Excelent welding properties in both short and spray arc.,0.0,0.0,8.0,8555: MSG-6-GZ-60-GPS,1.4718,0.0,,0.0,,,1080.0,,14700: T Fe8,0.0,0.0,MA 600 (1.4718),0.0,0.0,0.0,,0.0,"MA 600 (1.4718) offers outstanding abrasion resistance combined with heavy shocks, despite the high hardness several layers can be applied without any risk of braking out or chipping of. In case of sensitive base material preheating is recommended at 30400°C.",0.0,,1000.0,,0.0,"600 HB hardfacing alloy against high impact and abrasion, stone crushers, car recycling, dredgers, buckets, cutting knives etc.",0.0,0.0,0.0,http://www.ceweld.nl/en/product/ma-600-14718
2949,0.5,,9.15,0.0,,,,0.5,,0.0,0.0,0.0,,0.0,,3.0,,0.0,,,,,,,,,,,,,,,,,,,,,,,,,,,,,,,,,,,,,,,,,,,,,,,,,0.0,0.0,0.0,,A 5.21: ~ER FeCr-A,0.0,0.0,Rebuilding and hardfacing parts that are subject to abrasion combined with heavy impact.,0.0,0.0,2.0,8555: MSG 2-GZ-60,1.4718,0.0,,0.0,,,1000.0,,14700: S Fe8,0.0,0.0,MA 600 Tig,0.0,0.0,0.0,,0.0,"MA 600 offers outstanding abrasion resistance combined with heavy shocks, despite the high hardness several layers can be applied without any risk of braking out or chipping of. In case of sensitive base material preheating is recommended at 30400°C. Old hardfacing layers should be removed, clean or grind properly before welding.",0.0,,1000.0,,0.0,"Gear parts, recycling wear blocks, cutters, molds, pumps, stone crushers, knives, scissors, mixers etc.",0.0,0.0,0.0,http://www.ceweld.nl/en/product/ma-600-tig
2950,0.5,,9.15,0.0,,,,0.5,,0.0,0.0,0.0,,0.0,,3.0,,0.0,,,,,,,,,,,,,,,,,,,,,,,,,,,,,,,,,,,,,,,,,,,,,,,,,0.0,0.0,0.0,,A 5.21: ~ER FeCr-A,0.0,0.0,Rebuilding and hardfacing parts that are subject to abrasion combined with heavy impact.,0.0,0.0,2.0,8555: MSG 2-GZ-60,1.4718,0.0,,0.0,,,1000.0,,14700: S Fe8,0.0,0.0,MA 600 Tig,0.0,0.0,0.0,,0.0,"MA 600 offers outstanding abrasion resistance combined with heavy shocks, despite the high hardness several layers can be applied without any risk of braking out or chipping of. In case of sensitive base material preheating is recommended at 30400°C. Old hardfacing layers should be removed, clean or grind properly before welding.",0.0,,1000.0,,0.0,"Gear parts, recycling wear blocks, cutters, molds, pumps, stone crushers, knives, scissors, mixers etc.",0.0,0.0,0.0,http://www.ceweld.nl/en/product/ma-600-tig
2951,0.03,,18.5,0.0,,,,3.5,,4.5,13.5,0.0,,0.0,,0.30000000000000004,,0.0,,,,,,,,,,,,,,,,,,,,,,,,,,,,,,,,,,,,,,,,,,,,,,,,,0.0,0.0,0.0,35.0,A 5.9: ER 317L,0.0,0.0,"For welding stabilized and un-stabilized CrNiMo(N) type of steels with high corrosion resistance. Also suitable for dissimilar welds between steel and stainless steel or dissimilar stainless steels. 317L has good resistance to general corrosion and pitting due to its high content of molybdenum. The alloy has a low carbon content which makes it particularly recommended when there is a risk of intergranular corrosion. The alloy is used in severe corrosion conditions such as in the petrochemical, pulp, cotton and paper industries.
",0.0,0.0,2.0,8556: SG-X2CrNiMo 19 14 4,1.4453,0.0,,0.0,AW,90.0,,,14343-A: W Z 19 14 4 L ,0.0,0.12,317L Tig,0.0,0.0,0.0,,0.0,"Austenitic, non magnetic stainless steel alloy with high mechanical properties and excellent weldabillity, corrosion resistance is better than AISI 316 due to the high Mo. content. Suitable for use up to 400°C ",0.0,,580.0,380.0,0.0,"1.4439, 1.4429, 1.4438, 1.4583, X2CrNiMoN 17 13 5, X2CrNiMoN 17 13 3, X2CrNiMo 18 15 4, X10CrNiMoNb 18 12, 317LN, (TP)316LN, 317L, non magnetic, ferrite free.",0.0,0.0,0.0,http://www.ceweld.nl/en/product/317l-tig
2952,0.38,,17.0,0.0,,,,0.0,,0.8,0.0,0.0,,0.0,,0.0,,0.0,,,,,,,,,,,,,,,,,,,,,,,,,,51.5,,,,,,,,,,,,,,,,,,,,,,,0.0,0.0,0.0,,A 5.21: no standard,0.0,0.0,"Car recycling, cutters, pumps, stone crushers,  clay extruders, cutting tools, food machinery etc. . 
",0.0,0.0,2.0,8556: X35CrMo17,1.4122,0.0,,1.0,AW,,,40.0,14700: S Fe8,0.0,0.0,MA 617,0.0,0.0,0.0,5.0,0.0,"MA 617 offers outstanding metal to metal wear resistance combined with impact, despite the high hardness several layers can be applied without risk of chipping of. The weld deposit is temperature resistant up to 500°C and hardness will remain very well at increased temperatures. Scale resistant till 900°C.
MA 617 is best to be used with Ar/Co2 92. ",0.0,,,,0.0,"Pumps, clay screws, seats, valves, cutting edges, rebuilding steel mill rollers, dies, mixing tools for sand, bentonit, clay, food machinery etc.",0.0,0.0,0.0,http://www.ceweld.nl/en/product/ma-617
2953,0.35000000000000003,,5.2,0.0,,,,0.4,,1.4,0.0,0.0,,0.0,,1.1,,0.4,,,,,,,,,,,,,,,,,,,,,,,,,,58.5,,,,,,,,,,,,,,,,,,,,,,,0.0,1.3,0.0,,A 5.21: ~ER Fe-8,0.0,0.0,Rebuilding or cladding wornout parts that needs to sustain high abrasion and medium impact.,0.0,0.0,2.0,8555: MSG 3-GZ-60T,1.2606,0.0,,1.0,AW,,,,14700: S Fe8,0.0,0.0,MA 650,0.0,0.0,0.0,,0.0,"Solid welding wire for hardfacing parts that are subject to high abrasion, the addition of tungsten, vanadium and molybdenium offers better cutting properties and higher hardness. Hardness: 57660 HB",0.0,,,,0.0,"Mixer blades, cutting knives, pumps, loader teeth, screws, sludge disposal, carbidge recycling etc.",0.0,0.0,0.0,http://www.ceweld.nl/en/product/ma-650
2954,0.4,,6.0,0.0,,,,0.5,,1.0,1.6,0.0,,0.0,,1.0,,0.0,,,,,,,,,,,,,,,,,,,,,,,,,,52.0,,,,,,,,,,,,,,,,,,,,,,,0.0,0.0,0.0,,A 5.21: ,0.0,0.0,Filler metal for hardfacing and or clad layers against high impact combined with abrasion for use with pure Argon,0.0,0.0,2.0,8555: WSG 6-GZ-50 T,,0.0,,4.0,,,,,14700: S Fe 3,0.0,0.0,MA 6500 (52 HRc),0.0,0.0,0.0,,0.0,,1.0,,,,0.0,,0.0,0.0,0.0,http://www.ceweld.nl/en/product/ma-6500-52-hrc
2955,1.0,,4.0,0.0,,,,0.30000000000000004,,8.3,0.0,0.0,,0.0,,0.30000000000000004,,1.9,,,,,,,,,,,,,,,,,,,,,,,,,,59.5,,,,,,,,,,,,,,,,,,,,,,,0.0,1.8,0.0,,A 5.21: ~ER Fe-6,0.0,0.0,"Cutting edges, tool making, gouges, turning chisel, broaches, schredder knives, scissors etc.",0.0,0.0,2.0,8555: MSG 4–UM–60(65W)-ST,1.3348,0.0,,4.0,,,,,14700: S Fe4,0.0,0.0,MA HSS,0.0,0.0,0.0,,0.0,"Extreme hard and heat resistant alloy that offers excellent cutting properties when cutting steel cables, bars, wooden bars etc. The alloy is only machinable by grinding.",0.0,,,,0.0,"57-62 HRc hardfacing alloy for steel cutting knives, scissors, HSS, high speed tool steel, 1.3348, molds, edges and repairs on ; X85WDCV06-04-02 ; V6Mo5Cr4V2 ; HS 6-5-2 ; M2, J438B; X85WDCV06-04-02 ; BM2 ; SKH 51 ; R 6 M 5",0.0,0.0,0.0,http://www.ceweld.nl/en/product/ma-hss
2956,0.38,,5.2,0.0,,,,0.45,,1.1,0.0,0.0,,0.0,,0.95,,0.45,,,,,,,,,,,,,,,,,,,,,,,,,,54.5,,,,,,,,,,,,,,,,,,,,,,,0.0,0.0,0.0,,A 5.21: (AISI J 438 b) H 11,0.0,0.0,Rebuilding and hardfacing parts that are subject to abrasion combined with higher temperatures.,0.0,0.0,2.0,8555:,1.2343,0.0,,1.0,,,,,14700: S Fe3,0.0,0.0,MA SS 2343,0.0,0.0,0.0,,0.0,,0.0,,,,0.0,"Hotworking tools, high speed tool steels, HSS, aluminium press molts, dies, stamping tools, cutting tools, shear blades, cutters, knives, scissors.",0.0,0.0,0.0,http://www.ceweld.nl/en/product/ma-ss-2343
2957,0.38,,5.2,0.0,,,,0.45,,1.1,0.0,0.0,,0.0,,0.95,,0.45,,,,,,,,,,,,,,,,,,,,,,,,,,54.5,,,,,,,,,,,,,,,,,,,,,,,0.0,0.0,0.0,,A 5.21: (AISI J 438 b) H 11,0.0,0.0,Rebuilding and hardfacing parts that are subject to abrasion combined with higher temperatures.,0.0,0.0,2.0,8555:,1.2343,0.0,,1.0,,,,,14700: S Fe3,0.0,0.0,MA SS 2343 TIG,0.0,0.0,0.0,,0.0,,0.0,,,,0.0,"Hotworking tools, high speed tool steels, HSS, aluminium press molts, dies, stamping tools, cutting tools, shear blades, cutters, knives, scissors.",0.0,0.0,0.0,http://www.ceweld.nl/en/product/ma-ss-2343-tig
2958,0.25,,5.0,0.0,,,,0.6000000000000001,,3.6,0.0,0.0,,0.0,,0.30000000000000004,,0.0,,,,,,,,,,,,,,,,,,,,,,,,,,44.5,,,,,,,,,,,,,,,,,,,,,,,0.0,0.0,0.0,,A 5.21:,0.0,0.0,Rebuilding and hardfacing parts that are subject to abrasion combined with higher temperatures up to 550°C,0.0,0.0,2.0,8555:,1.2367,0.0,,1.0,,,,,14700: S Fe 8,0.0,0.0,MA SS 2367,0.0,0.0,0.0,,0.0,,0.0,,,,0.0,"Hotworking tools, high speed tool steels, HSS, aluminium press molts, dies, stamping tools, cutting tools, shear blades, cutters, knives, scissors.",0.6000000000000001,0.0,0.0,http://www.ceweld.nl/en/product/ma-ss-2367
2959,0.25,,5.2,0.0,,,,0.6000000000000001,,3.8,0.0,0.0,,0.0,,0.30000000000000004,,0.0,,,,,,,,,,,,,,,,,,,,,,,,,,44.5,,,,,,,,,,,,,,,,,,,,,,,0.0,0.0,0.0,,A 5.21: ,0.0,0.0,Rebuilding and hardfacing parts that are subject to abrasion combined with higher temperatures upto 500°C.,0.0,0.0,2.0,8555:,1.2367,0.0,,1.0,,,,,14700: S Fe8,0.0,0.0,MA SS 2367,0.0,0.0,0.0,,0.0,Creep and heat resistant weld deposit with good hot hardness properties.,0.0,,,,0.0,"Hotworking tools, press mandrels, hammers, continuous castying rollers, hot shears, press molts, dies, stamping tools.",0.6000000000000001,0.0,0.0,http://www.ceweld.nl/en/product/ma-ss-2367-0
2960,0.0,,0.0,0.05,,,,0.325,,0.0,0.005,0.0,,0.0,,0.05,,0.0,,,,,,,,,,,,,,,,,,,,,,,,,,65.0,,,,,,,,,,,,,,,,,,,,,,,0.005,0.0,0.0,2.0,A 5.19: ER  AZ92A,0.0,9.0,"Magnesium casting repairs, broken or wornout parts of different Magnesium alloys.",0.0,0.0005,2.0,,,0.0,,1.0,AW,,,,17672: 2010 Mg 001,88.5645,0.0,Magnesium 92/8 Tig,0.0,0.0,0.0,0.30000000000000004,0.0,"Melting Point 1112°F, Magnesium 92/8 is Mg 9 Al 2 Zn welding alloy which finds wide use for fabricating and repair welding of many similar compositions. Casting repair and refurbishment is the most common application.Magnesium 92/8 is preferred for joining many casting alloys.",0.0,,25.0,14000.0,0.0,"Magnesium alloys, 2L124, 2L125, L122. AMS 4484, 4434, 4453, AZ31B, AZ10A, ZK21A, AM100A, AZ61A, AZ63A, AZ80A, AZ81A, AZ91A, AZ92A, AMS 4360, AZ casting alloys to: EK41A, EZ33A, HK31A, HM21A, HM31A, HZ32A, K1A (except AZ61A)",0.0,2.0,0.0,http://www.ceweld.nl/en/product/magnesium-928-tig
2961,0.05,,0.0,0.0,,,,1.3,,0.0,0.9,0.015,,0.015,,0.5,,0.0,,,,,,,,,,,,,,,,,,,,,,,,,,,,,,,,,,,,,,,,,,,,,,,,,0.0,0.0,0.0,22.0,5.29: E81T1-Ni1C-J H4,0.0,0.0,"Offshore, Shipbuilding, pressure vessels, orbital pipe work.",0.0,0.0,4.0,,,580.0,2.0,0.0,AW/SR,,60.0,47.0,17632-A: T 46(50)4(6) 1Ni P C(M) 1 H5,0.0,0.0,Megafil 822R,0.0,0.0,0.0,,0.0,"Very good modeling ability, therefore excellent alposition welding with higher currents. Use up t60 °C (76 °F) .. Particularly suitable for MAorbital welding and for weldings on ceramics in all positions. Low spatter loss, and remarkable easy slag removal.  CTOD tested.",0.0,,625.0,500.0,0.0,"

MaterialsshipbuildingUnalloyed steelsboiler steelspipe steels-Fine grain steelsAPI-standard
