Repository: PrasannS/WeldingAnalysis

# Analyzing Weld Composite Material and Mechanial properties using statistical / machine learning approaches

## Webscraping

### The data for this projects was obtained via webscraping welding materials data from the following sites

- [Certilas Welding Products Dataset](https://certilas.nl/en/catalogue)
- [Lincoln Electric Welding Products Dataset](https://www.lincolnelectric.com/en-us/consumables/Pages/consumables.aspx)
- [Citrination Weld Composites Dataset](https://citrination.com/datasets/114194/show_search?searchMatchOption=fuzzyMatch)

This scraping was done through the combination of webscraping and data preprocessing using BeautifulSoup and Pandas. See

File: data/combined_data/200124_final_data.csv (part 31 of 37)
DINA, B, D, E, AH 32 - EH 36St 33, St 37-2 - St 52-3H I, H III, 17Mn4, 19Mn5St 35.8, St 45.8StE 210.7 TM, StE 480.7 TMStE 255 to StE 460X 42, X65, X 70

ENsameS185 - S355-S460P235GH, P355GHP235T1/T2, P460NL2L210 - L480MBS420-S460-S500(NL1,2)X 42, X65, X 70


ASTMTypicalA 258 / A 516A 662 / A 387A 738 / A 612A 299--



 ",0.0,0.0,0.0,http://www.ceweld.nl/en/product/megafil-822r
2962,0.05,,19.0,0.0,,,,1.5,,2.8,13.0,0.0,,0.0,,0.8,,0.0,,,,,,,,,,,,,,,,,,,,,,,,,,,,,,,,,,,,,,,,,,,,,,,,,0.0,0.0,0.0,35.0,A 5.9: ER 318 Si,0.0,0.0,Developed for welding stabilized CrNi(N) and CrNiMo(N) types.,0.0,0.0,2.0,8556: SG-X5CrNiMoNb 19 12,1.4576,0.0,,0.0,AW,100.0,,70.0,14343-A: G 19 12 3 Nb Si,0.0,0.0,318 Si,62.85,0.0,0.0,,0.0,Excellent corrosion resistance as needed in chemical industry up to 400°C and good weldability with excellent flowing properties due to the increased Silicon content,0.0,,615.0,460.0,0.0,"

1.45831.44041.44011.45711.45801.45811.44371.4406
X102CrNiMoNb 18 12X2CrNiMo 17 12 2X4CrNiMo 17 12 2X6CrNiMo 17 12 2X6CrNiMoNb 17 12 3G-X5CrNiMoNb 19 11 2G-X6CrNiMo 18 12X2CrNiMoN 17 12 3
316Cb(TP) 316L(TP) 316316 Ti316Cb--(TP)316LN                                        

",0.0,0.0,0.0,http://www.ceweld.nl/en/product/318-si
2963,98.0,,0.0,0.0,,,,0.0,,0.0,0.0,0.0,,0.0,,0.0,,0.0,,,,,,,,,,,,,,,,,,,,,,,,,,160.0,,,,,,,,,,,,,,,,,,,,,,,0.0,0.0,0.0,,A 5.15: E Ni-CI,0.0,0.0,"Joining and cladding grey and malleable cast iron, also suitable for joint welds between steel , copper and copper alloys, especially for maintenance and repair.  
",0.0,0.0,3.0,1736: E Ni-BG 22,,0.0,,1.0,AW,,,,1071: E C  Ni-CI1,0.0,0.0,Ni,0.0,0.0,0.0,,0.0,"Excellent welding properties with easily controllable flow permits spatter free welding with very low current. Due to the very low heat input and unique composition of Ni the transition zone will stay well machinable and is therefore well suited to use as first layer in case off multlayer welding. The weld metal will show no undercut !
Preheating is normally done to slow down the cooling speed, in case you can not control the cooling speed it is better to keep the work peace at a low temperature during welding and hammer immediately after welding.",1.0,200.0,300.0,,0.0,"Grey cast iron, Malleable cast iron, EN 1561: EN-GJL-100 (GG10) till EN-GJL-350 (GG35), EN 1562: EN-GJMB-350 (GTS 35) till EN-GJMB-550 (GTS 55), EN- GJMW-350 (GTW 35) till EN- GJMW-550 (GTW 55). ",0.0,0.0,0.0,http://www.ceweld.nl/en/product/ni-0
2964,98.0,,0.0,0.0,,,,0.0,,0.0,0.0,0.0,,0.0,,0.0,,0.0,,,,,,,,,,,,,,,,,,,,,,,,,,160.0,,,,,,,,,,,,,,,,,,,,,,,0.0,0.0,0.0,,A 5.15: E Ni-C1,0.0,0.0,"Joining and cladding grey and malleable cast iron, also suitable for joint welds between steel , copper and copper alloys, especially for maintenance and repair.  
",0.0,0.0,3.0,1736: E Ni-BG 22,,0.0,,1.0,AW,,,,1071: E C  Ni-CI1,0.0,0.0,Ni(-),0.0,0.0,0.0,,0.0,"Excellent welding properties with easily controllable flow permits spatter free welding with very low current. Due to the very low heat input and unique composition of Ni) the transition zone will stay well machinable and is therefore well suited to use as first layer in case off multlayer welding. The weld metal will show no undercut !
Preheating is normally done to slow down the cooling speed, in case you can not control the cooling speed it is better to keep the work peace at a low temperature during welding and hammer immediately after welding.",1.0,200.0,265.0,,0.0,"Grey cast iron, Malleable cast iron, EN 1561: EN-GJL-100 (GG10) till EN-GJL-350 (GG35), EN 1562: EN-GJMB-350 (GTS 35) till EN-GJMB-550 (GTS 55), EN- GJMW-350 (GTW 35) till EN- GJMW-550 (GTW 55). ",0.0,0.0,0.0,http://www.ceweld.nl/en/product/ni
2965,0.25,,0.0,0.0,,,,12.0,,0.0,42.0,0.0,,0.0,,0.08,,0.0,,,,,,,,,,,,,,,,,,,,,,,,,,190.0,,,,,,,,,,,,,,,,,,,,,,,45.0,0.0,0.0,35.0,A 5.15: ER NiFeMn-CI,0.0,0.30000000000000004,"Ductile, gray and malleable Cast Iron and cast steel repairs, rebuilding wornout parts and also suitable for joining steel to cast Iron.",0.0,0.0,2.0,1736:,,0.0,,1.0,AW,,,,1071: S CI 6002 ,0.0,0.0,NI-Rod 44,0.0,0.0,0.0,,0.0,Excellent wetting properties that enable this welding wire to weld with high welding speed due to the high manganese content. Thermal expansion is very low (close to NILO) and the weld deposit is extreme crack resistant.,0.0,,690.0,100.0,0.0,"Grey cast iron, malleable, nodular : NF A 32-101 : FGL 150, 200, 250, 300, 350, 400. NF A 32-201 : FGS 370-17, 400-12, 500-7, 600-3, 700-2. NF A 32-702 : MN 350-10, 380-18, 450-6, 350-4, 650-3. DIN 1691 : CG-14, 18, 25, 30. DIN 1693 : GGG-40, 50, 60, 70. DIN 1692 : GTS-35, 45, 55, 65, 70.",0.0,0.0,0.0,http://www.ceweld.nl/en/product/ni-rod-44
2966,0.15,,0.0,0.25,,,,0.35000000000000003,,0.0,0.0,0.0,,0.01,,0.35000000000000003,,0.0,,,,,,,,,,,,,,,,,,,,,,,,,,,,,,,,,,,,,,,,,,,,,,,,,0.4,0.0,0.0,40.0,5.15: ER Ni-CI,0.0,0.0,"Ni 99 is developed for welding ductile, grey and malleable cast irons. Ni 99 can also be used for dissimilar welding between cast iron and low alloyed steel or carbon steels.
",0.0,0.0,2.0,1736:,,0.0,,0.0,AW,,,,1071: S CI 4003 (S C Ni-CI),0.0,0.0,Ni-Rod FM 99,0.0,0.0,99.0,,1.0,This Nickel weld deposit offers a easily machinable weld deposit with high ductility and no undercut.,0.0,,490.0,250.0,0.0,"Welding ductile, grey and malleable cast irons. Ni 99 can also be used for dissimilar welding between cast iron and low alloyed steel or carbon steels to prefend problems in the heat effected zone. (HAZ)",0.0,0.0,0.0,http://www.ceweld.nl/en/product/ni-rod-fm-99
2967,0.15,,0.0,0.25,,,,0.35000000000000003,,0.0,0.0,0.0,,0.01,,0.35000000000000003,,0.0,,,,,,,,,,,,,,,,,,,,,,,,,,,,,,,,,,,,,,,,,,,,,,,,,0.4,0.0,0.0,40.0,A 5.15  ER Ni-C1,0.0,0.0,"Ni 99 is developed for welding ductile, grey and malleable cast irons. Ni 99 can also be used for dissimilar welding between cast iron and low alloyed steel or carbon steels.
",0.0,0.0,2.0,1736:,,0.0,,0.0,AW,,,,1071 S C1 4003 (S C Ni-Cl),0.0,0.0,Ni-Rod FM 99 TIG,0.0,0.0,99.0,,1.0,This Nickel weld deposit offers a easily machinable weld deposit with high ductility and no undercut.,0.0,,490.0,250.0,0.0,"Welding ductile, grey and malleable cast irons. Ni 99 can also be used for dissimilar welding between cast iron and low alloyed steel or carbon steels to prefend problems in the heat effected zone. (HAZ)",0.0,0.0,0.0,http://www.ceweld.nl/en/product/ni-rod-fm-99-tig
2968,0.7000000000000001,,16.0,0.0,,,,0.0,,0.0,72.05,0.0,,0.0,,4.25,,0.0,,,,,,,,,,,,,,,,,,,,,,,,,,60.5,,,,,,,,,,,,,,,,,,,,,,,4.0,0.0,0.0,,,0.0,0.0,Protective coatings on wear parts that need to outlast new parts where high temperatures and high abrasive wear is involved.,3.0,0.0,7.0,,,0.0,,1.0,,,,,1274: 3.3,0.0,0.0,NiCrBSi 62,0.0,0.0,0.0,,0.0,Self fluxing alloy with excellent corrosion and wear resistance suitable for working temperatures Up to 820°C. NiCrBSi 62 offers coatings that are dense and practically oxide free. The low friction properties makes the alloy excellently suitable for metal to metal wear. Machinable by grinding.,0.0,,,,0.0,"Turbine guide vanes, wire-drawing dies, fan blades, pump screws, conveyor screws, grit-blasting components, .",0.0,0.0,0.0,http://www.ceweld.nl/en/product/nicrbsi-62
2969,0.15,,22.0,0.0,,,,0.0,,9.0,51.75,0.0,,0.0,,1.0,,0.0,,,,,,,,,,,,,,,,,,,,,,,,,,,,,,,,,,,,,,,,,,,,,,,,,3.0,0.0,12.5,32.0,A 5.14: ER NiCrCoMo-1,0.0,0.0,NiCrCo 617 is a high temperature alloy which is used for welding of nickel-chromium-cobalt-molybdenum alloys (UNS Number N06617). This filler metal can also be used for overlay cladding where similar alloy is required such as gasturbines and ethylene equimpent.,0.0,0.0,2.0,1736: SG-NiCr22Co12Mo,2.4627,0.0,,0.0,AW,120.0,,,18274: S Ni 6617,0.0,0.0,NiCrCo 617,0.0,0.0,0.0,,0.0,"Weld metal provides optimum strength and oxidation resistance above 1500°up to 2100°F, especially when welding on base metals of nickeirochromium alloys.",0.0,,760.0,480.0,0.0,"Inconel alloys 600 and 601, Incoloy alloys 800 HT and 802 and cast alloys such as HK-40, HP and HP-45 Modified. UNS Number N06617, 2.4663, 1.4952, 1.4958, 1.4959, NiCr21Co12Mo, X6CrNiNbN 25 20, X5NiCrAlTi 31 20, X8NiCrAlTi 32 21, Alloy 617, N08810, N08811",0.6000000000000001,0.0,0.0,http://www.ceweld.nl/en/product/nicrco-617
2970,0.15,,22.0,0.0,,,,0.0,,9.0,51.75,0.0,,0.0,,1.0,,0.0,,,,,,,,,,,,,,,,,,,,,,,,,,,,,,,,,,,,,,,,,,,,,,,,,3.0,0.0,12.5,32.0,A 5.14: ER NiCrCoMo-1,0.0,0.0,NiCrCo 617 is a high temperature alloy which is used for welding of nickel-chromium-cobalt-molybdenum alloys (UNS Number N06617). This filler metal can also be used for overlay cladding where similar alloy is required such as gasturbines and ethylene equimpent.,0.0,0.0,2.0,1736: SG-NiCr22Co12Mo,2.4627,0.0,,0.0,AW,120.0,,,18274: S Ni 6617,0.0,0.0,NiCrCo 617 Tig,0.0,0.0,0.0,,0.0,"Weld metal provides optimum strength and oxidation resistance above 1500°up to 2100°F, especially when welding on base metals of nickeirochromium alloys.",0.0,,760.0,480.0,0.0,"Inconel alloys 600 and 601, Incoloy alloys 800 HT and 802 and cast alloys such as HK40, HP and HP45 Modified. UNS Number N06617, 2.4663, 1.4952, 1.4958, 1.4959, NiCr21Co12Mo, X6CrNiNbN 25 20, X5NiCrAlTi 31 20, X8NiCrAlTi 32 21, Alloy 617, N08810, N08811",0.6000000000000001,0.0,0.0,http://www.ceweld.nl/en/product/nicrco-617-tig
2971,0.01,,23.0,0.0,,,,0.0,,16.0,59.99,0.0,,0.0,,0.0,,0.0,,,,,,,,,,,,,,,,,,,,,,,,,,,,,,,,,,,,,,,,,,,,,,,,,1.0,0.0,0.0,35.0,A5.14M : ER NiCrMo-13 ,0.0,0.0,"Applications of alloy 59 in aggressively corrosive media include scrubbers for flue gas desulphurisation (FGD), digesters and papermaking equipment, chemical process plants, corrosion resistant overlays and in severe offshore and petrochemical environments.",0.0,0.0,2.0,1736:,2.4607,0.0,,0.0,AW,90.0,,,18274: S Ni 6059  ,0.0,0.0,NiCrMo 59 (alloy 59),0.0,0.0,0.0,,0.0,"The weld deposit composition of 59%N23%C16%Mo is designed to match the nickel base corrosion resistant alloy commonly known as alloy 59. The high level of Mo is similar to alloys C276 and C4 but performance in a wide range of more oxidising media is significantly enhanced by increasing Cr to 23% in alloy 59. Total alloying exceeds the level typically present in alloy C22; it is therefore considered suitable for welding this group of alloys. Alloy 59 consumables also provide strong, tough Nfree weld metal for dissimilar welds in superaustenitic and superduplex stainless steels or combinations of these with nickel base alloys. Some authorities do not allow or have discontinued use of 625 type consumables for such applications, where deleterious Nrich precipitates may form in diluted or partially mixed regions around the fusion boundary. Alloy C276 is possibly a more economic alternative depending on the required properties in this situation.",0.0,,720.0,450.0,0.0,"duplex, super-duplex and super-austenitic stainless steels, nickel alloys such as UNS N06059 and N06022, INCONEL alloy C4, C-276, and INCONEL alloys 622, C22, 625, and 686 CPT, Alloy 31, Alloy 59, 1.4562, 2.4605, 2.4602, 2.4610, 2.4819,  NiCr21Mo14W, NiCr23Mo16Al, NiMo16Cr15Ti, NiMo16Cr15W",0.0,0.0,0.0,http://www.ceweld.nl/en/product/nicrmo-59-alloy-59
2972,0.01,,23.0,0.0,,,,0.0,,16.0,59.99,0.0,,0.0,,0.0,,0.0,,,,,,,,,,,,,,,,,,,,,,,,,,,,,,,,,,,,,,,,,,,,,,,,,1.0,0.0,0.0,35.0,A5.14M : ER NiCrMo-13 ,0.0,0.0,"Applications of alloy 59 in aggressively corrosive media include scrubbers for flue gas desulphurisation (FGD), digesters and papermaking equipment, chemical process plants, corrosion resistant overlays and in severe offshore and petrochemical environments.",0.0,0.0,2.0,1736:,2.4607,0.0,,0.0,AW,90.0,,,18274: S Ni 6059  ,0.0,0.0,NiCrMo 59 Tig (alloy 59),0.0,0.0,0.0,,0.0,"The weld deposit composition of 59%N23%C16%Mo is designed to match the nickel base corrosion resistant alloy commonly known as alloy 59. The high level of Mo is similar to alloys C276 and C4 but performance in a wide range of more oxidising media is significantly enhanced by increasing Cr to 23% in alloy 59. Total alloying exceeds the level typically present in alloy C22; it is therefore considered suitable for welding this group of alloys. Alloy 59 consumables also provide strong, tough Nfree weld metal for dissimilar welds in superaustenitic and superduplex stainless steels or combinations of these with nickel base alloys. Some authorities do not allow or have discontinued use of 625 type consumables for such applications, where deleterious Nrich precipitates may form in diluted or partially mixed regions around the fusion boundary. Alloy C276 is possibly a more economic alternative depending on the required properties in this situation.",0.0,,720.0,450.0,0.0,"duplex, super-duplex and super-austenitic stainless steels, nickel alloys such as UNS N06059 and N06022, INCONEL alloy C4, C-276, and INCONEL alloys 622, C22, 625, and 686 CPT, Alloy 31, Alloy 59, 1.4562, 2.4605, 2.4602, 2.4610, 2.4819,  NiCr21Mo14W, NiCr23Mo16Al, NiMo16Cr15Ti, NiMo16Cr15W",0.0,0.0,0.0,http://www.ceweld.nl/en/product/nicrmo-59-tig-alloy-59
2973,0.05,,19.0,0.0,,,,1.5,,2.8,13.0,0.0,,0.0,,0.8,,0.0,,,,,,,,,,,,,,,,,,,,,,,,,,,,,,,,,,,,,,,,,,,,,,,,,0.0,0.0,0.0,35.0,A 5.9: ER 318 Si,0.0,0.0,Developed for Tig welding stabilized CrNi(N) and CrNiMo(N) types.,0.0,0.0,2.0,8556: SG-X5CrNiMoNb 19 12,1.4576,0.0,,0.0,AW,100.0,,70.0,14343-A: W 19 12 3 Nb Si,0.0,0.0,318Si Tig,62.85,0.0,0.0,,0.0,Excellent corrosion resistance as needed in chemical industry up to 400°C and good weldability with excellent flowing properties due to the increased Silicon content,0.0,,615.0,460.0,0.0,"

1.45831.44041.44011.45711.45801.45811.44371.4406
X102CrNiMoNb 18 12X2CrNiMo 17 12 2X4CrNiMo 17 12 2X6CrNiMo 17 12 2X6CrNiMoNb 17 12 3G-X5CrNiMoNb 19 11 2G-X6CrNiMo 18 12X2CrNiMoN 17 12 3
316Cb(TP) 316L(TP) 316316 Ti316Cb--(TP)316LN                                        


 ",0.0,0.0,0.0,http://www.ceweld.nl/en/product/318si-tig
2974,0.003,,21.0,0.1,,,,0.2,,13.5,56.0,0.0,,0.0,,0.03,,0.15,,,,,,,,,,,,,,,,,,,,,,,,,,220.0,,,,,,,,,,,,,,,,,,,,,,,4.0,3.0,1.5,44.0,A 5.14: ER NiCrMo-10,0.0,0.0,"Ceweld NiCrMo-622 is used for welding of nickel-chromium-molybdenum alloys as well as for overlay cladding on carbon, low alloy, or stainless steels. They are also used for dissimilar joints between nickel-chromium-molybdenum alloys and stainless, carbon, or low alloyed steels. Also recommended for joining molybdenum-containing stainless steels, low alloyed steels and dissimilar welding between earlier mentioned type of steels.,",0.0,0.0,2.0,1736: SG-NiCr22Mo14W,2.4635,0.0,,3.0,AW,,,130.0,18274: S Ni 6022,0.0,0.0,NiCrMo 622,0.0,0.0,0.0,,0.0,"Ceweld NiCrM622 offers excellent corrosion resistance in oxidizing as well as reducing media in a wide variety of chemical process environments. It offers an outstanding resistance to stress corrosion cracking, pitting and crevice corrosion.",0.0,,740.0,500.0,0.0,"ASTM, F574, B619, B622 and B626 - - All of which have UNS Number N06022. UNS: W86022 Welding of Inconel alloys 622 and 625, alloy 25-6Mo, and Incoloy 825  Hastelloy C4, C22, C-276 and Inconel 625, 2.4611",0.0,0.0,0.0,http://www.ceweld.nl/en/product/nicrmo-622
2975,0.003,,21.0,0.1,,,,0.2,,13.5,56.0,0.0,,0.0,,0.03,,0.15,,,,,,,,,,,,,,,,,,,,,,,,,,220.0,,,,,,,,,,,,,,,,,,,,,,,4.0,3.0,1.5,44.0,A 5.14: ER NiCrMo-10,0.0,0.0,"Ceweld NiCrMo-622 is used for welding of nickel-chromium-molybdenum alloys as well as for overlay cladding on carbon, low alloy, or stainless steels. They are also used for dissimilar joints between nickel-chromium-molybdenum alloys and stainless, carbon, or low alloyed steels. Also recommended for joining molybdenum-containing stainless steels, low alloyed steels and dissimilar welding between earlier mentioned type of steels.",0.0,0.0,2.0,1736: SG-NiCr22Mo14W,2.4635,0.0,,3.0,AW,,,130.0,18274: S Ni 6022,0.0,0.0,NiCrMo 622 TIG,0.0,0.0,0.0,,0.0,"Ceweld NiCrM622 offers excellent corrosion resistance in oxidizing as well as reducing media in a wide variety of chemical process environments. It offers an outstanding resistance to stress corrosion cracking, pitting and crevice corrosion.",0.0,,740.0,500.0,0.0," 
ASTM, F574, B619, B622 and B626 - - All of which have UNS Number N06022. UNS: W86022 Welding of Inconel alloys 622 and 625, alloy 25-6Mo, and Incoloy 825  Hastelloy C4, C22, C-276 and Inconel 625, 2.4611",0.0,0.0,0.0,http://www.ceweld.nl/en/product/nicrmo-622-tig
2976,0.01,,21.0,0.0,,,,1.0,,16.0,0.0,0.0,,0.0,,0.08,,0.0,,,,,,,,,,,,,,,,,,,,,,,,,,,,,,,,,,,,,,,,,,,,,,,,,5.0,3.7,0.0,35.0,A 5.14: ER NiCrMo-14,0.0,0.5,"NICrMo 686 is of great value for service environments requiring general corrosion-resistance in HCI or sulfuric acid; for resistance to crevice corrosion in hot, concentrated acid chloride solutions such as sulfur dioxide saturated NaCl solutions and oxidizing chloride solutions; and for resistance to intergranular attack, and for resistance to intergranular attack, after sensitization, in highly oxidizing environments. ",0.0,0.0,2.0,1736:,2.4606,0.0,,0.0,AW,,,,18274: S Ni 6686,0.0,0.0,NiCrMo 686,0.0,0.0,52.46,,0.0,"NiCrMo 686 (UNS N06686/W.Nr. 2.4606) is a singlphase, austenitic NCMW alloy offering outstanding corrosioresistance in a range of severe environments. Its high nickel (Ni) and molybdenum (Mo) provide good resistance in reducing conditions, and high chromium (Cr) offers resistance to oxidizing media. Molybdenum (Mo) and tungsten (W) aid resistance to localized corrosion such as pitting. Iron (Fe) is closely controlled to enhance properties. Low carbon (C) helps minimize grain boundary precipitation to maintain corrosioresistance in the heaaffected zones of welded joints. Resistance to general, pitting and crevice corrosion increases with the alloying (Cr+Mo+W) content, and NiCrMo 686 scores higher than competitive materials.",0.0,,,770.0,0.0,"Duplex, super-duplex and super-austenitic stainless steels, nickel alloys such as UNS N06059 and N06022, INCONEL alloy C-276, and INCONEL alloys 622, C22, 625, and 686 CPT, Alloy 31, 1.4562, alloy 59, alloy C4, C2000, W86026",0.25,0.0,0.0,http://www.ceweld.nl/en/product/nicrmo-686
2977,0.01,,21.0,0.0,,,,1.0,,16.0,0.0,0.0,,0.0,,0.08,,0.0,,,,,,,,,,,,,,,,,,,,,,,,,,,,,,,,,,,,,,,,,,,,,,,,,5.0,3.7,0.0,35.0,A 5.14: ER NiCrMo-14,0.0,0.5,"NICrMo 686 is of great value for service environments requiring general corrosion-resistance in HCI or sulfuric acid; for resistance to crevice corrosion in hot, concentrated acid chloride solutions such as sulfur dioxide saturated NaCl solutions and oxidizing chloride solutions; and for resistance to intergranular attack, and for resistance to intergranular attack, after sensitization, in highly oxidizing environments. ",0.0,0.0,2.0,1736:,2.4606,0.0,,0.0,AW,,,,18274: S Ni 6686,0.0,0.0,NiCrMo 686 Tig,0.0,0.0,52.46,,0.0,"NiCrMo 686 (UNS N06686/W.Nr. 2.4606) is a singlphase, austenitic NCMW alloy offering outstanding corrosioresistance in a range of severe environments. Its high nickel (Ni) and molybdenum (Mo) provide good resistance in reducing conditions, and high chromium (Cr) offers resistance to oxidizing media. Molybdenum (Mo) and tungsten (W) aid resistance to localized corrosion such as pitting. Iron (Fe) is closely controlled to enhance properties. Low carbon (C) helps minimize grain boundary precipitation to maintain corrosioresistance in the heaaffected zones of welded joints. Resistance to general, pitting and crevice corrosion increases with the alloying (Cr+Mo+W) content, and NiCrMo 686 scores higher than competitive materials.",0.0,,,770.0,0.0,"Duplex, super-duplex and super-austenitic stainless steels, nickel alloys such as UNS N06059 and N06022, INCONEL alloy C-276, and INCONEL alloys 622, C22, 625, and 686 CPT, Alloy 31, 1.4562, alloy 59, alloy C4, C2000, W86026",0.25,0.0,0.0,http://www.ceweld.nl/en/product/nicrmo-686-tig
2978,0.04,,29.75,0.30000000000000004,,,,1.0,,0.0,58.0,0.0,,0.015,,0.5,,0.0,,,,,,,,,,,,,,,,,,,,,,,,,,,,,,,,,,,,,,,,,,,,,,,,,9.0,0.0,0.12,30.0,A 5.14: ER NiCrFe-7,0.0,1.1,"Nicro 52 filler metal is used for welding nickel-chromium-iron (Inconel 690) alloys to themselves, and for dissimilar welding between nickel-chromium-iron alloys and steels or stainless steels. The applications include surfacing as well as clad-side welding. Interpass temperature of 150°C should be respected,",0.0,0.0,2.0,,2.4642,0.0,,0.0,AN,,195.0,,18274: SNi6052 (NiCr30Fe9),0.0,0.013999999999999999,NiCro 52,0.0,0.0,0.0,,0.0,"Excellent resistance against oxidizing media combined with high mechanical strength at room temperature but also at extreme high temperatures combined with high ductility due to the high chromium content. Alloy 690 was developped to offer greater resistance to stress corrosion in the nuclear industry, pure water invironment..",0.0,,580.0,260.0,0.0,"Inconel 690, VDM Alloy 690, Nicrofer 6030 N, FM 52...",1.0,0.0,0.0,http://www.ceweld.nl/en/product/nicro-52
2979,0.05,,29.0,0.5,,,,1.0,,0.0,58.0,0.0,,0.015,,0.5,,0.0,,,,,,,,,,,,,,,,,,,,,,,,,,,,,,,,,,,,,,,,,,,,,,,,,9.0,0.0,0.12,30.0,A 5.14: ER NiCrFe-7,0.0,1.1,"Nicro 52 filler metal is used for welding nickel-chromium-iron (Inconel 690) alloys to themselves, and for dissimilar welding between nickel-chromium-iron alloys and steels or stainless steels. The applications include surfacing as well as clad-side welding. Interpass temperature of 150°C should be respected,",0.0,0.0,2.0,,2.4642,0.0,,0.0,AN,,195.0,,18274: SNi6052 (NiCr30Fe9),0.0,0.013999999999999999,NiCro 52 Tig,0.0,0.0,0.0,,0.0,"Excellent resistance against oxidizing media combined with high mechanical strength at room temperature but also at extreme high temperatures combined with high ductility due to the high chromium content. Alloy 690 was developped to offer greater resistance to stress corrosion in the nuclear industry, pure water invironment..",0.0,,580.0,260.0,0.0,"Inconel 690, VDM Alloy 690, Nicrofer 6030 N, FM 52...",1.0,0.0,0.0,http://www.ceweld.nl/en/product/nicro-52-tig
2980,0.04,,29.75,0.30000000000000004,,,,1.0,,0.0,57.136,0.0,,0.015,,0.5,,0.0,,,,,,,,,,,,,,,,,,,,,,,,,,,,,,,,,,,,,,,,,,,,,,,,,9.0,0.0,0.12,30.0,A 5.14: ER NiCrFe-7A,0.0,1.1,"Nicro 52M filler metal is used for welding nickel-chromium-iron (Inconel 690) alloys to themselves, and for dissimilar welding between nickel-chromium-iron alloys and steels or stainless steels. The applications include surfacing as well as clad-side welding. This product contains Boron and Zirconium to minize the tendency for ductility-dip cracking, while it is especially resistant to oxide ""floaters"" and inclusions.",0.005,0.0,2.0,,,0.0,,0.0,AN,,195.0,,18274:,0.0,0.013999999999999999,NiCro 52M Tig,0.0,0.0,0.0,,0.0,"Excellent resistance against oxidizing media combined with high mechanical strength at room temperature but also at extreme high temperatures combined with high ductility due to the high chromium content. Alloy 690 was developped to offer greater resistance to stress corrosion in the nuclear industry, pure water invironment. Similar to FM 52 but the 52M is for nuclear application where a specific (very strict) chemical analysis is requested.",0.0,,580.0,260.0,0.0,"Inconel 690, VDM Alloy 690, Nicrofer 6030 N, FM 52...",1.0,0.0,0.02,http://www.ceweld.nl/en/product/nicro-52m-tig
2981,0.1,,20.0,0.5,,,,3.0,,0.0,67.0,0.03,,0.015,,0.5,,0.0,,,,,,,,,,,,,,,,,,,,,,,,,,,,,,,,,,,,,,,,,,,,,,,,,3.0,0.0,0.12,35.0,A 5.14: ER NiCr-3,0.0,0.0,"Nicro 600 filler metal is used for welding nickel-chromium-iron (Inconel 600, 601 and 690) alloys to themselves, and for dissimilar welding between nickel-chromium-iron (Monel, Inconel and Incoloy) alloys and steels or stainless steels. The applications include surfacing as well as clad-side welding. ",0.0,0.0,2.0,1736: SG NiCr20Nb,2.4806,0.0,,0.0,AW,200.0,100.0,,18274: S Ni 6082 (NiCr20Mn3Nb),0.0,0.0,Nicro 600 ,0.0,2.5,0.0,,0.0,"High manganese of this weld deposit reduces the possibility of micro fissures. High manganese reduces creep strength, which limits its usage up to 900°F.",0.0,,640.0,420.0,0.0,"inconel 600, 2.4816, 1.4876, 2.4817, 2.4851, 1.6901, NiCr15Fe, X10NiCrAlTi 32 20, LC-NiCr15Fe, NiCr23Fe, X3CrNiN 18 10, alloy 600/B168, alloy 800 / 800H(T), N 10665, N 06601, kiln tyre, difficult to Weld steels, cock wheels",0.75,0.0,0.0,http://www.ceweld.nl/en/product/nicro-600
2982,0.1,,20.0,0.5,,,,3.0,,0.0,67.0,0.03,,0.015,,0.5,,0.0,,,,,,,,,,,,,,,,,,,,,,,,,,,,,,,,,,,,,,,,,,,,,,,,,3.0,0.0,0.12,35.0,A 5.14: ER NiCr-3,0.0,0.0,"Nicro 600 filler metal is used for welding nickel-chromium-iron (Inconel 600, 601 and 690) alloys to themselves, and for dissimilar welding between nickel-chromium-iron (Monel, Inconel and Incoloy) alloys and steels or stainless steels. The applications include surfacing as well as clad-side welding. ",0.0,0.0,2.0,1736: SG NiCr20Nb,2.4806,0.0,,0.0,AW,200.0,100.0,,18274: S Ni 6082 (NiCr20Mn3Nb),0.0,0.0,Nicro 600 Tig,0.0,2.5,0.0,,0.0,"High manganese of this weld deposit reduces the possibility of micro fissures. High manganese reduces creep strength, which limits its usage up to 900°F.",0.0,,640.0,420.0,0.0,"inconel 600, 2.4816, 1.4876, 2.4817, 2.4851, 1.6901, NiCr15Fe, X10NiCrAlTi 32 20, LC-NiCr15Fe, NiCr23Fe, X3CrNiN 18 10, alloy 600/B168, alloy 800 / 800H(T), N 10665, N 06601, kiln tyre, difficult to Weld steels, cock wheels",0.75,0.0,0.0,http://www.ceweld.nl/en/product/nicro-600-tig
2983,0.1,,23.0,0.1,,,,1.0,,0.0,60.5,0.03,,0.015,,0.27,,0.0,,,,,,,,,,,,,,,,,,,,,,,,,,,,,,,,,,,,,,,,,,,,,,,,,13.635,0.0,0.0,42.0,5.14: ER NiCrFe-11,0.0,1.35,Filler metal 601 is used for severe applications where the exposure temperature can exceed 2100°F [1150°C].,0.0,0.0,2.0,,,0.0,,0.0,AW,,,,ISO 18274: SNi6601,0.0,0.0,NiCro 601,0.0,0.0,0.0,,0.0,Excellent resistance against corrosion and oxidation and suitable for applications when exposed to hydrogen sulfide or sulfur dioxide.,0.0,,648.0,,0.0,"The nominal composition (wt.-%) of filler metal of this classification is 61 Ni, 23 Cr, 14 Fe, and 1.4 Al. 
Filler metal of this classification is used for welding nickel-chromium-iron-aluminum alloy (ASTM B 166, B 167, and B 168 having UNS number N06601)
to itself and to other high-temperature compositions.",0.0,0.0,0.0,http://www.ceweld.nl/en/product/nicro-601
2984,0.0,,0.0,0.0,,,,0.0,,0.0,0.0,0.0,,0.0,,0.0,,0.0,,,,,,,,,,,,,,,,,,,,,,,,,,,,,,,,,,,,,,,,,,,,,,,,,0.0,0.0,0.0,,A 5.9: ER 320LR,0.0,0.0,,0.0,0.0,2.0,8556: SG X CrNiMo 20 33 3,2.4659999999999997,0.0,,0.0,,,,,14343-A: G 20 33 3,0.0,0.0,320,0.0,0.0,0.0,,0.0,"Alloy 320 was designed specifically to withstand sulfuric acid. Its nickel, chromium, molybdenum and copper levels all provide excellent general corrosion resistance. Restricted carbon plus columbium stabilization permits welded fabrications to be used in corrosive environments, normally without posweld heat treatment. At 33% nickel, Alloy 320 has practical immunity to chloride stress corrosion cracking. This alloy is often chosen to solve SCC problems, which may occur with 316L stainless",1.0,,,,0.0,"Alloy 20, Carpenter 20, 320",0.0,0.0,0.0,http://www.ceweld.nl/en/product/320
2985,0.2,,25.0,0.1,,,,0.5,,0.0,60.865,0.02,,0.01,,0.5,,0.0,,,,,,,,,,,,,,,,,,,,,,,,,,,,,,,,,,,,,,,,,,,,,,,,,9.5,0.0,1.0,26.0,A 5.14: ER NiCrFe-12,0.0,2.1,Welding similar alloys that have to resist extreme high temperature and for cladding steels or stainless steels to obtain a high temperature resistant surface against oxidation.,0.0,0.0,2.0,1736: SG NiCr25FeAl,2.4649,0.0,,0.0,AW,60.0,,,18274: S Ni 6025,0.0,0.0,NiCro 602 CA (6025HT),0.0,0.0,0.0,,0.0,Excellent welding properties with high builup capacity and low dilution rate. Excellent resistance against temperature cycling conditions upto 1200oC and carburized medias. Excellent fatique strenght and creep properties.,0.0,,750.0,520.0,0.0,"Cladding against high temperature, radiant heater tubes, furnace rolls, muffles in bright annealing furnaces (H2 atmosphere), rotary kilns, pipe hangers, waste gas components, hydrogen production, methanol and ammonia synthesis, 2.4633, 2.4649, NiCr25FeAlY, Nicrofer 6025 HT, Alloy 602CA, UNS N06025",0.15,0.0,0.055,http://www.ceweld.nl/en/product/nicro-602-ca-6025ht
2986,0.17,,25.0,0.0,,,,0.07,,0.0,61.0,0.0,,0.0,,0.04,,0.0,,,,,,,,,,,,,,,,,,,,,,,,,,,,,,,,,,,,,,,,,,,,,,,,,9.7,0.0,0.0,26.0,A 5.14: ER NiCrFe-12,0.0,2.3,Welding similar alloys that have to resist extreme high temperature and for cladding steels or stainless steels to obtain a high temperature resistant surface against oxidation.,0.0,0.0,2.0,1736: SG NiCr25FeAl,2.4649,0.0,,0.0,AW,60.0,,,18274: S Ni 6025,0.0,0.0,Nicro 602 CA Tig (6025HT),0.0,0.0,0.0,,0.0,Excellent welding properties with high builup capacity and low dilution rate. Excellent resistance against temperature cycling conditions upto 1200oC and carburized medias. Excellent fatique strenght and creep properties.,0.0,,750.0,520.0,0.0,"Cladding against high temperature, radiant heater tubes, furnace rolls, muffles in bright annealing furnaces (H2 atmosphere), rotary kilns, pipe hangers, waste gas components, hydrogen production, methanol and ammonia synthesis, 1.4767, 2.4633, 2.4649, NiCr25FeAlY, Nicrofer 6025 HT, Alloy 602CA, UNS N06025",0.14,0.0,0.09,http://www.ceweld.nl/en/product/nicro-602-ca-tig-6025ht
2987,0.02,,22.19,0.0,,,,0.02,,9.0,64.058,0.0,,0.0,,0.2,,0.0,,,,,,,,,,,,,,,,,,,,,,,,,,,,,,,,,,,,,,,,,,,,,,,,,0.7000000000000001,0.0,0.0,32.0,A 5.14: ER NiCrMo-3,0.0,0.0,"Nicro 625 is developed for welding and cladding nickel-based alloys such as alloy 625 or similar materials. This alloy can also be used for welding dissimilar nickel-based alloys to each other, to alloyed steels or to stainless steels and for joining 6% molybdenum super austenitic steels.. Nicro 625 is most commonly used in the chemical processing industry, pollution control equipment, marine equipment, nuclear reactor components, pump shafts. Also used in the aerospace industry for thrust reverser assemblies, fuel nozzles, after-burners and combustion systems.",0.0,0.0,2.0,1736: SG NiCr21Mo9Nb,2.4831,0.0,,0.0,AW,110.0,,70.0,18274: S Ni 6625,0.0,0.0,Nicro 625,0.0,3.65,0.0,,0.0,"Nicro 625 is a solid drawn wire that is cleaned in a very special way to obtain cleaner and higher quality welds, especially when used for the Hotwire Tig process intermediate cleaning between the layers can be skipped and results in a bright seam with excellent ductility.  The cast and helix of this wire are kept above the EN standards to offer excellent wire feeding and a wire that comes straight out of the torch.",0.0,,750.0,460.0,0.0,"Nicro 625 is developed for welding and cladding nickel-based alloys such as alloy 625, 825 or similar materials. This alloy can also be used for welding dissimilar nickel-based alloys to each other, to alloyed steels, to stainless steels and for joining 9% Nickel steels., X10NiCrAlTi, 32-20H, 32-21, X8 Ni9, ASTM A 533 Gr1, 800H, Sanicro 28, 254SMo, inconel 625, UNS : N08926, N08825, N06625, N08020. DIN : X8Ni9, X1NiCrMoCuN25 20 6, X1NiCrMoCuN25 20 5, NiCr21Mo, NiCr22Mo9Nb W.Nr:: 1.4876, 1.5656, 1.4529, 2.4858, 2.4856, 1.4539,1.4547, 2.4660",0.162,0.0,0.0,http://www.ceweld.nl/en/product/nicro-625
2988,0.02,,22.0,0.0,,,,0.02,,9.0,64.41,0.0,,0.0,,0.2,,0.0,,,,,,,,,,,,,,,,,,,,,,,,,,,,,,,,,,,,,,,,,,,,,,,,,0.7000000000000001,0.0,0.0,32.0,A 5.14: ER NiCrMo-3,0.0,0.0,"Nicro 625 is developed for welding and cladding nickel-based alloys such as alloy 625 or similar materials. This alloy can also be used for welding dissimilar nickel-based alloys to each other, to alloyed steels or to stainless steels and for joining 6% molybdenum super austenitic steels.. Nicro 625 is most commonly used in the chemical processing industry, pollution control equipment, marine equipment, nuclear reactor components, pump shafts. Also used in the aerospace industry for thrust reverser assemblies, fuel nozzles, after-burners and combustion systems.",0.0,0.0,2.0,1736: SG NiCr21Mo9Nb,2.4831,0.0,,0.0,AW,110.0,,89.0,18274: S Ni 6625,0.0,0.0,Nicro 625 Tig,0.0,3.5,0.0,,0.0,Nicro 625 is a solid drawn wire that is cleaned in a very special way to obtain cleaner and higher quality welds with a bright seam and excellent ductility.  Long term use at working temperatures between 600°C and 800°C should be avoided.,0.0,,750.0,450.0,0.0,"Nicro 625 is developed for welding and cladding nickel-based alloys such as alloy 625, 825 or similar materials. This alloy can also be used for welding dissimilar nickel-based alloys to each other, to alloyed steels, to stainless steels and for joining 9% Nickel steels., X10NiCrAlTi, 32-20H, 32-21, X8 Ni9, ASTM A 533 Gr1, 800H, Sanicro 28, 254SMo, inconel 625, UNS : N8904, N08926, N08825, N06625, N08020. DIN : X8Ni9, X1NiCrMoCuN25 20 6, X1NiCrMoCuN25 20 5, NiCr21Mo, NiCr22Mo9Nb W.Nr:: 1.4876, 1.5656, 1.4529, 2.4858, 2.4856, 1.4539, 1.4529, 1.4547, 2.4660",0.15,0.0,0.0,http://www.ceweld.nl/en/product/nicro-625-tig
2989,0.07,,17.5,0.05,,,,0.1,,3.0,52.0,0.008,,0.001,,0.15,,0.0,,,,,,,,,,,,,,,,,,,,,,,,,,,,,,,,,,,,,,,,,,,,,,,,,20.766,0.0,0.05,28.0,A 5.14: ER NiFeCr-2 ,0.0,0.4,"NiCro 718 is used in a wide range of applications such as components for liquid fueled rockets, rings, casings and various formed sheet metal parts for aircraft and land-based gas turbine engines, and cryogenic tankage. 
It is also used for fasteners and instrumentation parts. 
718 filler metal can be also used for cladding and overlay of parts in the oil and gas industry.",0.005,0.0,2.0,1736: SG-NiCr19NbMoTi,2.4667,0.0,,0.0,AW,,,,18274: S Ni 7718 (NiFe19Cr19Nb5Mo3),0.0,0.0,NiCro 718,0.0,5.0,0.0,,0.0,"Special alloy with age hardenable deposit and simmilar mechanical properties as the base metal.
Age hardened condition: 720ºC for 8 Hours, furnace Cool 55ºC/ hour to 620ºC, than Air Cool for 8 hours.
 
 ",1.0,,860.0,580.0,0.0,"Nicro 718 is used for welding Inconel 718(2.4668), 706 and X-750 (X750)",0.9,0.0,0.0,http://www.ceweld.nl/en/product/nicro-718
2990,0.07,,17.5,0.05,,,,0.1,,3.0,52.0,0.008,,0.001,,0.15,,0.0,,,,,,,,,,,,,,,,,,,,,,,,,,,,,,,,,,,,,,,,,,,,,,,,,20.766,0.0,0.05,28.0,A 5.14: ER NiFeCr-2 ,0.0,0.4,"NiCro 718 is used in a wide range of applications such as components 
for liquid fueled rockets, rings, casings and various formed sheet metal 
parts for aircraft and land-based gas turbine engines, and cryogenic tankage. 
It is also used for fasteners and instrumentation parts. 
718 filler metal can be also used for cladding and overlay of parts 
in the oil and gas industry.",0.005,0.0,2.0,1736: SG-NiCr19NbMoTi,2.4667,0.0,,0.0,AW,,,,18274: S Ni 7718 (NiFe19Cr19Nb5Mo3),0.0,0.0,NiCro 718 TIG,0.0,5.0,0.0,,0.0,"Special alloy with age hardenable deposit and simmilar mechanical properties as the base metal.
Age hardened condition: 720ºC for 8 Hours, furnace Cool 55ºC/hour to 620ºC than Air Cool for 8 hours",1.0,,860.0,580.0,0.0,"Nicro 718 is used for welding Inconel 718(2.4668), 706 and X-750 (X750)",0.9,0.0,0.0,http://www.ceweld.nl/en/product/nicro-718-tig
2991,0.0,,37.5,0.0,,,,0.5,,0.5,55.0,0.0,,0.0,,0.30000000000000004,,0.0,,,,,,,,,,,,,,,,,,,,,,,,,,,,,,,,,,,,,,,,,,,,,,,,,1.0,0.0,1.0,30.0,AWS A5.14  ERNiCr-7,0.0,0.975,"FM 72M is used for the overlay cladding of ferrous materials used in high temperature applications, and the welding of nickel-chromium-iron alloy",0.0,0.0,2.0,1736:,,0.0,,0.0,AW,,,,18274: S Ni 6073,0.0,0.0,NiCro 72M,0.0,0.625,0.0,,0.5,,1.0,,690.0,100.0,0.0,"ASTM B163, B166, B167, B168 with UNS N06690, IN657, Inco 671/800H",0.0,0.0,0.0,http://www.ceweld.nl/en/product/nicro-72m
2992,0.01,,37.5,0.2,,,,0.1,,0.0,55.0,0.0,,0.008,,0.1,,0.0,,,,,,,,,,,,,,,,,,,,,,,,,,,,,,,,,,,,,,,,,,,,,,,,,0.2,0.0,0.0,30.0,AWS A5.14  ERNiCr-4,0.0,0.0,"FM 72M is used for the overlay cladding of ferrous materials used in high temperature applications, and the welding of nickel-chromium-iron alloy",0.0,0.0,2.0,1736:,,0.0,,0.0,AW,,,,18274: S Ni 6072 (NiCr44Ti),0.0,0.0,NiCro 72M TIG,0.0,0.0,0.0,,0.0,,1.0,,690.0,100.0,0.0,"ASTM B163, B166, B167, B168 with UNS N06690, IN657, Inco 671/800H",0.6000000000000001,0.0,0.0,http://www.ceweld.nl/en/product/nicro-72m-tig
2993,0.08,,15.5,0.5,,,,2.35,,0.0,0.0,0.0,,0.0,,0.35000000000000003,,0.0,,,,,,,,,,,,,,,,,,,,,,,,,,,,,,,,,,,,,,,,,,,,,,,,,8.0,0.0,0.0,30.0,A 5.14: ER NiCrFe-6,0.0,0.0,Cladding applications to resist extreme high temperatures and thermal shocks in extreme corrosive invironments.,0.0,0.0,2.0,,,0.0,,0.0,AW,,,,18274: SNi7092 (NiCr15Ti3Mn),0.0,0.0,Nicro 92,0.0,0.0,67.0,,0.0,Nicro 92 provides high mechanical strenght and corrosion resistance at temperatures ranging from the cryogenic region to over 980ºC. The weld deposit can be age hardened for greater strenght at temperatures to about 700ºC.,0.0,,552.0,,0.0,"Joining Inconel and Incoloy alloys to stainless steels, carbon steels, Monel alloys, joining Monel alloys and Nickel 200 to stainless steels and joining stainless steels to carbon steels. This filler metal can also be used for welding Nickel steels. Excelent for cladding valves and pistons at high working temperature engines.",3.0,0.0,0.0,http://www.ceweld.nl/en/product/nicro-92
2994,0.15,,29.0,0.30000000000000004,,,,1.0,,0.0,59.5461,0.0,,0.0,,0.5,,0.0,,,,,,,,,,,,,,,,,,,,,,,,,,,,,,,,,,,,,,,,,,,,,,,,,4.25,0.0,0.0,45.0,A 5.14: ER NiCrFeAl-1,0.0,3.25,"Nicro FM 53MD is used for the gas-tungsten-arc and gas-metal-arc welding of INCONEL alloy 693, and the overlaying of carbon steels and stainless steels to provide a nickel-chromium-aluminum alloy corrosion resistant surface. ",0.0,0.0,2.0,1736: SG NiCr29FeAl (mod),,0.0,,0.0,AW,,,,18274: ,0.0,0.0,Nicro FM 53MD Tig,0.0,1.5,0.0,,0.0,"Excellent welding properties with high builup capacity and low dilution rate. Excellent resistance against temperature cycling conditions exeeding 1200oC and carburized medias. Excellent fatique strenght and creep properties. The high chromium and aluminum levels provide excellent resistance to metal dusting in chemical and petrochemical applications. The product also provides excellent resistance to carburization, sulfidation, and other high temperature corrosion forms Welding similar alloys that have to resist extreme high temperature and for cladding steels or stainless steels to obtain a high temperature resistant surface against oxidation.",0.0,,760.0,,0.0,"Cladding against high temperature, radiant heater tubes, furnace rolls, muffles in bright annealing furnaces (H2 atmosphere), rotary kilns, pipe hangers, waste gas components, hydrogen production, methanol and ammonia synthesis, Inconel alloy 693",0.5039,0.0,0.0,http://www.ceweld.nl/en/product/nicro-fm-53md-tig
2995,0.1,,25.5,0.0,,,,1.75,,0.0,5.0,0.0,,0.0,,0.6000000000000001,,0.0,,,,,,,,,,,,,,,,,,,,,,,,,,,,,,,,,,,,,,,,,,,,,,,,,0.0,0.0,0.0,15.0,A 5.9: ER 327 (~329),0.0,0.0,"Cap layers for joining refractory Cr-Al-Si steels, cladding corrosion resistant overlays, cladding heat resistant overlays up to 1100ºC, cladding components in a sulphurous environment.",0.0,0.0,2.0,8556: X 12 CrNi 25 4,1.482,0.0,,0.0,,50.0,,,14343-A: G 25 4,0.0,0.0,327,0.0,0.0,0.0,,0.0,"High chromiualloyed welding wire (ER 32ER 329) based on a 25% Chromium and 4% Nickel deposit for cladding and joining components against corrosion, higheat and wear resistance Excellent weld metal quality and ray soundness, stable arc at high currents and good machinable deposit.",0.0,,650.0,450.0,0.0,"

W.Nr:1.47101.47451.47121.47621.47131.47731.47221.4776

EN ASTM/ACIG-X30CrSi6G-X40CrSi23 TP433X10CrSi6 502X10CrAl24 TP443X10CrAl7 502X8Cr30X10CrSi13G-X40CrSi29

W.Nr:1.47241.48201.47291.48211.47401.48221.47421.4823

EN ASTM/ACIX10CrAl13 TP405-CA15G-X12 CrSi 26 5G-X40CrSi13X20 CrNiSi 25 4 TP329G-X40CrSi17G-X40CrNi 25 4 TP329X10CrAl18 430B-TP430G-X40CrNiSi 27 4 TP329HC



 ",0.0,0.0,0.0,http://www.ceweld.nl/en/product/327
2996,0.15,,0.0,24.35,,,,4.0,,0.0,65.5,0.0,,0.0,,1.25,,0.0,,,,,,,,,,,,,,,,,,,,,,,,,,,,,,,,,,,,,,,,,,,,,,,,,2.5,0.0,0.0,30.0,A 5.14: ER NiCu-7,0.0,0.0,"Shipbuilding, seawater evaporation plants, tubes, pump building, offshore etc. NiCu30Mn is suitable for dissimilar welding between Nickel 200-201, stainless steel, carbon steel, Inconel and Incoloy alloys, Nickel Copper and Copper nickel alloys.
