Repository: PrasannS/WeldingAnalysis

# Analyzing Weld Composite Material and Mechanial properties using statistical / machine learning approaches

## Webscraping

### The data for this projects was obtained via webscraping welding materials data from the following sites

- [Certilas Welding Products Dataset](https://certilas.nl/en/catalogue)
- [Lincoln Electric Welding Products Dataset](https://www.lincolnelectric.com/en-us/consumables/Pages/consumables.aspx)
- [Citrination Weld Composites Dataset](https://citrination.com/datasets/114194/show_search?searchMatchOption=fuzzyMatch)

This scraping was done through the combination of webscraping and data preprocessing using BeautifulSoup and Pandas. See

File: data/combined_data/200124_final_data.csv (part 32 of 37)
",0.0,0.0,2.0,1736: SG-NiCu30MnTi,2.4377,0.0,,0.0,AW,70.0,,,18274: S Ni 4060,0.0,0.0,NiCu30Mn,0.0,0.0,0.0,,0.0,"This Nickel Copper weld metal has properties similar to “Monel 400”. It has good strength and resists corrosion in many media, including sea water, salts and reducing acids. The weld metal is not age hardenable and when used to join Monel 500 it has lower strength then the base metal.",0.0,,450.0,300.0,0.0," 2.4360, 2.4375, NiCu30Fe, NiCu30Al, Monel 400, R405, alloy K500 and dissimilar welding between these alloys.",2.25,0.0,0.0,http://www.ceweld.nl/en/product/nicu30mn
2997,0.15,,0.0,24.35,,,,4.0,,0.0,65.5,0.0,,0.0,,1.25,,0.0,,,,,,,,,,,,,,,,,,,,,,,,,,,,,,,,,,,,,,,,,,,,,,,,,2.5,0.0,0.0,30.0,A 5.14: ER NiCu-7,0.0,0.0,"Shipbuilding, seawater evaporation plants, tubes, pump building, offshore etc. 
",0.0,0.0,2.0,1736: SG-NiCu30MnTi,2.4377,0.0,,0.0,AW,80.0,,,18274: S Ni 4060,0.0,0.0,NiCu30Mn Tig,0.0,0.0,0.0,,0.0,"This Nickel Copper weld metal has properties similar to “Monel 400”. It has good strength and resists corrosion in many media, including sea water, salts and reducing acids. The weld metal is not age hardenable and when used to join Monel 500 it has lower strength then the base metal.",0.0,,450.0,300.0,0.0,"2.4360, 2.4375, NiCu30Fe, NiCu30Al, Monel alloy 400, R405, alloy K500 and dissimilar welding between these alloys.",2.25,0.0,0.0,http://www.ceweld.nl/en/product/nicu30mn-tig
2998,0.0,,0.0,0.0,,,,54.0,,0.0,0.0,0.0,,0.0,,0.0,,0.0,,,,,,,,,,,,,,,,,,,,,,,,,,190.0,,,,,,,,,,,,,,,,,,,,,,,42.0,0.0,0.0,,A 5.15: E NiFe-C1,0.0,0.0,"NiFe 2 is suitable for welding grey and malleable cast iron, equally suitable for SG iron. Use this type in case a high tensile strength is required or because of his non overheating coating. Also suitable for joining steel to cast iron ! 
",0.0,0.0,3.0,1736: E NiFe-1-BG 23,,0.0,,1.0,AW,,,,1071: E NiCu-1,0.0,0.0,NiFe 2,0.0,0.0,0.0,,0.0,"NiFe 2 has a few benefits compare to other “FeNi” types because of improvements, such as: weldable with very low current, non overheating coating and a powerful arc at very low amps. The deposit is free from porosity even on old and or otherwise diluted base material.
Preheating is normally done to slow down the cooling speed, in case you can not control the cooling speed it is better to keep the work peace at a low temperature during welding and hammer immediately after welding.",1.0,180.0,430.0,,0.0,"Spheroidal cast iron, deluted cast iron, old cast iron, steel to cast iron etc. EN 1561: EN-GJL-100 (GG10) till EN-GJL-350 (GG35), EN 1562: EN-GJMB-350 (GTS 35) till EN-GJMB-550 (GTS 55), EN- GJMW-350 (GTW 35) till EN- GJMW-550 (GTW 55), EN1563: EN-GJS-400 (GGG 40) till EN-GJS-700 (GGG 70).
 ",0.0,0.0,0.0,http://www.ceweld.nl/en/product/nife-2
2999,1.5,,0.0,0.0,,,,11.0,,0.0,44.0,0.0,,0.0,,0.0,,0.0,,,,,,,,,,,,,,,,,,,,,,,,,,190.0,,,,,,,,,,,,,,,,,,,,,,,45.0,0.0,0.0,35.0,A 5.15: ER NiFeMn-CI,0.0,0.0,"Ductile, gray and malleable Cast Iron and cast steel repairs, rebuilding wornout parts and also suitable for joining steel to cast Iron.",0.0,0.0,2.0,1736:,,0.0,,1.0,AW,,,,1071: S CI 6002 (S C NiFeMn-CI),0.0,0.0,NiFe 44Mn (NI-ROD),0.0,0.0,0.0,,0.0,Excellent wetting properties that enable this welding wire to weld with high welding speed due to the high manganese content. Thermal expansion is very low (close to NILO) and the weld deposit is extremely crack resistant.,0.0,,690.0,100.0,0.0,"Grey cast iron, malleable, nodular : NF A 32-101 : FGL 150, 200, 250, 300, 350, 400. NF A 32-201 : FGS 370-17, 400-12, 500-7, 600-3, 700-2. NF A 32-702 : MN 350-10, 380-18, 450-6, 350-4, 650-3. DIN 1691 : CG-14, 18, 25, 30. DIN 1693 : GGG-40, 50, 60, 70. DIN 1692 : GTS-35, 45, 55, 65, 70.",0.0,0.0,0.0,http://www.ceweld.nl/en/product/nife-44mn-ni-rod
3000,1.5,,0.0,0.0,,,,0.0,,0.0,55.0,0.0,,0.0,,0.0,,0.0,,,,,,,,,,,,,,,,,,,,,,,,,,185.0,,,,,,,,,,,,,,,,,,,,,,,43.5,0.0,0.0,,A 5.15: E NiFe-C1,0.0,0.0,"Suitable for welding stainless steels containing 12-14 Cr. Also for welding mild and low alloy steels which are exposed to termperatures up to 450C. Cast Iron repairs, rebuilding shafts, wheels, critical joints between steel and cast iron etc.",0.0,0.0,2.0,1736:,2.4472,0.0,,1.0,AW,,,,1071: SC NiFe-1,0.0,0.0,NiFe 55 ,0.0,0.0,0.0,,0.0,"Nickel Iron based filler metal for joint welding and claddings on cast Iron. Very wel suited also for dissimilar welding between cast iron and high alloyed stainless and heat resistant steels or mild steels. Excellent Weldabillity with extreme crack resistance with a ductile weld deposit. Good welding and wetting characteristics and high resistance against porosity. The weld metal is corrosion and heat resistant. Very well suitable for welding with robotics or automated processes.
 ",0.0,,420.0,220.0,0.0,"Grey cast iron, malleable, nodular : NF A 32-101 : FGL 150, 200, 250, 300, 350, 400. NF A 32-201 : FGS 370-17, 400-12, 500-7, 600-3, 700-2. NF A 32-702 : MN 350-10, 380-18, 450-6, 350-4, 650-3. DIN 1691 : CG-14, 18, 25, 30. DIN 1693 : GGG-40, 50, 60, 70. DIN 1692 : GTS-35, 45, 55, 65, 70.",0.0,0.0,0.0,http://www.ceweld.nl/en/product/nife-55
3001,0.03,,0.0,0.4,,,,0.7000000000000001,,0.0,55.0,0.0,,0.0,,0.1,,0.0,,,,,,,,,,,,,,,,,,,,,,,,,,185.0,,,,,,,,,,,,,,,,,,,,,,,43.77,0.0,0.0,16.0,A 5.15: E NiFe-C1,0.0,0.0,"Cast Iron repairs, rebuilding shafts, wheels, critical joints between steel and cast iron etc.",0.0,0.0,2.0,1736:,2.4472,0.0,,1.0,AW,,,,1071: NiFe-1,0.0,0.0,NiFe 55 Tig,0.0,0.0,0.0,,0.0,"Nickel Iron based filler metal for joint welding and claddings on cast Iron. Very wel suited also for dissimilar welding between cast iron and high alloyed stainless and heat resistant steels or mild steels. Excellent Weldabillity with extreme crack resistance with a ductile weld deposit. Good welding and wetting characteristics and high resistance against porosity. The weld metal is corrosion and heat resistant. Very well suitable for welding with robotics or automated processes.
 ",0.0,,450.0,350.0,0.0,"Grey cast iron, malleable, nodular : NF A 32-101 : FGL 150, 200, 250, 300, 350, 400. NF A 32-201 : FGS 370-17, 400-12, 500-7, 600-3, 700-2. NF A 32-702 : MN 350-10, 380-18, 450-6, 350-4, 650-3. DIN 1691 : CG-14, 18, 25, 30. DIN 1693 : GGG-40, 50, 60, 70. DIN 1692 : GTS-35, 45, 55, 65, 70.",0.0,0.0,0.0,http://www.ceweld.nl/en/product/nife-55-tig
3002,0.1,,0.0,0.4,,,,1.0,,0.0,60.0,0.0,,0.0,,0.2,,0.0,,,,,,,,,,,,,,,,,,,,,,,,,,160.0,,,,,,,,,,,,,,,,,,,,,,,38.3,0.0,0.0,6.0,A 5.15: E NiFe-C1,0.0,0.0,"Cast Iron repairs, rebuilding shafts, wheels, critical joints between steel and cast iron etc.",0.0,0.0,2.0,,2.456,0.0,,1.0,AW,,,,1071: SC NiFe-1,0.0,0.0,NiFe 60-40,0.0,0.0,0.0,,0.0,Nickel Iron based filler metal for joint welding and claddings on cast Iron. Very wel suited also for dissimilar welding between cast iron and high alloyed stainless and heat resistant steels or mild steels. Excellent Weldabillity with extreme crack resistance with a ductile weld deposit. Good welding and wetting characteristics and high resistance against porosity. Very well suitable for welding with robotics or automated processes.,0.0,,350.0,250.0,0.0,"Grey cast iron, malleable, nodular : NF A 32-101 : FGL 150, 200, 250, 300, 350, 400. NF A 32-201 : FGS 370-17, 400-12, 500-7, 600-3, 700-2. NF A 32-702 : MN 350-10, 380-18, 450-6, 350-4, 650-3. DIN 1691 : CG-14, 18, 25, 30. DIN 1693 : GGG-40, 50, 60, 70. DIN 1692 : GTS-35, 45, 55, 65, 70, X120Mn12, 1.3401",0.0,0.0,0.0,http://www.ceweld.nl/en/product/nife-60-40
3003,1.1,,0.0,0.6000000000000001,,,,1.1,,0.0,54.0,0.0,,0.0,,1.2,,0.0,,,,,,,,,,,,,,,,,,,,,,,,,,190.0,,,,,,,,,,,,,,,,,,,,,,,43.0,0.0,0.0,10.0,A 5.15: E NiFe-C1,0.0,0.0,"NiFe 60/40 K is suitable for welding grey and malleable cast iron, equally suitable for SG iron. Use this type in case a high tensile strength is required and due to the special coating to weld in difficult welding positions.",0.0,0.0,3.0,1736: E NiFe-1-BG 11,,0.0,,1.0,AW,,,,1071: EC NiCu-1,0.0,0.0,NiFe 60/40 K,0.0,0.0,0.0,,0.0,"NiFe 60/40 K has a few benefits compare to other “FeNi” types because of improvements, such as: weldable with very low current, copper coated core wire and a powerful arc at very low amps.
Preheating is normally done to slow down the cooling speed, in case you can not control the cooling speed it is better to keep the work peace at a low temperature during welding and hammer immediately after welding.",1.0,120.0,500.0,350.0,0.0,"Spheroidal cast iron, deluted cast iron, old cast iron, steel to cast iron etc. EN 1561: EN-GJL-100 (GG10) till EN-GJL-350 (GG35), EN 1562: EN-GJMB-350 (GTS 35) till EN-GJMB-550 (GTS 55), EN- GJMW-350 (GTW 35) till EN- GJMW-550 (GTW 55), EN1563: EN-GJS-400 (GGG 40) till EN-GJS-700 (GGG 70).",0.0,0.0,0.0,http://www.ceweld.nl/en/product/nife-6040-k
3004,0.2,,62.0,0.0,,,,0.4,,0.0,1.6,0.0,,0.0,,36.0,,0.0,,,,,,,,,,,,,,,,,,,,,,,,,,,,,,,,,,,,,,,,,,,,,,,,,0.0,0.0,0.0,25.0,no class,0.0,0.0,Welding applications that require the lowest thermal expansion to avoid solidification and reheat cracking.,0.0,0.0,2.0,1736:,,0.0,,0.0,AW,,,,no class,0.0,0.0,NILO FM CF36,0.0,0.0,0.0,,0.0,"NILO FM 36 is used for welding NILO Alloy 36, Filler Metal CF 36 is formulated to have low thermal expansion characteristics similar to NILO Alloy 36, while providing freedom from solidification and reheat cracking. CF 36 is available for Tig, Mig and SAW process.",0.0,,550.0,,0.0,"Nilo alloy 36, Invar, cast Iron,",0.0,0.0,0.0,http://www.ceweld.nl/en/product/nilo-fm-cf36
3005,0.15,,0.0,0.25,,,,1.0,,0.0,0.0,0.03,,0.015,,0.75,,0.0,,,,,,,,,,,,,,,,,,,,,,,,,,,,,,,,,,,,,,,,,,,,,,,,,1.0,0.0,0.0,20.0,5.14: ER Ni-1,0.0,1.5,"NiTi 3 is developed for welding and cladding Nickel 200 and Nickel 201. This alloy is also suited for surfacing of steel. Dissimilar welding applications of filler metal NiTi 3 include joining Nickel 200 and 201 to stainless steels, copper-nickel alloys, and Monel alloys. It is also used for joining Monel alloys and copper-nickel alloys to carbon steels, and for joining copper-nickel alloys to Inconel en Incoloy alloys. ",0.0,0.0,2.0,1736:,2.4155,0.0,,0.0,AW,120.0,,,18274: S Ni 2061,0.0,0.0,NiTi3,0.0,0.0,93.0,,0.0,"The reaction of titanium with carbon maintains a low level of free carbon and enables the filler metal to be used with Nickel 201. The weld metal has good corrosion resistance, particularly in alkali’s.",0.0,,414.0,60.0,0.0,"NiTi 3 is developed for welding and cladding Nickel 200 and Nickel 201. This alloy is also suited for surfacing of steel. Dissimilar welding applications of filler metal NiTi 3 include joining Nickel 200 and 201 to stainless steels, copper-nickel alloys, and Monel alloys. It is also used for joining Monel alloys and copper-nickel alloys to carbon steels, and for joining copper-nickel alloys to Inconel en Incoloy alloys. Type of alloys : Nickel 200 - Nickel 201, UNS Nr (unified numbering system) : N 02200 - N 02201. DIN 17 742:Ni 99.6 ; Ni 99.2 ; LC-Ni99.6 ; LC-Ni99 Mat n° : 2.4060 - 2.4061 - 2.4066- 2.4068",2.75,0.0,0.0,http://www.ceweld.nl/en/product/niti3
3006,0.1,,25.5,0.0,,,,1.75,,0.0,5.0,0.0,,0.0,,0.6000000000000001,,0.0,,,,,,,,,,,,,,,,,,,,,,,,,,,,,,,,,,,,,,,,,,,,,,,,,0.0,0.0,0.0,15.0,A 5.9: ER 327 (~329),0.0,0.0,"Cap layers for joining refractory Cr-Al-Si steels, cladding corrosion resistant overlays, cladding heat resistant overlays up to 1100ºC, cladding components in a sulphurous environment.",0.0,0.0,2.0,8556: X 12 CrNi 25 4,1.482,0.0,,0.0,,50.0,,,14343-A: W 25 4,0.0,0.0,327 Tig,0.0,0.0,0.0,,0.0,"High chromiualloyed welding wire (ER 32ER 329) based on a 25% Chromium and 4% Nickel deposit for cladding and joining components against corrosion, higheat and wear resistance Excellent weld metal quality and ray soundness, stable arc at high currents and good machinable deposit.",0.0,,650.0,450.0,0.0,"

W.Nr:1.47101.47451.47121.47621.47131.47731.47221.4776

EN ASTM/ACIG-X30CrSi6G-X40CrSi23 TP433X10CrSi6 502X10CrAl24 TP443X10CrAl7 502X8Cr30X10CrSi13G-X40CrSi29

W.Nr:1.47241.48201.47291.48211.47401.48221.47421.4823

EN ASTM/ACIX10CrAl13 TP405-CA15G-X12 CrSi 26 5G-X40CrSi13X20 CrNiSi 25 4 TP329G-X40CrSi17G-X40CrNi 25 4 TP329X10CrAl18 430B-TP430G-X40CrNiSi 27 4 TP329HC



 ",0.0,0.0,0.0,http://www.ceweld.nl/en/product/327-tig
3007,0.15,,0.0,0.25,,,,1.0,,0.0,0.0,0.03,,0.015,,0.75,,0.0,,,,,,,,,,,,,,,,,,,,,,,,,,,,,,,,,,,,,,,,,,,,,,,,,1.0,0.0,0.0,20.0,5.14: ER Ni-1,0.0,1.5,"NiTi 3 is developed for welding and cladding Nickel 200 and Nickel 201. This alloy is also suited for surfacing of steel. Dissimilar welding applications of filler metal NiTi 3 include joining Nickel 200 and 201 to stainless steels, copper-nickel alloys, and Monel alloys. It is also used for joining Monel alloys and copper-nickel alloys to carbon steels, and for joining copper-nickel alloys to Inconel en Incoloy alloys. ",0.0,0.0,2.0,1736:,2.4155,0.0,,0.0,AW,120.0,,,18274: S Ni 2061,0.0,0.0,NiTi3 Tig,0.0,0.0,93.0,,0.0,"The reaction of titanium with carbon maintains a low level of free carbon and enables the filler metal to be used with Nickel 201. The weld metal has good corrosion resistance, particularly in alkali’s. ",0.0,,414.0,60.0,0.0,"NiTi 3 is developed for welding and cladding Nickel 200 and Nickel 201. This alloy is also suited for surfacing of steel. Dissimilar welding applications of filler metal NiTi 3 include joining Nickel alloy 200 and 201 to stainless steels, copper-nickel alloys, and Monel alloys. It is also used for joining Monel alloys and copper-nickel alloys to carbon steels, and for joining copper-nickel alloys to Inconel en Incoloy alloys. Type of alloys : Nickel 200 - Nickel 201, UNS Nr (unified numbering system) : N 02200 - N 02201. DIN 17 742:Ni 99.6 ; Ni 99.2 ; LC-Ni99.6 ; LC-Ni99 Mat n° : 2.4060 - 2.4061 - 2.4066- 2.4068",2.75,0.0,0.0,http://www.ceweld.nl/en/product/niti3-tig
3008,0.12,,1.5,0.0,,,,2.0,,0.4,0.0,0.0,,0.0,,0.5,,0.0,,,,,,,,,,,,,,,,,,,,,,,,,,302.5,,,,,,,,,,,,,,,,,,,,,,,0.0,0.0,0.0,,A 5.21:,0.0,0.0,"280-325 HB, hardfacing and rebuilding alloy for wornout wheels, rails, tracks, tires, conveyors, crossings, bufferlayers prior to hardfacing. Excelent wear and abrasion resistance against heavy impact and shock, good machinable with carbide tools
",0.0,0.0,4.0,,,0.0,,1.0,AW,,,,14700: T Fe3,0.0,0.0,OA 300,0.0,0.0,0.0,,0.0,"Due to the high resistance to cracking and toughness, all weld metal requires no buffer layer. Suited for wear parts subject to heavy impact and shock. The interpass temperature should be maximum 250ºC. The weld metal is machinable with carbide tip tools, hardening is possible. The maximum hardness is dependent on the base metal and is usualy already achieved in the first layer.",24.0,150.0,,,0.0,"Rails repair, crossings, concrete bars, crane, railway and tram tracks, conveyors and transport surfaces, tires, bucket and loader teeth, cruscher jaws, bufferlayers etc.",0.0,0.0,0.0,http://www.ceweld.nl/en/product/oa-300
3009,0.12,,1.2,0.0,,,,1.5,,0.4,2.4,0.0,,0.0,,0.4,,0.0,,,,,,,,,,,,,,,,,,,,,,,,,,355.0,,,,,,,,,,,,,,,,,,,,,,,0.0,0.0,0.0,,A 5.21:,0.0,0.0,"320-390 HB, hardfacing and rebuilding alloy for wornout wheels, rails, tracks, tires, conveyors, crossings, bufferlayers prior to hardfacing. Excelent wear and abrasion resistance against heavy impact and shock, good machinable with carbide tools
",0.0,0.0,4.0,,,0.0,,1.0,AW,,,,14700: T Fe3,0.0,0.0,OA 350,0.0,0.0,0.0,,0.0,"Due to the high resistance to cracking and toughness, all weld metal requires no buffer layer. Suited for wear parts subject to heavy impact and shock. The interpass temperature should be maximum 250ºC. The weld metal is machinable with carbide tip tools, hardening is possible. The maximum hardness is dependent on the base metal and is usualy already achieved in the first layer.",24.0,150.0,,,0.0,"Rails repair, crossings, concrete bars, crane, railway and tram tracks, conveyors and transport surfaces, tires, bucket and loader teeth, cruscher jaws, bufferlayers etc.",0.0,0.0,0.0,http://www.ceweld.nl/en/product/oa-350
3010,0.15,,2.05,0.0,,,,1.5,,3.25,0.65,0.0,,0.0,,0.4,,0.4,,,,,,,,,,,,,,,,,,,,,,,,,,400.0,,,,,,,,,,,,,,,,,,,,,,,91.6,0.0,0.0,,A 5.21: special alloy,0.0,0.0,"385-415 HB, rebuilding and hardfacing alloy for extreme critical applications where extreme impact loads and surface pressure  causes deformation and cracks that need to be solved.",0.0,0.0,4.0,8555: special alloy,,0.0,,1.0,AW,,,,14700: special alloy,0.0,0.0,OA 400,0.0,0.0,0.0,,0.0,"Due to the high resistance to cracking and toughness, all weld metal requires no buffer layer. Suited for wear parts subject to heavy pressure, impact and shock. The interpass temperature should be maximum 250ºC. The weld metal is machinable with carbide tip tools, hardening is possible. The maximum hardness is dependent on the base metal and is usually already achieved in the first layer.",24.0,150.0,,,0.0,"Rebuilding wornout wheels, hammers, lime stone crushing rollers, crossings, concrete bars, crane, railway and tram tracks, conveyors and transport surfaces, kiln tire support rollers, bucket and loader teeth, crusher jaws, buffer layers prior to hard facing.",0.0,0.0,0.0,http://www.ceweld.nl/en/product/oa-400
3011,0.30000000000000004,,14.0,0.0,,,,0.8,,0.0,0.4,0.0,,0.0,,0.6000000000000001,,0.0,,,,,,,,,,,,,,,,,,,,,,,,,,47.0,,,,,,,,,,,,,,,,,,,,,,,0.0,0.0,0.0,,5.22: ~E420,0.0,0.0,Rebuilding parts that faces wear combined with corrosion and impact.,0.0,0.0,4.0,,1.4028,0.0,,4.0,AW,,,,14700: T Z Fe8,0.0,0.0,OA 4028,0.0,0.0,0.0,,0.0,"Extreme tough and corrosion resistant weld deposit, well suited for parts that encounter wear from sea water plant and power plant operation. This acid corrosion resistance alloy has a 14% Cr. content combined with 0,3% carbon that results in excellent wear properties.",24.0,150.0,,,0.0,"Bridge bearings, sealing surfaces, corrosion slide ring sealing, roller bearings, centrifuges, valves, pumps, shafts etc.",0.0,0.0,0.0,http://www.ceweld.nl/en/product/oa-4028
3012,0.05,,14.0,0.0,,,,1.0,,0.75,4.5,0.0,,0.0,,0.9,,0.0,,,,,,,,,,,,,,,,,,,,,,,,,,39.5,,,,,,,,,,,,,,,,,,,,,,,78.8,0.0,0.0,,A 5.22: 410NiMo ,0.0,0.0,"Bridge bearings, sealing surfaces, corrosion, slide ring sealing, centrifuge, continuos casting rolls",0.0,0.0,4.0,8555:,1.4351,0.0,,4.0,AW,,,,14700: ~410NiMo,0.0,0.0,OA 410 NiMo,0.0,0.0,0.0,,0.0,"The corrosion resistant deposit with a medium hardness is resistant against impact wear as well as permanent stress by heat influence, metal wear and high surface pressure
 ",24.0,150.0,,,0.0,"Water and steam turbine parts of the same kind, thermoshock and high heat resistant. 1.4313, 1.4002, (G)X5CrNi(Mo) 13 4, X6CrAl 13, Grade CA 6 NM.",0.0,0.0,0.0,http://www.ceweld.nl/en/product/oa-410-nimo
3013,0.03,,19.5,0.0,,,,6.8,,0.0,8.5,0.0,,0.0,,0.8,,0.0,,,,,,,,,,,,,,,,,,,,,,,,,,,,,,,,,,,,,,,,,,,,,,,,,64.37,0.0,0.0,40.0,A 5.22:,0.0,0.0,"Repair jobs where high strength and toughness is required. 
Joining austenitic manganese steels with themselves or with other steels. 
Buffer layer before hardfacing and maintenance on hard-to-weld steels.
Armour plate and Joining 14% manganese steels. ",0.0,0.0,4.0,8555: MF-8-GF-150/400-KPZ,1.4369999999999998,0.0,,0.0,AW,80.0,,,14700: T Fe10,0.0,0.0,OA 4370,0.0,0.0,0.0,,0.0,"
Special flux cored self shielded stainless steel wire for open arc welding
The weld beads produced have a selreleasing slag covering that leaves a clean surface
Sound deposits are obtained even in the presence of cross draughts
Primary choice for cladding and rebuilding application, suitable for joining and cladding
Provides maximum productivity for outdoor jobs
",24.0,150.0,680.0,500.0,0.0,"Tools steels* Low alloyed steels * Austenitic steels with Mn : type Z 120 M 12 Spring steels : 45S7*, 51S7*; 56SC7*, 45C4*, ...dissimilar welding",0.0,0.0,0.0,http://www.ceweld.nl/en/product/oa-4370
3014,3.7,,32.0,0.0,,,,0.2,,0.0,0.0,0.0,,0.0,,1.2,,0.0,,,,,,,,,,,,,,,,,,,,,,,,,,57.5,,,,,,,,,,,,,,,,,,,,,,,62.9,0.0,0.0,,A 5.21:,0.0,0.0,"Rebuilding and or protecting wear parts against extreme abrasion in combination with corrosion, with low impact.",0.0,0.0,4.0,8555: MF 10-60-CGT,,0.0,,1.0,AW,,,,14700: ~T Fe14-60-CGT,0.0,0.0,OA 54 L,0.0,0.0,0.0,,0.0,"Can be welded crack free by preheating approxiamately 450°C and keep that also as interpass temperature. Slowly cooling down, for example in an oven.",24.0,150.0,,,0.0,"56-59 HRc hardfacing alloy, Mixing peddles, Press screws, Kneading machine, screw conveyors, pumps etc.",0.0,0.0,0.0,http://www.ceweld.nl/en/product/oa-54-l
3015,1.8,,6.0,0.0,,,,1.45,,1.25,0.0,0.0,,0.0,,1.6,,0.0,,,,,,,,,,,,,,,,,,,,,,,,,,56.5,,,,,,,,,,,,,,,,,,,,,,,0.0,0.0,0.0,,A 5.21:,0.0,0.0,"Rebuilding and or protecting wear parts that faces severe impact combined with heavy abrasion.
",0.0,0.0,4.0,8555: MF 6-60-GP,,0.0,,4.0,AW,,,,14700: T Fe8,0.0,0.0,OA 55 TC,0.0,0.0,0.0,,0.0,Very good wear resistance against abrasion combined with impact. The deposit gives already a very good hardness in the second layer thanks to the Titanium carbides. The choice for the buffer layer is depending on the base metal and not always necessary. ,24.0,150.0,,,0.0,"HRc 54-56, hardfacing alloy for Cement crusher rollers, Mineral and brick industry, Hammers, Screw conveyers, gravel pumps, bucket collars, dredger teeth etc.",4.5,0.0,0.0,http://www.ceweld.nl/en/product/oa-55-tc
3016,0.5,,6.0,0.0,,,,3.0,,1.5,0.0,0.0,,0.0,,1.0,,0.0,,,,,,,,,,,,,,,,,,,,,,,,,,56.5,,,,,,,,,,,,,,,,,,,,,,,0.0,1.0,0.0,,A 5.21:,0.0,0.0,"Recommended for parts subject to strong mineral abrasion and erosion, . 
",0.0,0.0,4.0,8555: MF 6-60-PT,,0.0,,4.0,AW,,,,14700: T Fe8,0.0,0.0,OA 550-VW,0.0,0.0,0.0,,0.0,"Very good abrasion resistance in combination with impact even at higher temperatures up to 550ºC. To much layers should be avoided, preheat is necessary to avoid cracking. A buffer layer with OA 4370 or OA MnCr is recommended in case of sensible basematerial or old layers. Weldable without protective gas. ",24.0,150.0,,,0.0,"HRc 55-58, Cement pumps, crusher bars, hammer and blooming table rolls, mineral and brick industry.",0.0,0.0,0.0,http://www.ceweld.nl/en/product/oa-550-vw
3017,0.04,,19.5,0.0,,,,1.9,,0.0,10.0,0.0,,0.0,,0.7000000000000001,,0.0,,,,,,,,,,,,,,,,,,,,,,,,,,,,,,,,,,,,,,,,,,,,,,,,,0.0,0.0,0.0,30.0,A 5.9: ER 347 Si,0.0,0.0,For welding stainless austenitic steels that are exposed to working temperatures up to 400°C.,0.0,0.0,2.0,8556: SG X5CrNiNb 19 9,1.4551,0.0,,0.0,AW,80.0,,40.0,14343-A: G 19 9 Nb Si,0.0,0.0,347 Si,0.0,67.86,0.0,,0.0,"The weld deposit is scalresistant up to approx. 800°C in normal atmosphere and oxidizing gases. The weld deposit is capable of taking a high polish.
Structure: Austenite with delta ferrite",0.0,,590.0,3.0,0.0,"

1.45411.45501.45521.43191.43061.4306 
X 6 CrNiTi 18 10X 6 CrNiNb 18 10G-X 5 CrNiNb 18 9X 5 CrNi 18 7X 2 CrNi 19 11G-X 2 CrNi 18 9 
1.43011.43031.43081.4310  1.4312-
X 5 CrNi 18 10X 5 CrNi 18 12G-X 6 CrNi 18 9X 12 CrNi 17 7G-X 10 CrNi 18 8-


AISI: 321, 347",0.0,0.0,0.0,http://www.ceweld.nl/en/product/347-si
3018,1.4,,6.5,0.0,,,,0.2,,0.0,0.0,0.0,,0.0,,0.7000000000000001,,1.0,,,,,,,,,,,,,,,,,,,,,,,,,,56.0,,,,,,,,,,,,,,,,,,,,,,,0.0,1.2,0.0,,A 5.21:,0.0,0.0,Rebuilding and hardfacing wornout parts that faces heavy shock and abrasion at the same time.,0.0,0.0,4.0,8555: MF 6-55-GP,,0.0,,2.0,AW,,,,14700: T Fe8,0.0,0.0,OA 56 Nb,8.0,0.0,0.0,,0.0,Very good wear resistance against abrasion combined with impact. The deposit gives already a very good hardness in the first layer thank to the Nb carbides. The choice for the buffer layer is depending on the base metal and not always necessary. ,24.0,150.0,,,0.0,"55-57 HRc hardfacing alloy against shocks and mineral wear, Cement rollers and crushers, Mineral and brick crushing industry, Screw conveyers, carbidge recycling etc.",0.0,0.0,0.0,http://www.ceweld.nl/en/product/oa-56-nb
3019,5.5,,32.0,0.0,,,,0.1,,0.0,0.0,0.0,,0.0,,1.0,,0.0,,,,,,,,,,,,,,,,,,,,,,,,,,62.0,,,,,,,,,,,,,,,,,,,,,,,61.4,0.0,0.0,,A 5.21:,0.0,0.0,Rebuilding and or protecting wear parts against extreme abrasion with low impact.,0.0,0.0,4.0,8555: MF 10-65-GR,,0.0,,1.0,AW,,,,14700: ~T Fe15-65-GC,0.0,0.0,OA 57,0.0,0.0,0.0,,0.0,"High , Cralloyed flucored wire electrode which forms extremely hard carbides for extremely hard deposits on parts subject to excessively heavy abrasive wear weldable without protective gas. More than 3 layers should not be deposited. A Buffer layer with OA 4370 or OA MnCr is recommended in case of old layers or critical base metals.. Equivalent in SMAW: Dur 62S
 ",24.0,150.0,,,0.0,"60-64 HRc hardfacing alloy, Cement, Mineral mixing peddles, coke wear plates, Fan blades, screw conveyors, pumps etc.",0.0,0.0,0.0,http://www.ceweld.nl/en/product/oa-57
3020,1.3,,6.5,0.0,,,,0.9,,0.0,0.0,0.0,,0.0,,1.0,,0.0,,,,,,,,,,,,,,,,,,,,,,,,,,59.5,,,,,,,,,,,,,,,,,,,,,,,0.0,0.0,0.0,,A 5.21:,0.0,0.0,OA 57-62 Nb is designed for multiple layer welding and offers excellent resistance against combinations of wear and shock.,0.0,0.0,4.0,8555: MF 6-55-GP,,0.0,,1.0,AW,,,,14700: T Fe8,0.0,0.0,OA 57-62 Nb,6.5,0.0,0.0,,0.0,"Due to the high Niobium content this alloy offers very good resistance against abrasion by minerals, all weld metal requires no buffer layer except on materials considered critical or old hardsurfacing layers. In this Situation OA 4370, ER 100 SG  is recommended. Suited for wear parts subject to heavy impact and shock. In critical cases such as cement rollers the interpass temperature should be kept at 270ºC for the best results. The weld metal is only machinable by grinding. Due to the production method (seamless wire) this wire can be stored for a long time without the risk of moisture pick up and has excellent feeding and welding properties. Weldable without protective gas. (Also weldable with M21 mixed gas)",0.0,,,,0.0,"Hardfacing alloy against heavy impact and shock for hammers, crushers, buckets, conveyors, crusher jaws, stone crushers, crushing rollers etc.",0.0,0.0,0.0,http://www.ceweld.nl/en/product/oa-57-62-nb
3021,5.0,,27.0,0.0,,,,0.7000000000000001,,1.5,0.0,0.0,,0.0,,1.1,,0.0,,,,,,,,,,,,,,,,,,,,,,,,,,53.5,,,,,,,,,,,,,,,,,,,,,,,0.0,0.0,0.0,,A 5.21:,0.0,0.0,"Rebuilding and or protecting parts that faces extreme abrasion with medium impact and wear plate production.
",0.0,0.0,4.0,8555: MF 10-60-G,,0.0,,1.0,,,,,14700: T Fe14,0.0,0.0,OA 58,0.0,0.0,0.0,,0.0,High wear resistance and austenitic structure deposits. The deposit gives already a very good hardness in the first layer. A buffer layer with OA 4370 or OA MnCr is recommended in case of sensible base material or old hardfaclayers. Weldable without protective gas.,24.0,150.0,,,0.0,"Cement industry, pumps, mixer blades, earthmoving equipment, dredging equipment and parts, wear plates, crushing equipment, blast furnace parts etc...",0.0,0.0,0.0,http://www.ceweld.nl/en/product/oa-58
3022,5.0,,22.0,0.0,,,,0.5,,0.0,0.0,0.0,,0.0,,1.0,,0.0,,,,,,,,,,,,,,,,,,,,,,,,,,63.5,,,,,,,,,,,,,,,,,,,,,,,0.0,0.0,0.0,,A 5.21,0.0,0.0,Cladding and rebuilding parts that are subject to severe abrasion. ,0.0,0.0,4.0,8555: MF 10-60-G,,0.0,,4.0,AW,,,,14700: T Fe15,0.0,0.0,OA 59,7.0,0.0,0.0,,0.0,"Extreme abrasion resistant with reasonable impact properties and temperature resistance up to 300ºC. Due to the combination Cr and Nb carbides the deposit structure contains very fine particles that results in excellent wear resistance against heavy abrasion. Usualy the maximum number of layers is 2 till 3 but when using a special stringer build up technick with release cracks, upto 15 layers is also possible.",24.0,150.0,,,0.0,"Sand and earth moving equipment such as buckets and teeth, dredge buckets, coke hammers, crushing equipment, rockwool rolls and brick industry, cement rollers, tables, Nihard and Mohard parts without buffer layer, slurry pumps, loaders, wear plates etc.
Equivalent in SMAW: Dur 62S, Dur 63Nb",0.0,0.0,0.0,http://www.ceweld.nl/en/product/oa-59
3023,5.3,,22.0,0.0,,,,0.4,,0.0,0.0,0.0,,0.0,,1.3,,0.0,,,,,,,,,,,,,,,,,,,,,,,,,,63.5,,,,,,,,,,,,,,,,,,,,,,,0.0,0.0,0.0,,A 5.21:,0.0,0.0,Rebuilding and hardfacing wornout parts that faces extreme abrasion with low impact properties.,0.0,0.0,4.0,8555: MF 10-65-G,,0.0,,1.0,AW,,,,14700: T Fe15,0.0,0.0,OA 59 H,7.0,0.0,0.0,,0.0,Extreme abrasion resistance against sand and minirals with fair impact properties and temperature resistance up to 450ºC. ,24.0,150.0,,,0.0,"64-66 HRc hardfacing alloy for Sand and earth moving equipment such as buckets and teeth, dredge buckets, coke hammers, crushing equipment, wear plates, rockwool rolls and brick industry",0.0,0.0,0.0,http://www.ceweld.nl/en/product/oa-59-h
3024,3.7,,30.5,0.0,,,,0.2,,0.6000000000000001,0.0,0.0,,0.0,,1.05,,0.0,,,,,,,,,,,,,,,,,,,,,,,,,,51.5,,,,,,,,,,,,,,,,,,,,,,,0.0,0.0,0.0,,A 5.21:,0.0,0.0,"Rebuilding and or protecting parts that faces extreme abrasion with medium impact.
",0.0,0.0,4.0,8555: MF 10-60-CGT,,0.0,,4.0,,,,,14700: T Fe14,0.0,0.0,OA 60 Mo,0.0,0.0,0.0,,0.0,High wear resistance and austenitic structure deposits. The deposit gives already a very good hardness in the first layer. A buffer layer with OA 4370 or OA MnCr is recommended in case of sensible basematerial or old hardfaclayers. Weldable without protective gas.,24.0,150.0,,,0.0,"Cement industry, pumps, mixer blades, earthmoving equipment, dredging equipment and parts, wear plates, crushing equipment, blast furnace parts etc...",0.0,0.0,0.0,http://www.ceweld.nl/en/product/oa-60-mo
3025,0.5,,0.30000000000000004,0.0,,,,1.1,,0.0,1.5,0.0,,0.0,,0.30000000000000004,,0.0,,,,,,,,,,,,,,,,,,,,,,,,,,62.5,,,,,,,,,,,,,,,,,,,,,,,0.0,0.0,0.0,,A 5.21:,0.0,0.0,"Chromium free hardfacing wire for extreme abrasion. 
Single layer on mild steel reaches a hardnerss > 60HRc. ",4.8,0.0,4.0,8555: MSG 10-GF-65-G,,0.0,,1.0,,,,,14700: T Fe13,0.0,0.0,OA 60-68B,0.0,0.0,0.0,,0.0,"The hardfacing contains sufficient special carbides formed with boron and therefore has excellent resistance to abrasion from sand and minerals. The weld metal is machinable only by grinding. Stringer bead technique is recommended. The hard surfacing contains check cracks, but this does not impair wear resistance.",0.0,,,,0.0,"Cr-free Hardfacing alloy against extreme abrasion like agricultural equipment, sand, snow scratchers, stone cutting tools and mining equipment, Highway construction equipment and conveyor chains, mixing paddles, cement pumps components, etc. 2 layer hardness : 61-68HRc.",0.0,0.0,0.0,http://www.ceweld.nl/en/product/oa-60-68b
3026,1.8,,8.2,0.0,,,,0.8,,0.0,0.0,0.0,,0.0,,0.6000000000000001,,0.0,,,,,,,,,,,,,,,,,,,,,,,,,,62.0,,,,,,,,,,,,,,,,,,,,,,,0.0,0.0,0.0,,A 5.21:,0.0,0.0,Rebuilding wornout parts or protecting new machine parts to increase life that suffer from extreme abrasive wear,4.2,0.0,4.0,8555: MF 10-GF-70G,,0.0,,1.0,,,,,14700: T Z Fe13,0.0,0.0,OA 60-70B,0.0,0.0,0.0,,0.0,"High , C, alloyed flucored wire electrode which forms extremely hard carbides for extremely hard deposits on parts subject to excessively heavy abrasive wear weldable with and without protective gas. Extreme good wear resistance due to excelent first layer hardness properties. More than 1 or 2 layers should not be deposited. A Buffer layer with OA 4370 or OA MnCr is recommended in case of old layers or critical base metals..",0.0,,,,0.0,"60-70 HRc Hardfacing wire used in mining, agriculture and steel mills, conveyor chains, agriculture, construction, mixer blades, paddles, cement pumps with excelent abrasion and wear resistance against sand and minerals",0.0,0.0,0.0,http://www.ceweld.nl/en/product/oa-60-70b
3027,0.5,,6.5,0.0,,,,3.0,,0.7000000000000001,0.0,0.0,,0.0,,0.9,,0.0,,,,,,,,,,,,,,,,,,,,,,,,,,56.0,,,,,,,,,,,,,,,,,,,,,,,0.0,0.4,0.0,,A 5.21:,0.0,0.0,Rebuilding and hardfacing wornout parts that faces heavy shock and abrasion at the same time.,0.0,0.0,4.0,8555: MF 6-55-GP,,0.0,,1.0,AW,,,,14700: T Fe4,0.0,0.0,OA 600,0.0,0.0,0.0,,0.0,Very good wear resistance against abrasion combined with impact. The deposit gives already a very good hardness in the first layer. The choice for the buffer layer is depending on the base metal and not always necessary. ,24.0,150.0,,,0.0,"55-57 HRc hardfacing alloy against shocks and mineral wear, rollers and crushers, Mineral and brick crushing industry, Screw conveyers, carbidge recycling etc.",0.0,0.0,0.0,http://www.ceweld.nl/en/product/oa-600
3028,0.04,,19.5,0.0,,,,1.9,,0.0,10.0,0.0,,0.0,,0.7000000000000001,,0.0,,,,,,,,,,,,,,,,,,,,,,,,,,,,,,,,,,,,,,,,,,,,,,,,,0.0,0.0,0.0,30.0,A 5.9: ER 347 Si,0.0,0.0,For welding stainless austenitic steels that are exposed to working temperatures up to 400°C.,0.0,0.0,2.0,8556: SG X5CrNiNb 19 9,1.4551,0.0,,0.0,AW,80.0,,40.0,14343-A: W 19 9 Nb Si,0.0,0.0,347 Si Tig,0.0,67.86,0.0,,0.0,"The weld deposit is scalresistant up to approx. 800°C in normal atmosphere and oxidizing gases. The weld deposit is capable of taking a high polish.
Structure: Austenite with delta ferrite",0.0,,590.0,3.0,0.0,"

1.45411.45501.45521.43191.43061.4306 
X 6 CrNiTi 18 10X 6 CrNiNb 18 10G-X 5 CrNiNb 18 9X 5 CrNi 18 7X 2 CrNi 19 11G-X 2 CrNi 18 9
1.43011.43031.43081.4310  1.4312-
X 5 CrNi 18 10X 5 CrNi 18 12G-X 6 CrNi 18 9X 12 CrNi 17 7G-X 10 CrNi 18 8-


AISI: 321, 347",0.0,0.0,0.0,http://www.ceweld.nl/en/product/347-si-tig
3029,4.0,,22.0,0.0,,,,0.0,,0.0,0.0,0.0,,0.0,,0.0,,0.8,,,,,,,,,,,,,,,,,,,,,,,,,,63.0,,,,,,,,,,,,,,,,,,,,,,,0.0,0.8,0.0,,A 5.21:,0.0,0.0,Rebuilding and or protecting wornout parts that faces extreme abrasion attack with medium impact. ,1.0,0.0,4.0,8555: MF 10-65-GZ,,0.0,,4.0,AW,,,,14700: ~T Fe14,0.0,0.0,OA 61,0.0,0.0,0.0,,0.0,Very good wear resistance even at higher temperatures. The deposit gives already a very good hardness in the first layer. A buffer layer with OA 4370 or OA MnCr is recommended in case of sensible base material or old layers. Weldable without protective gas.,24.0,150.0,,,0.0,"62 HRc hardfacing alloy for use in Cement, Mineral and brick industry: screws, decanters, eartmoving equipment, wear plates, dredger teeth, pumps etc. ",0.0,0.0,0.0,http://www.ceweld.nl/en/product/oa-61
3030,0.5,,12.5,0.0,,,,1.2,,0.0,0.0,0.0,,0.0,,0.9,,0.0,,,,,,,,,,,,,,,,,,,,,,,,,,55.0,,,,,,,,,,,,,,,,,,,,,,,84.9,0.0,0.0,,A 5.21:,0.0,0.0,"Bucket teeth, conveyors, cruscher hammers, coal mine cutters, mixer blades, 
mixer blades etc. 
",0.0,0.0,4.0,8555: MF 6-55-RP,,0.0,,2.0,AW,,,,14700: T Fe8,0.0,0.0,OA 612,0.0,0.0,0.0,,0.0,"This alloy offers very good resistance against general abrasion and heavy shock, all weld metal requires no buffer layer except on materials considered critical or in case of old hardfacing layers. In this Situation OA 4370, ER 100 S1 or OA MnCr is recommended.
Suited for wear parts subject to strong impact, abrasion and shock. In critical cases the interpass temperature should be kept at 270ºC for the best results. The weld metal is only machinable by grinding.Weldable without gas (open arc). (Also weldable under M21 mixed gas)",24.0,150.0,,,0.0,"54 HRc hardfacing alloy for wear resistant overlays, sand pumps, valve seats, dredger equipment, bucket teeth, stone crushing, hammers etc.",0.0,0.0,0.0,http://www.ceweld.nl/en/product/oa-612
3031,0.5,,6.5,0.0,,,,3.0,,1.5,0.0,0.0,,0.0,,1.0,,1.5,,,,,,,,,,,,,,,,,,,,,,,,,,58.0,,,,,,,,,,,,,,,,,,,,,,,84.9,1.1,0.0,,A 5.21:,0.0,0.0,Rebuilding wornout parts that requires good resistance against wear and impact,0.0,0.0,4.0,8555: MF 6-60-PT,,0.0,,4.0,AW,,,,14700: T Fe4,0.0,0.0,OA 615,0.0,0.0,0.0,,0.0,"Due to the several complex carbides this alloy offers very good resistance against high impact stress in combination with abrasion by metal to metal wear and heat influance, all weld metal requires no buffer layer except on materials considered critical or old hardfacing layers. In this Situation OA 4370, ER 100 G or OA MnCr is recommended. Suited for wear parts subject to medium impact and shock.",24.0,150.0,,,0.0,"58 HRc hardfacing alloy for Bucket teeth, conveyors, cruschers, mixer blades, cement rollers, mixers, loaders, mining, earthmoving equipment, carbidge recycling paddles etc.",0.0,0.0,0.0,http://www.ceweld.nl/en/product/oa-615
3032,5.0,,38.0,0.0,,,,0.0,,0.0,0.0,0.0,,0.0,,0.8,,0.0,,,,,,,,,,,,,,,,,,,,,,,,,,67.0,,,,,,,,,,,,,,,,,,,,,,,0.0,0.0,0.0,,A 5.21:,0.0,0.0,Rebuilding and or protecting wear parts against extreme abrasion with low impact.,2.0,0.0,4.0,8555: MF 10-70-CGZ,,0.0,,2.0,AW,,,,14700: T Fe15,0.0,0.0,OA 62,0.0,0.0,0.0,,0.0,"Extreme wear resistance even at higher temperatures. The deposit gives already a High hardness in the first layer. A buffer layer is recommended in case of sensible base material or old layers. Weldable without protective gas.
Corresponding electrode: Dur 62 S",24.0,150.0,,,0.0,"64-68 HRc hardfacing alloy, Cement, Mineral mixing, hammers, coke wear plates etc.",0.0,0.0,0.0,http://www.ceweld.nl/en/product/oa-62
3033,5.4,,22.0,0.0,,,,0.0,,0.0,0.0,0.0,,0.0,,0.8,,0.0,,,,,,,,,,,,,,,,,,,,,,,,,,64.0,,,,,,,,,,,,,,,,,,,,,,,0.0,0.0,0.0,,A 5.21:,0.0,0.0,Rebuilding and or protecting wear parts that faces extreme abrasion and medium to low impact. ,0.0,0.0,4.0,8555: MF 10-65--G,,0.0,,4.0,AW,,,,14700: T Fe15,0.0,0.0,OA 63,7.0,0.0,0.0,,0.0,Extreme wear resistance even at higher temperatures. The deposit gives already a High hardness in the first layer. A buffer layer is recommended in case of sensible base material or old layers. Weldable without protective gas,24.0,150.0,,,0.0,"63-67 HRc hardfacing alloy ,Fan blades, Bucket lips, Mining, Cement, Mineral hammers, coke wear plates etc.",0.0,0.0,0.0,http://www.ceweld.nl/en/product/oa-63
3034,5.0,,22.0,0.0,,,,0.0,,0.0,0.0,0.0,,0.0,,1.0,,10.0,,,,,,,,,,,,,,,,,,,,,,,,,,65.5,,,,,,,,,,,,,,,,,,,,,,,0.0,0.0,0.0,,A 5.21:,0.0,0.0,Rebuilding and or protecting wear parts that faces severe abrasion and stress attack. ,0.0,0.0,4.0,8555: MF 10-GF-65-CGRS,,0.0,,4.0,AW,,,,14700: T Fe16,0.0,0.0,OA 63 V,0.0,0.0,0.0,,0.0,Extreme abrasion resistant combined with stress and medium impact. Eeldable without protective gas.,24.0,150.0,,,0.0,"64-67 HRc hardfacing alloy for Sand and earth moving equipment such as buckets and teeth, dredge buckets, coke hammers, crushing equipment, stone crushers and brick industry",0.0,0.0,0.0,http://www.ceweld.nl/en/product/oa-63-v
3035,5.25,,24.5,0.0,,,,0.8,,0.0,0.0,0.0,,0.0,,1.2,,5.5,,,,,,,,,,,,,,,,,,,,,,,,,,63.0,,,,,,,,,,,,,,,,,,,,,,,60.75,2.0,0.0,,A 5.21: special alloy,0.0,0.0,"Hardfacing and rebuilding parts that faces severe agressive abrasion in cement industry, mining and stone crushing.",0.0,0.0,4.0,8555: MF 10-65-G,,0.0,,4.0,AW,,,,14700: special alloy,0.0,0.0,OA 63 VWB,0.0,0.0,0.0,,0.0,"Extreme abrasion resistant with improved impact properties when combined with OA 400 as buffer layer. Due to the combination CB carbides the deposit structure contains very fine particles that results in excellent wear resistance against heavy abrasion. Usualy the maximum number of layers is 2 till 3 but when using a special stringer build up technick with release cracks, upto 15 layers is possible.",24.0,150.0,,,0.0,"Nihard IV segmented roller and parts without buffer layer, slurry pumps, loaders, sand and earth moving equipment such as buckets and teeth, dredge buckets, crushing equipment, rockwool rolls and brick industry, cement rollers, table segments, wear plates etc.",0.0,0.0,0.0,http://www.ceweld.nl/en/product/oa-63-vwb
