Repository: PrasannS/WeldingAnalysis

# Analyzing Weld Composite Material and Mechanial properties using statistical / machine learning approaches

## Webscraping

### The data for this projects was obtained via webscraping welding materials data from the following sites

- [Certilas Welding Products Dataset](https://certilas.nl/en/catalogue)
- [Lincoln Electric Welding Products Dataset](https://www.lincolnelectric.com/en-us/consumables/Pages/consumables.aspx)
- [Citrination Weld Composites Dataset](https://citrination.com/datasets/114194/show_search?searchMatchOption=fuzzyMatch)

This scraping was done through the combination of webscraping and data preprocessing using BeautifulSoup and Pandas. See

File: data/combined_data/200124_final_data.csv (part 33 of 37)
3036,5.2,,21.0,0.0,,,,0.4,,7.0,0.0,0.0,,0.0,,1.0,,1.0,,,,,,,,,,,,,,,,,,,,,,,,,,64.0,,,,,,,,,,,,,,,,,,,,,,,55.4,2.0,0.0,,A 5.21:,0.0,0.0,Rebuilding wornout parts or protecting new machine parts to increase life that suffer from grinding wear combined with increased temperatures.,0.0,0.0,4.0,8555: MF-10-65-GZ,,0.0,,4.0,AW,,,,14700: T Fe16,0.0,0.0,OA 64,7.0,0.0,0.0,,0.0,"High , C, M, N, , alloyed flucored wire electrode which forms extremely hard carbides for extremely hard deposits on parts subject to excessively heavy abrasive wear weldable without protective gas. Extreme good wear resistance even at higher temperatures up to 650ºC. More than 1 or 2 layers should not be deposited. Hardness reduction at 400°C app. 4%, at 650°C app. 10%. A Buffer layer with OA 4370 or OA MnCr is recommended in case of old layers or critical base metals..
Equivalent in SMAW: Dur 64",24.0,150.0,,,0.0,"For fire gratings, sintering plants, augers and blast furnace bells ,gravel washing equipment, sugar mill hammer and knives, clinker crushers, coal mill rollers, screw conveyors, sintering lines, mixer blades etc.",0.0,0.0,0.0,http://www.ceweld.nl/en/product/oa-64
3037,0.5,,0.0,0.0,,,,1.5,,0.0,3.0,0.0,,0.0,,1.2,,0.0,,,,,,,,,,,,,,,,,,,,,,,,,,66.0,,,,,,,,,,,,,,,,,,,,,,,0.0,0.0,0.0,,A 5.21:,0.0,0.0,"Hardfacing wire against heavy wear with excelent abrasion resistance against sand and minerals.

",4.8,0.0,4.0,8555: MF 2 - GF - 65 G,,0.0,,4.0,AW,,,,14700: T Fe13-70-G,0.0,0.0,OA 67 NiBo,0.0,0.0,0.0,,0.0,Extreme good wear resistance even with thin coating thickness due to a high amount of Borium carbides. A extreme high hardness is already achieved in the first layer. The weld deposit will show release cracks to offer better bonding strenght with the base metal. More than 1 layer should not be deposited. A Buffer layer is recommended in case of sensitive base material or old unknown layers. OA 67 NiBo can be welded without using protective gas (open arc) but is also available as Gas shielded version.,24.0,150.0,,,0.0,"Mining and steel mills, conveyor chains, agriculture, construction, mixer blades, paddles, cement pumps, screw conveyers, sintering lines, earth moving equipment etc. ",0.0,0.0,0.0,http://www.ceweld.nl/en/product/oa-67-nibo
3038,4.0,,19.0,0.0,,,,0.6000000000000001,,0.30000000000000004,0.0,0.0,,0.0,,1.1,,0.4,,,,,,,,,,,,,,,,,,,,,,,,,,68.0,,,,,,,,,,,,,,,,,,,,,,,61.6,0.0,0.0,,A 5.21:,0.0,0.0,Hardfacing wornout parts that requires maximum hardness in just 1 or 2 layers combined with highest wear resistance.,0.0,0.0,4.0,8555: MF-10-70-G,,0.0,,4.0,AW,,,,14700: T Fe 16,0.0,0.0,OA 68 Nb,13.0,0.0,0.0,,0.0,"Extreme good wear resistance even at increased working temperatures. More than 1, maximum 2 layers should not be deposited. A Buffer layer with OA 4370, OA MnCr or ER 100 is recommended. ",24.0,150.0,,,0.0,"67-69 HRc hardfacing alloy, for fire gratings, sintering plants, augers and blast furnace bells ,gravel washing equipment, clinker crushers, stone recycling, screw conveyors, sintering lines, mixer blades, wear plates, earth moving equipment etc.",0.0,0.0,0.0,http://www.ceweld.nl/en/product/oa-68-nb
3039,0.06,,0.35000000000000003,0.0,,,,1.5,,0.35000000000000003,2.05,0.025,,0.025,,0.375,,0.25,,,,,,,,,,,,,,,,,,,,,,,,,,,,,,,,,,,,,,,,,,,,,,,,,0.0,0.0,0.0,17.0,A 5.5: E 11018-M-H4,0.0,0.0,"Designed for welding steels with high yield strength >690N/mm2 in offshore, crane building, heavy transport, lifting etc. ",0.0,0.0,3.0,8529: EY 69 77 Mn2NiMo B H5,,580.0,2.0,0.0,AW/SR/PWHT,110.0,80.0,69.0,18275-A: E 69 6 Mn2NiCrMo B 42 H5,0.0,0.0,11018-H,0.0,0.0,0.0,,0.0,"Mn, Ni, Cr and Mo alloyed basic electrode for welding low alloyed steels with yield strength >690 N/mm2. Crack resistant and well suited for lotemperatures, ductility down t60°C. Preheating, interpass temperature and post weld treatment as required for the base metal. Hydrogen content: < 3 ml / 100 g weld metal. Ceweld 1101H is packed in the best in class multi layer vacuum pack to avoid costly and time consuming redrying of the electrodes.",1.0,400.0,770.0,6.0,0.0,"Weldox 700, naxtra 70, S690, dilimax, S690QL1, S620, S550, Hardox, S620Ql1, S690QL1, S600MC, S700MC, Naxtra 63, Naxtra 70, Optim 700 mc plus, TStE620, TStE690, Weldox 500, Hardox, Domex 460 MC, Domex 500 MC, Domex 550 MC, Domex 600 MC, Domex 650 MC, Domex 700 MC,  L480 - L550, X65 - X80, Hardox 400, XAR 400, Dilidur 400, 20MnCr65, 28CrMn43.",0.0,0.0,0.0,http://www.ceweld.nl/en/product/11018-h
3040,0.42,,35.0,0.0,,,,0.8,,0.0,45.0,0.0,,0.0,,1.4,,0.0,,,,,,,,,,,,,,,,,,,,,,,,,,,,,,,,,,,,,,,,,,,,,,,,,16.19,0.0,0.0,8.0,A 5.9:,0.0,0.0,Joining and cladding high heat resistant NiCr-steels of the same kind and Cast steels in a low sulphourus invironment.,0.0,0.0,2.0,,1.4889,0.0,,0.0,AW,,,,14343-A: GZ 35 45 Nb,0.0,0.0,35-45Nb,1.1,0.0,0.0,,0.0,,0.0,,660.0,460.0,0.0,"(centrifugal- and mould cast parts), such as G X-45NiCrNbSiTi 45 35.",0.09,0.0,0.0,http://www.ceweld.nl/en/product/35-45nb
3041,0.18,,0.0,0.0,,,,1.0,,0.0,0.0,0.0,,0.0,,0.25,,0.0,,,,,,,,,,,,,,,,,,,,,,,,,,,,,,,,,,,,,,,,,,,,,,,,,0.0,0.0,0.0,23.0,5.20: E71T-11,0.0,0.8,"Tanks, boilers, steel structural works (large thickness), earthworks and construction works.",0.0,0.0,4.0,,,0.0,,0.0,AW,,,,17632-A: T 42 Z W N 1 H15,0.0,0.0,OA E-71 T-11,0.0,0.0,0.0,,0.0,"Opearc flux cored wire (selshielded) designed for welding thin carbon and carbomanganese steels in all positions. Easily removable slag, versatility and manuality; suitable for welding zincoated plates as well. Completely free of barium salts. . To be used on DC(DC operation, electrode negative polarity).",24.0,150.0,520.0,430.0,0.0,"

ASTM
EN


A 131 Gr A, B, DA 131 Gr AH32 to DH36API 5LX-
10025 S185, S235, S275, S35510028-2 P235 G H, P265 G H, P295 G H, P355 G H10113-2 S275, S35510113-3 S275, S355


 ",0.0,0.0,0.0,http://www.ceweld.nl/en/product/oa-e-71-t-11
3042,1.0,,4.0,0.0,,,,13.75,,0.0,0.55,0.0,,0.0,,0.4,,0.0,,,,,,,,,,,,,,,,,,,,,,,,,,215.0,,,,,,,,,,,,,,,,,,,,,,,80.3,0.0,0.0,,A 5.21:,0.0,0.0,Welding parts of manganesesteel that are exposed to impact and shock-like wear,0.0,0.0,4.0,8555: MF-7-250-KNP,,0.0,,1.0,AW,,,,14700: T Fe 9,0.0,0.0,OA Mn14,0.0,0.0,0.0,,0.0,,24.0,150.0,,,0.0,"Rebuilding, buffer layers before hardfacing on steels with high carbon content, heavy impact loads, manganese steels",0.0,0.0,0.0,http://www.ceweld.nl/en/product/oa-mn14
3043,1.0,,14.0,0.0,,,,0.2,,0.2,1.2,0.0,,0.0,,0.5,,0.0,,,,,,,,,,,,,,,,,,,,,,,,,,27.5,,,,,,,,,,,,,,,,,,,,,,,0.0,0.0,0.0,,A 5.21:,0.0,0.0,"Rebuilding, buffer layers, rails, rails crossings, dredger teeth, blast furnace mantles etc..",0.0,0.0,4.0,8555: MF 7-300-KNP,,0.0,,4.0,AW/SH,,,,14700: T Fe9,0.0,0.0,OA Mn18Cr,0.0,0.0,0.0,,0.0,Austenitic deposit with strain hardening properties and no limmits in the number of layers. The deposit is non magnetic and can not be flame cut or machined.,24.0,150.0,,,0.0,"Rebuilding, buffer layers, rails, rails crossings, dredger teeth, blast furnace mantles etc.",0.0,0.0,0.0,http://www.ceweld.nl/en/product/oa-mn18cr
3044,0.45,,14.75,0.0,,,,15.7,,0.55,1.25,0.0,,0.0,,0.4,,0.25,,,,,,,,,,,,,,,,,,,,,,,,,,235.0,,,,,,,,,,,,,,,,,,,,,,,66.65,0.0,0.0,,A 5.21:,0.0,0.0,"Rebuilding heavy steel parts, buffer layers, rails, rails crossings, dredger teeth, blast furnace mantles etc..",0.0,0.0,4.0,8555: MF 7-250-KNP,,0.0,,1.0,AW/SH,,,,14700: T Fe 9,0.0,0.0,OA MnCr,0.0,0.0,0.0,,0.0,Austenitic deposit with strain hardening properties and no limmits in the number of layers. The deposit is non magnetic and can not be flame cut. ,24.0,150.0,,,0.0,"Rebuilding, buffer layers, rails, rails crossings, dredger teeth, blast furnace mantles",0.0,0.0,0.0,http://www.ceweld.nl/en/product/oa-mncr
3045,0.2,,0.0,0.0,,,,0.55,,0.0,0.0,0.002,,0.002,,0.2,,0.0,,,,,,,,,,,,,,,,,,,,,,,,,,,,,,,,,,,,,,,,,,,,,,,,,0.0,0.0,0.0,25.0,A 5.20: E 70 T-4,0.0,1.3,"Welding outside in case high speed welding is required and protective gas is not possible or difficult. Suitable for C-Mn steels such as rails, fabrication of machinery, steel framed buildings and or heavy equipment repair. Recommended for butt assembly of rails and crossings.",0.0,0.0,4.0,,,0.0,,0.0,AW,,,,758: T 38 Z W N 3 ,0.0,0.0,OA S-70-T4R,0.0,0.0,0.0,,0.0,Very good welding characteristics and not sensitive for contaminations.Good mechanical properties and high crack resistance.Deposition rate uto 20 kg/h.For single and multiplpass welding of Mn steels.Excellent self shielding properties.,24.0,150.0,610.0,450.0,0.0,Rebuilding and joining steel parts that requires good strenght and high productivity.,0.0,0.0,0.0,http://www.ceweld.nl/en/product/oa-s-70-t4r
3046,0.19,,0.0,0.0,,,,0.55,,0.0,0.0,0.009000000000000001,,0.006,,0.2,,0.0,,,,,,,,,,,,,,,,,,,,,,,,,,,,,,,,,,,,,,,,,,,,,,,,,0.0,0.0,0.0,25.0,A 5.20: E 71 T-8JD H8,0.0,0.6000000000000001,"Welding outdoors without sheltering with high deposition rates with a high basic slag. Suitable for C-Mn steels such as structural steel erection, bridge construction, fabrication of machinery, steel framed buildings and or heavy equipment repair. ",0.0,0.0,4.0,,,0.0,,0.0,AW,75.0,,,17632-A: T 42 2 Y N 2 H10,0.0,0.0,OA S-71-T8,0.0,0.0,0.0,,0.0,"OA S 71 T8 is able to Weld out of position at extreme currents and offers a Low hydrogen weld deposit. Excellent slag removal and protective gas is not required. High impact strength at low temperatures combined with excellent mechanical properties within a wide range of heat inputs.

Usable under AWS D1.8 for use on Demand Critical welds.
",0.0,,570.0,469.0,0.0,Rebuilding and joining steel parts that requires good strenght and high productivity.,0.0,0.0,0.0,http://www.ceweld.nl/en/product/oa-s-71-t8
3047,0.15,,0.0,0.0,,,,0.9,,0.0,0.0,0.0,,0.0,,0.38,,0.0,,,,,,,,,,,,,,,,,,,,,,,,,,,,,,,,,,,,,,,,,,,,,,,,,0.0,0.0,0.0,22.0,5.20: E 71T-GS,0.0,1.4,"Welding outside in case high speed welding is required and protective gas is not easy to apply or possible.
",0.0,0.0,4.0,,,0.0,,0.0,AW,,,,17632-A: T 42 Z W N 1 H15,0.0,0.0,OA S-71-TGS,0.0,0.0,0.0,,0.0,"Very good welding characteristics and not sensitive for old and rusty basmaterials, good mechanical properties and stable arc for welding in all positions.
 ",24.0,150.0,520.0,430.0,0.0,"

ASTM
EN


A 131 Gr A, B, DA 131 Gr AH32 to DH36API 5LX-
10025 S185, S235, S275, S35510028-2 P235 G H, P265 G H, P295 G H, P355 G H10113-2 S275, S35510113-3 S275, S355


 ",0.0,0.0,0.0,http://www.ceweld.nl/en/product/oa-s-71-tgs
3048,0.8,,4.5,0.0,,,,0.4,,8.0,0.0,0.0,,0.0,,0.6000000000000001,,1.5,,,,,,,,,,,,,,,,,,,,,,,,,,59.0,,,,,,,,,,,,,,,,,,,,,,,0.0,2.0,0.0,,A 5.21:,0.0,0.0,Rebuilding wornout parts that faces wear and impact combined with increased working temperatures. (Excellent alloy for making cutting tools out of mild steel),0.0,0.0,4.0,8555: MF 4-60-ST,,0.0,,4.0,AW,,,,14700: T Fe4,0.0,0.0,OA SS 60,0.0,0.0,0.0,,0.0,High wear resistance and similar structure as High speed tool steels. The deposit gives already a very good hardness in the first layer. A buffer layer with OA 4370 or OA MnCr is recommended in case of sensible basematerial or old Hardfaclayers.,24.0,150.0,,,0.0,"59-62 HRc hardfacing alloy for cutting edges, wood shredders, knives, recycling equipment, HSS, High speed tool steel alloy. Cutting edges on knives and share blades, pumps, mixer blades, wood shredders etc.. (Excellent alloy for making cutting tools out of mild steel)",0.0,0.0,0.0,http://www.ceweld.nl/en/product/oa-ss-60
3049,0.0,,0.0,0.0,,,,0.0,,0.0,0.0,0.0,,0.0,,0.0,,0.0,,,,,,,,,,,,,,,,,,,,,,,,,,2400.0,,,,,,,,,,,,,,,,,,,,,,,0.0,0.0,0.0,,A 5.21:,0.0,0.0,"This Ni-based alloy provides an excellent corrosion resistance combined with extreme abrasion resistance. OA WC2 (Ni) can be applied on all sorts of steels except on cast iron or Mn-steel. This alloy is the most wear resistant type in most hardfacing applications. In case of very fine dust abrasion It might happen that the matrix will be washed out and looses the imbedded Tungsten carbides, in this case another hardfacing product should be considdered.",0.0,0.0,4.0,8555: MF-21-65-CGTZ,,0.0,,1.0,AW,,,55.0,14700: T Ni 20,0.0,0.0,OA WC2 Ni,0.0,0.0,0.0,,0.0,2400 HV nickel based corrosion resistant hardfacing alloy containing 60% tunsten carbides. OA WC2 (Ni)  has excellent flow and wetting characteristics. Multlayer deposits are possible and worn parts can be rebuild without removing the old material. Crushed cast carbide will guaranty a long life for several wear applications. Best to be used with shielding gas M13 (Argon with 1% Oxygen) approx. 15 litres per minute.,24.0,150.0,,,0.0,"Rebuilding of stabilisers and other oilfield tools where maximum protection is required. Also for augers, impellers, mixer plates in the brick and clay industry and on decanter screws or hardfacing deep drilling equipment.",0.0,0.0,0.0,http://www.ceweld.nl/en/product/oa-wc2-ni
3050,0.0,,0.0,0.0,,,,0.0,,0.0,0.0,0.0,,0.0,,0.0,,0.0,,,,,,,,,,,,,,,,,,,,,,,,,,2400.0,,,,,,,,,,,,,,,,,,,,,,,100.0,0.0,0.0,,A 5.21:,0.0,0.0,This fused tungsten carbide based alloy provides an excellent resistance against extreme abrasion wear. OA WC2-Fe can be applied on most type of steels except on cast iron or Mn-steel. This alloy is the most wear resistant type in almost any hardfacing application. ,0.0,0.0,4.0,8555: MF-21-65-GZ,,0.0,,1.0,AW,,,66.0,14700: T Fe 20-65-GZ,0.0,0.0,OA WC2-Fe,0.0,0.0,0.0,,0.0,2400 HV Iron and Tungsten based hardfacing alloy containing 558% (depending on wire diameter) tungsten carbides. OA WCFe  has good welding characteristics. Multlayer deposits are not recommended due to the extreme high hardness. Fused tungsten carbide will guaranty a long life for several wear applications. Best to be used without gas protection (self shielded).,24.0,150.0,,,0.0,"Rebuilding of stabilisers and other oilfield tools where maximum protection against abrasion is required. Also for augers, impellers, mixer plates in the brick and clay industry and on decanter screws or hardfacing deep drilling equipment.",0.0,0.0,0.0,http://www.ceweld.nl/en/product/oa-wc2-fe
3051,0.42,,35.0,0.0,,,,0.8,,0.0,45.0,0.0,,0.0,,1.4,,0.0,,,,,,,,,,,,,,,,,,,,,,,,,,,,,,,,,,,,,,,,,,,,,,,,,16.19,0.0,0.0,8.0,A 5.9:,0.0,0.0,Joining and cladding high heat resistant NiCr-steels of the same kind and Cast steels in a low sulphourus invironment.,0.0,0.0,2.0,,1.4889,0.0,,0.0,AW,,,,14343-A: W 35 45 Nb,0.0,0.0,35-45Nb Tig,1.1,0.0,0.0,,0.0,"The weld deposit is applicable in a low sulphur, carbon enriching atmosphere up to 1175° C and has an excellent creep strength and a good resistance against carburization and oxidation.",0.0,,660.0,460.0,0.0,"(centrifugal- and mould cast parts), such as G X-45NiCrNbSiTi 45 35.",0.09,0.0,0.0,http://www.ceweld.nl/en/product/35-45nb-tig
3052,0.0,,0.0,0.0,,,,0.0,,0.0,0.0,0.0,,0.0,,0.0,,0.0,,,,,,,,,,,,,,,,,,,,,,,,,,222.5,,,,,,,,,,,,,,,,,,,,,,,0.0,0.0,0.0,7.5,,3.1,0.0,"Soldering applications in cooling, automotive and electronic industry. Suitable for food applications due to the absence of Cadmium.  Suitable for working temperatures up to 100ºC.",0.0,0.0,5.0,,,0.0,,1.0,,315.0,,,9453: S-Sn97Ag3,0.0,0.0,S-Sn97AG3,0.0,0.0,0.0,,0.0,"Used for strong brazing joints of uneven junctions with excellent flowing properties. Offers much better mechanical characteristics compare to standard PbSn soft solders.  Excellent results are obtained on stainless steel with our ""ST"" flux.",0.0,,27.0,17.0,96.9,"Steel, stainless steel, brass, copper, galvanised steels, Sn plated steels etc.",0.0,0.0,0.0,http://www.ceweld.nl/en/product/s-sn97ag3
3053,0.08,,0.15,0.30000000000000004,,,,0.475,,0.15,0.15,0.025,,0.025,,0.1,,0.0,,,,,,,,,,,,,,,,,,,,,,,,,,,,,,,,,,,,,,,,,,,,,,,,,0.0,0.0,0.0,25.0,A 5.17: EL 12,0.0,0.03,,0.0,0.0,9.0,8575: S1,,0.0,,0.0,,,,,14171-A: S1,0.0,0.0,S1,0.0,0.0,0.0,,0.0,,0.0,,,,0.0,"Unalloyed steels: St 33 – St 52 Ship building: A, E, AH, EH Boiler steels: HI-HIII, 17Mn4, Pipe steels: St 37.0/4 – St 52.0/4 Fine-grain steels: StE 255 – StE 420",0.0,0.0,0.0,http://www.ceweld.nl/en/product/s1
3054,0.08,,6.0,0.0,,,,0.5,,0.0,0.0,0.0,,0.0,,0.30000000000000004,,0.0,,,,,,,,,,,,,,,,,,,,,,,,,,,,,,,,,,,,,,,,,,,,,,,,,0.0,0.0,0.0,,A 5.23: EB6,0.0,0.0,,0.0,0.0,9.0,8575:,1.7374,0.0,,0.0,AW,,,,24598-A-S S CrMo5,0.0,0.0,S1 CrMo5,0.0,0.0,0.0,,0.0,Submerged arc welding (5% cromium wire) for high temperature creep resistant steels,0.0,,,,0.0,"X12CrMo5, GX12CrMo5ASTM: A182/A336 grade F5, A199/A213 grade T5, A217 grade C5, A234 grade WP5, A335 grade P5, A387 grade 5",0.0,0.0,0.0,http://www.ceweld.nl/en/product/s1-crmo5
3055,0.11,,0.15,0.30000000000000004,,,,1.1,,0.15,0.15,0.025,,0.025,,0.125,,0.0,,,,,,,,,,,,,,,,,,,,,,,,,,,,,,,,,,,,,,,,,,,,,,,,,0.0,0.0,0.0,22.0,A 5.17: EM 12K,0.0,0.03,"Shipbuilding, piping, root welding, bridges, repair, construction, offshore, etc...",0.0,0.0,9.0,8575: S2,1.0494,0.0,,0.0,AW,,47.0,,14171-A: S2,0.0,0.0,S2,0.0,0.0,0.0,,0.0,"Solid drawn and rolled SAW wire with copper coating for improved current carrying capacity. S2 wire can be used with FL 180, FL188, FL 155 and FL 851 depending on the requirements and application.",0.0,,520.0,420.0,0.0,"A, B, D, E, St 37 - St 52-3, DIN 17 100, H I, H II, 17Mn4, 16Mo5, DIN 17 155, StE 255 - StE 355, DIN 17 102, GS-38, GS-60, DIN 1681, St 35.8, St 45.8, DIN 17 175, St 37.0 - St 52.0, DIN 1626 / 1629, St 37.4 - St 52.4, DIN 1628 / 1630, StE 290.7 TM - StE 360.7 TM, DIN 17 172, X 52",0.0,0.0,0.0,http://www.ceweld.nl/en/product/s2
3056,0.12,,1.0,0.0,,,,1.0,,0.5700000000000001,0.95,0.0,,0.0,,0.27,,0.0,,,,,,,,,,,,,,,,,,,,,,,,,,,,,,,,,,,,,,,,,,,,,,,,,0.0,0.0,0.0,24.0,5.23: EG,0.0,0.0,"Heavy construction, lifting, platforms, jackups, towers, crane building, machinery, riser pipes etc.",0.0,0.0,9.0,,,0.0,,0.0,AW/PWHT,,40.0,,14171-A: S2 1NiCrMo,0.0,0.0,S2 1NiCrMo,0.0,0.0,0.0,,0.0,"High strength weld deposit with good post weld heat treatment properties. S2 1NiCrMo can be used in combination with FL 851 and FL 155, both fluxes offer low hydrogen content and excellent weldabillity in multi layer welding and narrow gab.",0.0,,855.0,760.0,0.0,"X80, AISI 4130, 8630, ASME: ASTM A302 Grade B, ASTM A336 Grade F30, ASTM A487 Class 1N, 1Q 2N, 2Q, 4130 EN: S(P)460-S(P)555",0.0,0.0,0.0,http://www.ceweld.nl/en/product/s2-1nicrmo
3057,0.1,,1.2,0.2,,,,0.95,,0.55,0.0,0.0,,0.0,,0.25,,0.0,,,,,,,,,,,,,,,,,,,,,,,,,,,,,,,,,,,,,,,,,,,,,,,,,0.0,0.0,0.0,20.0,A 5.23: EB2 R,0.0,0.0,"Typical applications in power generation plant include steam piping, turbines and boilers; the alloy also finds applications in the chemical and petro-chemical industries.",0.0,0.0,9.0,8575: S2 CrMo1,1.7346,0.0,,0.0,AW,60.0,,,24598-A: S CrMo1,0.0,0.0,S2 CrMo1,0.0,0.0,0.0,,0.0,"Submerged arc welding wire for high temperature creep resistant 1.25%Cr 0.5%Mo ferritic steel. These steels are used for creep resisting applications up to ~550°C.  The wire has low levels of tramp elements (eg. Sn, As, Sb and P) providing a low Bruscato Factor (X< 10 ppm) for temper embrittlement resistant applications.",0.0,,550.0,460.0,0.0,"heat and creep resistant steel, , GS 22CrMo54, G17CrMo5-5, G22CrMo5-4, 13CrMo 4-5, 16CrMo 4-4, G-17CrMo 5-5, 24CrMo5, 25CrMo4, 21 CrMo 3, 25 CrMo 4, 17CrMo55ASTM: A182 grades F11/F12, A199/A200 grade T11, A217 grades WC6/WC11, A234 grades WP11/WP12, A335 grades P11/P12, A387 grades 11/12",0.0,0.0,0.0,http://www.ceweld.nl/en/product/s2-crmo1
3058,0.1,,2.45,0.0,,,,0.95,,1.0,0.0,0.0,,0.0,,0.25,,0.0,,,,,,,,,,,,,,,,,,,,,,,,,,,,,,,,,,,,,,,,,,,,,,,,,0.0,0.0,0.0,20.0,A 5.23: EG,0.0,0.0,"Typical applications in power generation plant include steam piping, turbines and boilers; the alloy also finds applications in the chemical and petro-chemical industries.",0.0,0.0,9.0,8575: S2 CrMo2,,0.0,,0.0,AW,47.0,,,24598-A: SZCrMo2Mn,0.0,0.0,S2 CrMo2,0.0,0.0,0.0,,0.0,"Submerged arc welding wire for high temperature creep resistant 2,45%Cr 1,0%Mo ferritic steel. These steels are used for creep resisting applications up to ~550°C.  The wire has low levels of tramp elements (eg. Sn, As, Sb and P) providing a low Bruscato Factor (X< 10 ppm) for temper embrittlement resistant applications.
Recomended flux: FL 155",0.0,,550.0,470.0,0.0,"ASTM: A182 grade F22, A199/A200 grades T21/T22, A213 grade T22, A217 grade WC9, A234 grade WP22, A335 grade P22, A387 grades 21/22 10CrMo 9-10, 10CrSiMoV 7, G-17CrMo 9-10",0.0,0.0,0.0,http://www.ceweld.nl/en/product/s2-crmo2
3059,0.11,,0.0,0.0,,,,1.15,,0.55,0.0,0.025,,0.025,,0.2,,0.0,,,,,,,,,,,,,,,,,,,,,,,,,,,,,,,,,,,,,,,,,,,,,,,,,0.0,0.0,0.0,20.0,A 5.23: EA 2,0.0,0.0,"Heat, creep-resistant and fine grain steel for working temperatures up to 500°C. Often used for pipe welding (X70). ",0.0,0.0,9.0,8575: S2Mo,1.5425,0.0,,0.0,AW,60.0,47.0,,14171-A: S2Mo,0.0,0.0,S2 Mo,0.0,0.0,0.0,,0.0175,,0.0,,605.0,460.0,0.0," 



MaterialsBoiler steels-Pipe steels-Fine grain steels

DINHI, HII, 17Mn4, 19Mn5,15Mo3, 16Mo3St35.8, St45.8, StE 210.7TMStE 445.7 TMStE 255 - StE 460
ENP235GH, P355GH,16Mo3P235T1/T2, P460NL2L210, L445MBS255 - S460QL1
ASTMTypicalA 285Gr CA 515Gr 70A 516Gr 70-


-17Mo3, 22Mo4, 16Mo5, 14Mo6, 15NiCuMoNb5, 17MnMoV6 4 , A335 Grade P1, Boiler steels: P235GH, P310GH, ASTM A516 grade 60, Pipe steels: L320Nb, L415Nb, L360Nb, L485Nb, X52-X70 Fine-grain steels:, S460N, P255NH, P460NH, P460NL1, Cast steels: GE 240, GE 300",0.0,0.0,0.0,http://www.ceweld.nl/en/product/s2-mo
3060,0.08,,0.0,0.0,,,,1.0,,0.0,0.9,0.0,,0.0,,0.2,,0.0,,,,,,,,,,,,,,,,,,,,,,,,,,,,,,,,,,,,,,,,,,,,,,,,,0.0,0.0,0.0,26.0,A 5.23: E Ni 1,0.0,0.0,"Offshore, Shipbuilding, pressure vessels, crane , pipe work",0.0,0.0,9.0,,1.6225,0.0,,0.0,AW/SR,130.0,60.0,,14171-A: S2Ni1,0.0,0.0,S2 Ni1,0.0,0.0,0.0,,0.0,"Submerged arc welding wire for welding fine grain steels for low temperature requirements down t60°C in apparatus, construction and offshore applications.",0.0,,530.0,420.0,0.0," 


MaterialsshipbuildingUnalloyed steelsboiler steelspipe steels-Fine grain steelsAPI-standard
DINA, B, D, E, AH 32 - EH 36St 33, St 37-2 - St 52-3H I, H III, 17Mn4, 19Mn5St 35.8, St 45.8StE 210.7 TM, StE 480.7 TMStE 255 to StE 460X 42, X65, X 70

ENsameS185 - S355-S460P235GH, P355GHP235T1/T2, P460NL2L210 - L480MBS255 - S500 (NL1,2)X 42, X65, X 70


ASTMTypicalA 258 / A 516A 662 / A 387A 738 / A 612A 299--



 ",0.0,0.0,0.0,http://www.ceweld.nl/en/product/s2-ni1
3061,0.0,,0.0,0.0,,,,0.0,,0.0,0.0,0.0,,0.0,,0.0,,0.0,,,,,,,,,,,,,,,,,,,,,,,,,,,,,,,,,,,,,,,,,,,,,,,,,0.0,0.0,0.0,,A 5.23: E Ni 2,0.0,0.0,,0.0,0.0,9.0,,1.6227,0.0,,0.0,,,,,14171-A: S2Ni2,0.0,0.0,S2 Ni2,0.0,0.0,0.0,,0.0,Submerged arc welding wire for fine grain steels where high impact values are required at low temperatures.,1.0,,,,0.0,"P460N, S500N, P460NL, S500NL, 14Ni6, 12Ni14, 16Ni14
",0.0,0.0,0.0,http://www.ceweld.nl/en/product/s2-ni2
3062,0.1,,13.0,0.0,,,,0.7000000000000001,,0.0,0.0,0.0,,0.0,,0.0,,0.0,,,,,,,,,,,,,,,,,,,,,,,,,,180.0,,,,,,,,,,,,,,,,,,,,,,,86.2,0.0,0.0,15.0,A 5.4: E 410-25,0.0,0.0,"This alloy can be used for welding martensitic-ferritic steels , steel castings and for hardfacing exhaust valves.",0.0,0.0,3.0,1913: E 4009,1.4009,840.0,2.0,1.0,,,,,3581-A: E 13 B 42,0.0,0.0,4009 Ti,0.0,0.0,0.0,,0.0,,2.0,320.0,650.0,450.0,0.0,"X6Cr13 -1.4000, X6CrAl13 - 1.4002, X10Cr13 - 1.4006, X15Cr13 - 1.4024, Steel castings: G-X10Cr13 – 1.4006, martensitic steel, cast steel, cladding exhaust valves",0.0,0.0,0.0,http://www.ceweld.nl/en/product/4009-ti
3063,0.12,,0.0,0.0,,,,1.52,,0.52,0.0,0.0,,0.0,,0.15,,0.0,,,,,,,,,,,,,,,,,,,,,,,,,,,,,,,,,,,,,,,,,,,,,,,,,0.0,0.0,0.0,24.0,A 5.23: EA 4,0.0,0.0,"Heat, creep-resistant and fine grain steel for working temperatures up to 500°C. Often used for pipe welding (X70). ",0.0,0.0,9.0,8575: S3Mo,1.5426,0.0,,0.0,AW,80.0,47.0,,14171-A: S3Mo,0.0,0.0,S3 Mo,0.0,0.0,0.0,,0.0,"Increased yield and impact strength due to high manganese content, excellent welding properties in combination with FL 188F and FL 915",0.0,,550.0,470.0,0.0,"S550GD, S355JO, E335, P285NH, P310GH, S355JOCu, 16Mo3, P355N - P460N, P355NH - P460NH",0.0,0.0,0.0,http://www.ceweld.nl/en/product/s3-mo
3064,0.12,,0.0,0.0,,,,1.75,,0.55,0.9,0.0,,0.0,,0.2,,0.0,,,,,,,,,,,,,,,,,,,,,,,,,,,,,,,,,,,,,,,,,,,,,,,,,0.0,0.0,0.0,22.0,5.23: EF3,0.0,0.0,"Heavy construction, lifting, platforms, jackups, towers, crane building, machinery etc.",0.0,0.0,9.0,,,0.0,,0.0,AW/SR,,50.0,,14171-A: S3Ni1Mo,0.0,0.0,S3 NiMo-1,0.0,0.0,0.0,,0.0,"High strength weld deposit with good impact properties down t40°C. S3 NiMo1 can be used in combination with FL 851 and FL 155, both fluxes offer low hydrogen content and excellent weldabillity in multi layer welding and narrow gab.",0.0,,700.0,620.0,0.0,"S550QL1, fine grain steels, X70, X80, AISI 4130, 4140, 8630, 25CrMo4, 42CrMo4, 1.7218, 1.7228",0.0,0.0,0.0,http://www.ceweld.nl/en/product/s3-nimo-1
3065,0.13,,0.27,0.0,,,,1.6,,0.6000000000000001,2.1,0.0,,0.0,,0.1,,0.0,,,,,,,,,,,,,,,,,,,,,,,,,,,,,,,,,,,,,,,,,,,,,,,,,0.0,0.0,0.0,17.0,A 5.23: ~EG EF6,0.0,0.0,"Applications will be found in the offshore industry, shipbuilding, pressure vessels, earthmoving equipment, cranes and general structural fabrication.",0.0,0.0,9.0,,,0.0,,0.0,AW,,69.0,69.0,"26304-A: SZ3Ni2,5CrMo",0.0,0.0,S3 NiMoCr,0.0,0.0,0.0,,0.0,"Welding procedure (including preheat temperature, interpass temperature and PWHT) will be dependent on the base material being welded, including its thickness, and any applicable design codes. Remarkable crack resistant weld metal in combination with very low hydrogen content. Therefore, suitable for the economic processing of higstrength and low temperature fine grained structural steels. Excellent welding properties in combination with FL 155 high basic flux even in narrow gabs. To obtain optimum mechanical properties the heat input should be kept below 15 kJ/cm and interpass temperature between 100 and 150ºC.",0.0,,770.0,6.0,0.0,"S690, X80, X90, X100, S690QL1, Weldox 700, Dilimax, Naxtra 70, 10CrMo9-10, 16NiCrMo12-6, high strenght steels with yield >690N/mm2, S500Q-S690Q, S500QL-S690QL, P500Q-P690Q, P500QL1-ASTM: A514, A517. HY80, HY100, Q1(N), Oceanfit 100, Oceanfit 690",0.0,0.0,0.0,http://www.ceweld.nl/en/product/s3-nimocr
3066,0.09,,0.15,0.30000000000000004,,,,1.675,,0.15,0.15,0.025,,0.025,,0.275,,0.0,,,,,,,,,,,,,,,,,,,,,,,,,,,,,,,,,,,,,,,,,,,,,,,,,0.0,0.0,0.0,20.0,5.17: EH 12 K,0.0,0.03,"Pipe work; offshore, pressure vessels, bridge, crane building, apparatus, and steam turbine construction. 
",0.0,0.0,9.0,,1.0496,610.0,1.0,0.0,AW/PWHT,,100.0,80.0,14171-A: S3Si,0.0,0.0,S3 Si,0.0,0.0,0.0,,0.0,Excellent mechanical strength and welding properties due to a increased manganese and silicon content. S3Si is best to be used with FL 155 high basic agglomerated flux to obtain neutral action on metallurgical chemistry and excellent subzero impact properties down t60°C.,0.0,,530.0,460.0,0.0,"

MaterialsshipbuildingUnalloyed steelsboiler steelspipe steels-Fine grain steelsAPI-standard
DINA, B, D, E, AH 32 - EH 36St 33, St 37-2 - St 52-3H I, H III, 17Mn4, 19Mn5St 35.8, St 45.8StE 210.7 TM, StE 445.7 TMStE 255 to StE 460X 42, X65, X 70

ENsameS185 - S355P235GH, P355GHP235T1/T2, P460NL2L210 - L445MBS235 - S460QL1X 42, X65, X 70


ASTMTypicalA 258 / A 516A 662 / A 387A 738 / A 612A 299--



 ",0.0,0.0,0.0,http://www.ceweld.nl/en/product/s3-si
3067,0.0,,0.0,0.0,,,,0.0,,0.0,0.0,0.0,,0.0,,0.0,,0.0,,,,,,,,,,,,,,,,,,,,,,,,,,,,,,,,,,,,,,,,,,,,,,,,,0.0,0.0,0.0,,A 5.17: EH 14,0.0,0.0,,0.0,0.0,9.0,8557: S4,1.5086,0.0,,0.0,,,,,14171-A: S4,0.0,0.0,S4,0.0,0.0,0.0,,0.0,,1.0,,,,0.0,"S275JR - S355JO, E335, P285NH, P310GH, S355JOCu, Ship construction grades A - E, Fine grain steels up-to P460N
",0.0,0.0,0.0,http://www.ceweld.nl/en/product/s4
3068,0.1,,0.0,0.0,,,,1.85,,0.0,0.35000000000000003,0.025,,0.025,,0.65,,0.0,,,,,,,,,,,,,,,,,,,,,,,,,,,,,,,,,,,,,,,,,,,,,,,,,0.0,0.0,0.0,18.0,A 5.23: EA3K,0.0,0.0,Fine grain steels for yield strength aplications exceeding 500 MPa. Often used for pipe welding (X70-X80) when Mn. and Si. content is low.. ,0.0,0.0,9.0,,,0.0,,0.0,,60.0,47.0,,14341-A: G4Mo,0.0,0.0,S4 MoSi,0.0,0.0,0.0,,0.0,"High Manganese and Silicon content for improved doxidation and strength, excellent wetting for increased welding speed with corresponding flux.  Suitable fluxes are depending on the weld metal requirements, in most cases Ceweld FL 155 gives excellent results.",0.0,,650.0,570.0,0.0,"Pipe steels acc. to ISO 3183, EN 10208 and API-5: L360N/X52 to L555Q/X80",0.0,0.0,0.0,http://www.ceweld.nl/en/product/s4-mosi
3069,0.05,,0.0,0.0,,,,1.4,,0.4,1.4,0.025,,0.02,,0.1,,0.13,,,,,,,,,,,,,,,,,,,,,,,,,,,,,,,,,,,,,,,,,,,,,,,,,0.0,0.0,0.0,22.0,,0.0,0.0,"Crane, apparatus, pressure vessels, foundries, casting etc.",0.0,0.0,9.0,,,0.0,,0.0,,47.0,27.0,,14171:,0.0,0.0,SA 1.41 B,0.0,0.0,0.0,,0.0,Extreme crack resistant weld metal due to the high basic slag in combination with a remarkable low hydrogen content.  The requirements of the steels mentioned are obtained in normalized (N) and in air quenched (A) condition . SA 1.41 B is not recommended in the stress relieved condition.,0.0,,505.0,355.0,0.0,"

Base metal
DIN
EN
ASTM


Fine grain steelN+A-
WStE 315 till 420StE 315 till StE 420EStE 315 till EStE 420
S315*NL1/2) - S420(NL1/2)--
A 516 / A 255A 333 / A 350A 612 / A 707

",0.0,0.0,0.0,http://www.ceweld.nl/en/product/sa-141-b
3070,0.03,,22.5,0.0,,,,2.0,,3.0,8.5,0.0,,0.0,,0.9,,0.0,,,,,,,,,,,,,,,,,,,,,,,,,,,,,,,,,,,,,,,,,,,,,,,,,0.0,0.0,0.0,25.0,A 5.9: ER 2209,0.0,0.0,"Boilers, tanks, vessels and simmilar objects that needs high strength and improved resistance against intergranular corrosion, pitting and stress corrosion.",0.0,0.0,9.0,,1.4462000000000002,0.0,,0.0,AW,80.0,,40.0,14343-A: S 22 9 3 N L,0.0,0.14,SA 2209,0.0,0.0,0.0,,0.0,SA 2209 has high general corrosion resistance in media containing chloride and hydrogen sulfide. Combined with our fused flux FL 880 excellent results are obtained for both joining and cladding applications with self lifting slag and it leaves a fine rippled surface free from slag residues or pin holes.,0.0,,750.0,550.0,0.0,"1.4462, 1.4463, 1.4460, 1.4583, P235GH, P265GH, S255N, P295GH, S355N, 16Mo3.",0.0,0.0,0.0,http://www.ceweld.nl/en/product/sa-2209
3071,0.025,,25.0,0.0,,,,1.2,,3.7,9.0,0.0,,0.0,,0.6000000000000001,,0.0,,,,,,,,,,,,,,,,,,,,,,,,,,,,,,,,,,,,,,,,,,,,,,,,,0.0,0.4,0.0,25.0,A 5.9: ER 25 9 4,0.0,0.0,"Welding austenitic-ferritic, stainless alloys of the 25% Cr, 7% Ni, 4% Mo, low C types. Welding wrought, forged or cast super duplex stainless steels for service in the as-welded Condition. Heterogeneous welding between super duplex stainless steels and dissimilar welds between other stainless and mild or low alloyed steels. The alloy is widely used in applications in which corrosion resistance is of the utmost importance. The pulp & paper industry, offshore and gas industry are areas of interest.
",0.0,0.0,9.0,8556: UP X2CrNiMo 25 9 4,1.4409999999999998,0.0,,0.0,AW,65.0,55.0,,14343-A: S 25 9 4 N L,0.0,0.2,SA 2594,0.0,0.0,0.0,,0.0,"SA 2594 has high intergranulacorrosion, pitting and strescorrosion resistance with exceptinal mechanical strenght properties when welded with our high basic agglomarated flux FL 838.",0.0,,870.0,680.0,0.0,"UNS S32550 :UR 52 N, Ferralium 255, UNS S32520 :UR 52 N+, UNS S32750 :SAF 2507, UR 47 N+, UNS S32760 :ZERON 100, UNS 32760, UR 76 N, SM22Cr, SAF 2507, ASTM S32760 (ZERON 100), S32550 and S31260.,It can also be used for welding duplex type 2205, 1.4460, 1.4462,1.4463,1.4515, 1.4517, 1.4507 URANUS 52N, SAF 25.07, GX 3 CrNiMoCuN 26-6-3, (1.4515), GX 3 CrNiMoCuN 26-6-3-3, (1.4517), 25% Cr Super Duplex steels SAF 25/07, S32750 1.4410 - 25Cr-7Ni-4Mo-0.28N SAF2507, NAS74N, S32760 1.4501 - 25Cr-7Ni-3.8Mo-0.7Cu-0.7W-0.25N, S32506 - SUS329J4L 25Cr-7Ni-3Mo-0.15N-0.2W NAS64 1.4507, S31803, S32205,",0.0,0.0,0.0,http://www.ceweld.nl/en/product/sa-2594
3072,0.0,,0.0,0.0,,,,0.0,,0.0,0.0,0.0,,0.0,,0.0,,0.0,,,,,,,,,,,,,,,,,,,,,,,,,,,,,,,,,,,,,,,,,,,,,,,,,0.0,0.0,0.0,,A 5.9: ER 307,0.0,0.0,,0.0,0.0,9.0,,1.4369999999999998,0.0,,0.0,,,,,14343-A: S 18 8 6,0.0,0.0,SA 307,0.0,0.0,0.0,,0.0,,1.0,,,,0.0,"Buffer  layers  before  hardfacing,  armor  plate,  (type  409,  304),  high Manganese  austenitic  steel,  heterogeneous  welding,  difficult  to  weld  steels  such  as:
42CrMo4, C45, 42MnV7, tool steels etc.
",0.0,0.0,0.0,http://www.ceweld.nl/en/product/sa-307
3073,0.1,,17.0,0.0,,,,0.7000000000000001,,1.0,0.5,0.0,,0.0,,0.0,,0.0,,,,,,,,,,,,,,,,,,,,,,,,,,240.0,,,,,,,,,,,,,,,,,,,,,,,0.0,0.0,0.0,,A 5.1: E 430-15,0.0,0.0,Joining and cladding 17% Chromium alloys and cladding components where heat and corrosion resistance is required. The weld deposit can sustain working temperatures up to 450° C. and will offer scale resistance up to 950° C. Preheating is recommended at 250° C and stress relieving at 800° C in case it is allowed for the base metal,0.0,0.0,3.0,E 4015 HL-Kb,1.4015,800.0,1.0,1.0,AW/SR,,,,3581-A: E 17 R 52,0.0,0.0,4015 HL-Kb,0.0,0.0,0.0,,0.0,High deposition rate and excellent weldability on DC+. ,2.0,300.0,,,0.0,"1.4057, 1.4740, 1.4742, 1.4059, 1.4741, Steam valves, pumps etc",0.0,0.0,0.0,http://www.ceweld.nl/en/product/4015-hl-kb
3074,0.03,,19.0,0.0,,,,1.7000000000000002,,0.30000000000000004,9.5,0.0,,0.0,,0.4,,0.0,,,,,,,,,,,,,,,,,,,,,,,,,,,,,,,,,,,,,,,,,,,,,,,,,0.0,0.0,0.0,35.0,A 5.9: ER 308L,0.0,0.0,"Boilers, agriculture, liquid storage tanks, food machinery, furniture etc.",0.0,0.0,9.0,,1.4316,0.0,,0.0,AW,120.0,,50.0,14343-A: S 19 9 L,0.0,0.0,SA 308L,0.0,0.0,0.0,,0.0,"308L has good general corrosion resistance. The alloy has a low carbon content, making it particularly recommended where there is a risk of intergranular corrosion.Best to be used with our agglomerated flux FL 8111",0.0,,570.0,350.0,0.0,"

W.Nr:.
1.4306, 1.4301, 1.4541, 1.4550, 1.4311, 1.4546, 1.4312, 1.4300, 1.4312, 1.4371, 1.4541, 1.4543, 1.4550, 1.4452


DIN.
X2CrNi 19 11 (TP), X4CrNi 18 10 (TP), X6CrNiTi 18 10 (TP), X6CrNiNb 18 10 (TP), X2CrNiN 18 10 (TP), X5CrNiNb 18 10, G-X10CrNi 18 8 (TP),


AISI.
202, 302, 304L, 304, 305, 321, 347, 304 LNASTM A320 Grade B8C/D, 302


 ",0.0,0.0,0.0,http://www.ceweld.nl/en/product/sa-308l
3075,0.0,,0.0,0.0,,,,0.0,,0.0,0.0,0.0,,0.0,,0.0,,0.0,,,,,,,,,,,,,,,,,,,,,,,,,,,,,,,,,,,,,,,,,,,,,,,,,0.0,0.0,0.0,,A 5.9 ~EQ ER 308L,0.0,0.0,,0.0,0.0,10.0,,1.4316,0.0,,0.0,,,,,,0.0,0.0,SA 308L strip,0.0,0.0,0.0,,0.0,,1.0,,,,0.0,,0.0,0.0,0.0,http://www.ceweld.nl/en/product/sa-308l-strip
3076,0.30000000000000004,,24.0,0.0,,,,1.75,,0.30000000000000004,13.0,0.0,,0.0,,0.475,,0.0,,,,,,,,,,,,,,,,,,,,,,,,,,,,,,,,,,,,,,,,,,,,,,,,,0.0,0.0,0.0,30.0,A 5.9: ER 309L,0.0,0.0,"Buffer layers before hard facing, dissimilar joints between ferritic and austenitic steels and or difficult to weld steels. ",0.0,0.0,9.0,,1.4332,0.0,,0.0,AW,80.0,,,14343-A: S 23 12 L,0.0,0.0,SA 309L,0.0,0.0,0.0,,0.0,"High mechanical properties and very good weldability due to a ingreased silicon content, suitable for operating temperatures up to 300°C.",0.0,,590.0,3.0,0.0,"Buffer layers before hard facing, dissimilar joints between ferritic and austenitic steels and or difficult to weld steels such as: 42CrMo4, C45, 42MnV7, tool steels. High temperature steels such as: 22NiMoCr4-7, 20MnMoNi5-5 and GS-18NiMoCr3-7",0.0,0.0,0.0,http://www.ceweld.nl/en/product/sa-309l
3077,0.0,,0.0,0.0,,,,0.0,,0.0,0.0,0.0,,0.0,,0.0,,0.0,,,,,,,,,,,,,,,,,,,,,,,,,,,,,,,,,,,,,,,,,,,,,,,,,0.0,0.0,0.0,,A 5.9: EQ 309L,0.0,0.0,,0.0,0.0,10.0,,1.4332,0.0,,0.0,,,,,,0.0,0.0,SA 309L strip,0.0,0.0,0.0,,0.0,,1.0,,,,0.0,,0.0,0.0,0.0,http://www.ceweld.nl/en/product/sa-309l-strip
3078,0.015,,22.0,0.0,,,,1.8,,2.9,14.0,0.0,,0.0,,0.30000000000000004,,0.0,,,,,,,,,,,,,,,,,,,,,,,,,,,,,,,,,,,,,,,,,,,,,,,,,0.0,0.0,0.0,29.0,A 5.9: ER 309LMo,0.0,0.0,"Cladding tanks, vessels, tubes etc. ",0.0,0.0,10.0,,1.4459,0.0,,0.0,AW,,,,14343-A: S 23 12 3 L ,0.0,0.0,SA 309LMo strip,0.0,0.0,0.0,,0.0,"Latest generation clean melting quality guarantees optimum metallurgical quality and attractive welder appeal. Combined with our high basic electro slag flux FL 830 ESHC excellent results are obtained in both deposition rate as minimum delution rate due to the higher slag temperature compare to other electro slag fluxes.
 ",0.0,,650.0,465.0,0.0,Cladding on low alloyed steels in case a 18/8/2 (AISI 316) CrNiMo layer is required in the first layer.,0.0,0.0,0.0,http://www.ceweld.nl/en/product/sa-309lmo-strip
3079,0.05,,21.0,0.2,,,,2.0,,0.30000000000000004,11.0,0.03,,0.03,,0.30000000000000004,,0.0,,,,,,,,,,,,,,,,,,,,,,,,,,,,,,,,,,,,,,,,,,,,,,,,,0.0,0.0,0.0,,A 5.9:  ~EQ 309LNb,0.0,0.0,"Boilers, vessels, tube cladding, valves etc.",0.0,0.0,10.0,,,0.0,,0.0,AW,,,,14343-A: S 23 12 L Nb,0.0,0.045,SA 309LNb strip,0.55,0.0,0.0,,0.0,Latest generation clean melting quality guarantees optimum metallurgical quality and attractive welder appeal. Combined with our high basic electro slag flux FL 830 ESHC excellent results are obtained in both deposition rate as minimum delution rate due to the higher slag temperature compare to other electro slag fluxes.,0.0,,,,0.0,SA 309LNb is developed for cladding applications in case AISI 347 is required in the first layer on mild steel.,0.0,0.0,0.0,http://www.ceweld.nl/en/product/sa-309lnb-strip
3080,0.1,,26.0,0.0,,,,1.8,,0.0,21.0,0.0,,0.0,,0.5,,0.0,,,,,,,,,,,,,,,,,,,,,,,,,,,,,,,,,,,,,,,,,,,,,,,,,0.0,0.0,0.0,45.0,A 5.9: ER 310,0.0,0.0,"Common applications include industrial furnaces, annealing chambers, fused salt treatment installations and boiler parts, as well as heat exchangers..",0.0,0.0,9.0,8556: SG X12CrNi 25 20,1.4842,0.0,,0.0,AW,175.0,,60.0,14343-A: S 25 20,0.0,0.0,SA 310,0.0,0.0,0.0,,0.0,"Solid drawn ,corrosioresistant, chromiunickel wire for welding hearesistant austenitic steels of the 25% Cr, 20% Ni types. 310 has good general oxidation resistance, especially at high temperatures, due to its high Cr content. The alloy is fully austenitic and is therefore sensitive to hot cracking. The temperature limits for use under intermittent oxidation depend on cycle frequency. In no case shall a temperature of 1000°C be exceeded. This alloy can withstand relatively severe thermic shock, and is superior to type 309 L.",0.0,,590.0,3.0,0.0," 
Heat resistant stainless steels: 1.4823, 1.4826, 1.4828, 1.4832, 1.4835, 1.4840, 1.4841, 1.4846, 1.4848, 1.4837, 1.4710, 1.4713, 1.4724, 1.4726, 1.4742, 1.4745, 1.4762, 1.4845, 1.4849, 253MA,X15CrNiSi 25 20, G-X40CrNiSi 25 12, G-X15CrNi 25 20
 ",0.0,0.0,0.0,http://www.ceweld.nl/en/product/sa-310
3081,0.02,,18.6,0.30000000000000004,,,,1.75,,2.75,12.5,0.0,,0.0,,0.45,,0.0,,,,,,,,,,,,,,,,,,,,,,,,,,,,,,,,,,,,,,,,,,,,,,,,,0.0,0.0,0.2,33.0,A 5.9: ER 316L,0.0,0.0,"The alloy is widely used in the chemical and food-processing industries, as well as in shipbuilding, vessel and various types of architectural structure.Suitable for welding corrosion-resistant Cr-Ni-Mo steels with extremely low C-content at working temperatures up to 350°C.",0.0,0.0,9.0,,1.443,0.0,,0.0,AW,70.0,,,14343-A: S 19 12 3 L,0.0,0.0,SA 316L,0.05,0.0,0.0,,0.0,"SA 316L offers good general corrosion resistance, particularly to corrosion in acid and chlorinated environments. The alloy has a low carbon content which makes it particularly recommended when there is a risk of intergranular corrosion. can  be used with our fused flux Ceweld FL 880 and Ceweld FL 8111.
 ",0.0,,520.0,370.0,0.0,"


1.4583 1.44351.44361.44041.44061.44081.44011.45711.45801.4406

X102CrNiMoNb 18 12X2CrNiMo 18 14 3 (TP)X4CrNiMo 17 13 3X2CrNiMo 17 12 2 (TP)-X 5 CrNiMo 19 11 2X4CrNiMo 17 12 2 (TP)X6CrNiMo 17 12 2X6CrNiMoNb 17 12 3X2CrNiMoN 17 12 3 (TP)
316Cb316L-316L316LN316H316316 Ti316Cb316LN
UNS S31640..UNS S31603UNS S31653.UNS S31600UNS S31635. 


 ",0.0,0.0,0.0,http://www.ceweld.nl/en/product/sa-316l
