Repository: PrasannS/WeldingAnalysis

# Analyzing Weld Composite Material and Mechanial properties using statistical / machine learning approaches

## Webscraping

### The data for this projects was obtained via webscraping welding materials data from the following sites

- [Certilas Welding Products Dataset](https://certilas.nl/en/catalogue)
- [Lincoln Electric Welding Products Dataset](https://www.lincolnelectric.com/en-us/consumables/Pages/consumables.aspx)
- [Citrination Weld Composites Dataset](https://citrination.com/datasets/114194/show_search?searchMatchOption=fuzzyMatch)

This scraping was done through the combination of webscraping and data preprocessing using BeautifulSoup and Pandas. See

File: data/combined_data/200124_final_data.csv (part 34 of 37)
3082,0.025,,17.0,0.0,,,,2.0,,2.5,12.0,0.045,,0.03,,0.9,,0.0,,,,,,,,,,,,,,,,,,,,,,,,,,,,,,,,,,,,,,,,,,,,,,,,,0.0,0.0,0.0,37.0,A 5.9: EQ 316L,0.0,0.0,"Cladding tanks, vessels, tubes etc. ",0.0,0.0,10.0,,1.443,0.0,,0.0,AW,120.0,,55.0,14343-A: S 19 12 3 L ,0.0,0.0,SA 316L strip,0.0,0.0,0.0,,0.0,Latest generation clean melting quality guarantees optimum metallurgical quality and attractive welder appeal. Combined with our high basic electro slag flux FL 830 ESHC excellent results are obtained in both deposition rate as minimum dilution rate due to the higher slag temperature compare to other electro slag fluxes.,0.0,,620.0,440.0,0.0,"Cladding applications where a 18/8/2 (AISI 316) CrNiMo layer is required to offer good resistance against general corrosion, particularly to corrosion in acid and chlorinated environments.",0.0,0.0,0.0,http://www.ceweld.nl/en/product/sa-316l-strip
3083,0.03,,19.25,0.30000000000000004,,,,2.0,,3.5,14.0,0.03,,0.02,,0.475,,0.0,,,,,,,,,,,,,,,,,,,,,,,,,,,,,,,,,,,,,,,,,,,,,,,,,0.0,0.0,0.0,33.0,A 5.9: ER 317L,0.0,0.0,"For SAW welding stabilized and un-stabilized CrNiMo(N) type of steels with high corrosion resistance. Also suitable for dissimilar welds between steel and stainless steel or dissimilar stainless steels. 317L has good resistance to general corrosion and pitting due to its high content of molybdenum. The alloy is used in severe corrosion conditions such as in the petrochemical, pulp, cotton and paper industries.",0.0,0.0,9.0,,1.4453,0.0,,0.0,AW,70.0,,,14343-A: S 19 14 4 L,0.0,0.0,SA 317L,0.0,0.0,0.0,,0.0,"Austenitic, non magnetic stainless steel alloy with high mechanical properties and excellent weldabillity, corrosion resistance is better than AISI 316 due to the high Mo. content and also offers excellent corrosion resistance against delute hot acids. Suitable for use up to 400°C. SA 317L is best to be used in combination with FL 838",0.0,,520.0,3.0,0.0,"1.4439, 1.4429, 1.4438, 1.4583, X2CrNiMoN 17 13 5, X2CrNiMoN 17 13 3, X2CrNiMo 18 15 4, X10CrNiMoNb 18 12, 317LN, (TP)316LN, 317L, non magnetic, ferrite free. ASTM 317LMN, SS 2367.",0.0,0.0,0.0,http://www.ceweld.nl/en/product/sa-317l
3084,0.08,,12.0,0.04,,,,0.8,,0.5,0.6000000000000001,0.04,,0.03,,1.0,,0.0,,,,,,,,,,,,,,,,,,,,,,,,,,,,,,,,,,,,,,,,,,,,,,,,,0.0,0.0,0.0,,A 5.9: ER 409Nb,0.0,0.0,Used to weld Type 409 and 409Ti base materials,0.0,0.0,2.0,,1.4009,0.0,,0.0,AW,,,,14343-B: SS 409 Nb,0.0,0.0,409Nb Tig,0.075,0.0,0.0,,0.0,,0.0,,,,0.0,409 and 409Ti materials,0.0,0.0,0.0,http://www.ceweld.nl/en/product/409nb-tig
3085,0.035,,19.0,0.0,,,,1.6,,2.75,12.5,0.0,,0.0,,0.5,,0.0,,,,,,,,,,,,,,,,,,,,,,,,,,,,,,,,,,,,,,,,,,,,,,,,,0.0,0.0,0.0,35.0,A 5.9: ER 318,0.0,0.0,"The alloy is widely used in the chemical and food-processing industries, as well as in shipbuilding. Suitable for welding stabilized corrosion-resistant Cr-Ni-Mo steels for working temperatures up to 400°C.",0.0,0.0,9.0,,1.4576,0.0,,0.0,AW,100.0,,32.0,14343-A: S 19 12 3 Nb,0.0,0.0,SA 318,63.615,0.0,0.0,,0.0,"SA 318 is engineered to a very precise analysis to create a weld deposit of high purity, superior hot cracking and corrosion resistance. CVN toughness down to –120 °C, resistant to intergranular corrosion up to +400 °C.",0.0,,550.0,350.0,0.0,"

1.45831.44041.44011.45711.45801.45811.45831.44361.44371.4406
X102CrNiMoNb 18 12X2CrNiMo 17 12 2X4CrNiMo 17 12 2X6CrNiMo 17 12 2X6CrNiMoNb 17 12 3G-X5CrNiMoNb 19 11 2X10CrNiMoNb18-12X3CrNiMo17-13-3G-X6CrNiMo 18 12X2CrNiMoN 17 12 3
316Cb(TP) 316L(TP) 316316 Ti316Cb----(TP)316LN 


 ",0.0,0.0,0.0,http://www.ceweld.nl/en/product/sa-318
3086,0.0,,0.0,0.0,,,,0.0,,0.0,0.0,0.0,,0.0,,0.0,,0.0,,,,,,,,,,,,,,,,,,,,,,,,,,,,,,,,,,,,,,,,,,,,,,,,,0.0,0.0,0.0,25.0,A 5.9: ER 347,0.0,0.0,Solid stainless steel wire for SAW welding Niobium or Titanium stabilized stainless steels.,0.0,0.0,9.0,,1.4551,0.0,,0.0,,,,,14343-A: S 19 9 Nb,0.0,0.0,SA 347,0.0,0.0,0.0,,0.0,,1.0,,,,0.0,"1.4301, 1.4303, 1.4306, 1.4308, 1.4310, 1.4312, 1.4319, 1.4541, 1.4550, 1.4552., 304L, 347",0.0,0.0,0.0,http://www.ceweld.nl/en/product/sa-347
3087,0.0,,0.0,0.0,,,,0.0,,0.0,0.0,0.0,,0.0,,0.0,,0.0,,,,,,,,,,,,,,,,,,,,,,,,,,,,,,,,,,,,,,,,,,,,,,,,,0.0,0.0,0.0,,A 5.9: EQ 347,0.0,0.0,,0.0,0.0,10.0,,1.4551,0.0,,0.0,,,,,,0.0,0.0,SA 347 strip,0.0,0.0,0.0,,0.0,,1.0,,,,0.0,,0.0,0.0,0.0,http://www.ceweld.nl/en/product/sa-347-strip
3088,0.5,,13.0,0.0,,,,1.0,,0.5,4.0,0.0,,0.0,,0.30000000000000004,,0.0,,,,,,,,,,,,,,,,,,,,,,,,,,,,,,,,,,,,,,,,,,,,,,,,,0.0,0.0,0.0,,A 5.9: ER 410NiMo,0.0,0.0,,0.0,0.0,9.0,,1.4351,0.0,,0.0,,,,,14700: S Fe7 ,0.0,0.0,SA 410NiMo,0.0,0.0,0.0,,0.0,,0.0,,,,0.0,"Thermo shock resistant alloy, high temperature resistant, good corrosion resistance",0.0,0.0,0.0,http://www.ceweld.nl/en/product/sa-410nimo
3089,0.325,,13.0,0.0,,,,0.6000000000000001,,0.0,0.6000000000000001,0.0,,0.0,,0.5,,0.0,,,,,,,,,,,,,,,,,,,,,,,,,,50.0,,,,,,,,,,,,,,,,,,,,,,,0.0,0.0,0.0,,A 5.9: ER 420,0.0,0.0,The best all-purpose steel type for machine element work. Suitable for fairly corrosion resistant overlay welding with a hardness of approx. 50 HRc. ,0.0,0.0,9.0,,1.4028,0.0,,1.0,AW,,,,14343-B: 2007 420,0.0,0.0,SA 420B,0.0,0.0,0.0,,0.0,"SA 420B offers fair general corrosion resistance combined with high hardness and excellent wear properties especially to face metal to metal wear problems .  Can be used with Ceweld FL 8111.
 ",0.0,,,,0.0,"Shafts, Valves, seats, pistons, Dredging pump casings, continuous casting rollers etc.
 ",0.0,0.0,0.0,http://www.ceweld.nl/en/product/sa-420b
3090,0.021,,17.0,0.0,,,,0.46,,0.03,0.4,0.023,,0.0026000000000000003,,0.4,,0.0,,,,,,,,,,,,,,,,,,,,,,,,,,,,,,,,,,,,,,,,,,,,,,,,,0.0,0.0,0.0,,A 5.9: ER 430,0.0,0.0,"Cladding seats, valves, wheels, shafts etc.",0.0,0.0,9.0,,1.4016,0.0,,0.0,AW,,,,14343-A: 17,0.0,0.029900000000000006,SA 430,0.0,0.0,0.0,,0.0,"Submerged arc welding wire to be used with FL 8111 or FL 880 flux with excelent welding properties. Stainless deposit with low carbon content. Low heat input is recommended to avoid pronounced grain coarsening. Absence of stabilisation means that this steel is distinctly vulnerable to sensitisation phenomenon during welding, even though martensite hogs a great amount of carbon and nitrogen.",0.0,,,,0.0,"Cladding AISI 410, 410NiMo, 410NiMoNbV.",0.0,0.0,0.0,http://www.ceweld.nl/en/product/sa-430
3091,0.08,,8.7,0.0,,,,0.6000000000000001,,1.0,0.18,0.0,,0.0,,0.4,,0.0,,,,,,,,,,,,,,,,,,,,,,,,,,,,,,,,,,,,,,,,,,,,,,,,,0.0,0.0,0.0,23.0,A 5.23: EB8,0.0,0.0,"Low alloyed copper-coated SAW wire with 9% Cr and 1% Mo to be used for welding creep resistant steel. It finds applications in power plants, chemical or petro-chemical industry and in the ammonia synthesis process. It is also used for heat exchangers, boilers, piping and pressure vessels for temperature service up to 600°C. ",0.0,0.0,2.0,,,750.0,1.0,0.0,SR/PWHT,60.0,,,24598-A: S CrMo9,0.0,0.0,SA 80S-B8,0.0,0.0,0.0,,0.0,The 9%C1%Mo creep resistant alloy is used for service up to ~600°C particularly in environments involving hot hydrogen gas.,0.0,,700.0,560.0,0.0,"ASTM: A 182 Gr F9, A 199 Gr T9 , A 213 Gr T9 , A 217 Gr C12 , A 234 Gr WP9, A 335 Gr 9 , A 336 Gr F9 , A 387 Gr 9 , EN (BS 3100 Gr B6), (BS 3604 Gr CFS 629-470, HFS 629-470), (BS 3604 Gr HFS 629-590, CFS 629-590) , (DIN GS-12CrCrMo 10-1) , (DIN X12CrMo 9-1) , (DIN X7CrMo 9-1) W.Nr: 1.7386, 1.7388, 1.7389",0.0,0.0,0.0,http://www.ceweld.nl/en/product/sa-80s-b8
3092,0.1,,0.6000000000000001,0.0,,,,1.85,,0.55,2.2,0.015,,0.015,,0.6000000000000001,,0.0,,,,,,,,,,,,,,,,,,,,,,,,,,,,,,,,,,,,,,,,,,,,,,,,,0.0,0.0,0.0,14.0,A 5.28: ER 120 S-G,0.0,0.0,"Crane, steel, vessel and apparatus construction. 
",0.0,0.0,9.0,,,0.0,,0.0,AW,55.0,47.0,,14295: SZ4Ni2CrMo,0.0,0.0,SA 890,0.0,0.0,0.0,,0.0,"Extreme crack resistant weld deposit due to extra low hydrogen content when combined with Ceweld  FL 155. Developed for welding cold tough, high tensile fine grain steel exceeding a yield strength of 890N/mm2. To obtain the requested mechanical properties the heat input should be kept around 10 KJ/cm. Cooling time (T8/5) must be adjusted by travel speed and preheat temperature.",0.0,,1025.0,8.0,0.0,"S890 TM-pipe steels to StE 890 to S890QL1, A 517, X 120 high-strength fine grain structural steels (low temp) to StE 960 (StE 1100 to 12 mm) to S960QL1 (S1100 to 12 mm)",0.0,0.0,0.0,http://www.ceweld.nl/en/product/sa-890
3093,0.019,,20.5,1.6,,,,2.05,,4.6,25.1,0.013999999999999999,,0.015,,0.35000000000000003,,0.0,,,,,,,,,,,,,,,,,,,,,,,,,,,,,,,,,,,,,,,,,,,,,,,,,0.0,0.0,0.0,35.0,A 5.9: ER 385,0.0,0.0,"Tanks and process vessels, Piping systems, agitators, rotors, cast pumps and valves for use in the fertilizer, phosphoric,sulphuric and acetic acid plants
",0.0,0.0,9.0,8556: ~20 25 5 L Cu,1.4539,0.0,,0.0,AW,70.0,,,14343-A: S 20 25 5 Cu L,0.0,0.04,SA 904L,0.0,0.0,0.0,,0.0,"SA 904L is used for welding materials of similar chemical composition which are used for fabrication of equipment and vessels for handling of sulfuric acid and many chloride containing media. This filler metal may also find applications for joining Type 317L material where improved corrosion resistance in specific media is needed. In order to reduce the propensity for fissuring and hot cracking, the low melting constituents such as carbon, silicon, and phosphorus are controlled to lower levels in this alloy. Best to be used with our fused flux FL 880",0.0,,560.0,380.0,0.0,"W.Nrs: 1.4500, 1.4505, 1.4506, 1.4531, 1.4536, 1.4539, 1.4573, 1.4585, 1.4586, 4 NS N 08904 1.4539, 1.4537, 1.4519, 1.4505, UNS N08904, S31726, X1NiCrMoCu 25-20-5, X1CrNiMoCuN 25-25-5, X4NiCrMoCuNb 20-18-2, Uranus B6",0.0,0.0,0.0,http://www.ceweld.nl/en/product/sa-904l
3094,0.1,,8.7,0.0,,,,0.5,,1.0,0.6000000000000001,0.008,,0.006,,0.25,,0.2,,,,,,,,,,,,,,,,,,,,,,,,,,265.0,,,,,,,,,,,,,,,,,,,,,,,0.0,0.0,0.0,16.0,A5.23: EB91,0.0,0.0,"Designed for welding equivalent type 91~ 9% Cr Steels modified with small aditions of Niobium, Vanadium and Nitrogen to offer improved long term creep properties. This alloy 
is specialy intended for high integrity structural service at elevated temperature such as: Headers, main steam piping and turbine casings, gasification plants etc.
",0.0,0.0,9.0,,1.4903,750.0,3.0,3.0,SR/PWHT,17.0,,,24598-A SCrMo91,0.0,0.0,SA 90S-B9,0.04,0.0,0.0,,0.0,Sub arc filler metal specifically intended for high integrity structural service at elevated temperature so the minor alloy additions responsible for its creep strenghth are kept above the minimum considered necessary to ensure satifactory performance. SA 90B9 is best to be used with FL 155 high basic agglomerated flux to obtain optimum creep properties.,0.0,,620.0,540.0,0.0,"A 213 T91 (seamless tubes), A 335 P91 (seamless tubes), A 387 Gr91 (plates), A 182 / A336 F91 (forgings), X10CrMoVNb 91, 1503 Gr91, AFNOR NF A-49213/A-49219 Gr TU Z 10, CDVNb 09-01",0.0,0.0,0.0,http://www.ceweld.nl/en/product/sa-90s-b9
3095,0.12,,12.75,0.4,,,,0.6000000000000001,,0.75,0.6000000000000001,0.0,,0.0,,0.5,,0.0,,,,,,,,,,,,,,,,,,,,,,,,,,35.0,,,,,,,,,,,,,,,,,,,,,,,0.0,0.0,0.0,,A 5.9: ER 410,0.0,0.0,"Overlay of carbon and low-alloy steels for resistance to corrosion, erosion, or abrasion. 410 has higher hardness and is used in valve seats to obtain better galling resistance. Normally to obtain adequate ductility, preheat and post-weld heat-treatment are required.",0.0,0.0,2.0,8556: SG-X 8 Cr 14,1.4009,0.0,,1.0,AW/PWHT,,,,14343-A: G Z 13,0.0,0.0,410,0.0,0.0,0.0,,0.0,410 is a martensitic stainless steel that is heatreatable. It has a nominal weld metal composition of 12% Chromium. These weld deposits are aihardenable that can normally be heatreated after welding.,1.0,,,,0.0,"For welding or repairing 12% Cr air-hardenable stainless steels like types 410, 416, 420, 431 and cast C-15, W.Nr: 1.4008, 1.4000, 1.4006, X8Cr14, X6Cr13, X10Cr13 and cast steels. ",0.0,0.0,0.0,http://www.ceweld.nl/en/product/410
3096,0.05,,21.5,2.15,,,,0.1,,3.0,42.0,0.0,,0.0,,0.4,,0.0,,,,,,,,,,,,,,,,,,,,,,,,,,,,,,,,,,,,,,,,,,,,,,,,,22.0,0.0,0.0,30.0,A 5.14: ER NiFeCr-1,0.0,0.0,"The excellent corrosion-resistant properties of Alloy 825 make the alloy a suitable choice for a variety of difficult applications. Uses include fabricated equipment found in chemical and petro- chemical processing, pulp and paper manufacturing, flue gas desulphurization systems and metal pickling operations.",0.0,0.0,9.0,,2.4858,0.0,,0.0,,,,70.0,18274: S Ni8065,0.0,0.0,SA Alloy 825,0.0,0.0,0.0,,0.0,"Fully austenitic weld metal with high resistance against stress corrosion cracking and pitting in media containing chloride ions. Good corrosion resistance against reducing acids due to the combination of Ni, Mo and Cu. Sufficient resistance against oxidizing acids. The weld metal is corrosion resistant in sea water. SA Alloy 825 is best to be used with FL 839 flux.",0.0,,630.0,425.0,0.0,"G-X7NiCrMoCuNb 25 20, X1NiCrMoCuN25 20 6, X1NiCrMoCuN25 20 5, NiCr21Mo, X1NiCrMoCu 31 27 4, N08926, N08904, ALLOY 825, N08028, UNS N08825 W.Nr: 1.4500, 1.4529, 1.4539 (904L), 2.4858, 1.4563, 1.4465, 1.4577 (310Mo), 1.4133, 1.4500, 1.4503, 1.4505, 1.4506, 1.4531, 1.4536, 1.4585, 1.4586",0.9,0.0,0.0,http://www.ceweld.nl/en/product/sa-alloy-825
3097,0.025,,21.5,2.25,,,,1.0,,3.0,42.0,0.0,,0.0,,0.5,,0.0,,,,,,,,,,,,,,,,,,,,,,,,,,,,,,,,,,,,,,,,,,,,,,,,,28.725,0.0,0.0,34.0,A 5.14: ~ER NiFeCr-1,0.0,0.0,SA Alloy 825 is a nickel-iron-chromium-molybdenum-copper cladding alloy for use in extremely corrosive environments. ,0.0,0.0,10.0,,,0.0,,0.0,AW,110.0,,,18274: B Ni 8065 (NiFe30Cr21Mo3Cu3),0.0,0.0,SA Alloy 825 strip,0.0,0.0,0.0,,0.0,"Fully austenitic weld metal with high resistance against stress corrosion cracking and pitting in media containing chloride ions. Good corrosion resistance against reducing acids due to the combination of Ni, Mo and Cu. Sufficient resistance against oxidizing acids. The weld metal is corrosion resistant in sea water. The nickel content of this alloy makes it resistant to chloridion strescorrosion cracking. Additions of molybdenum and copper give alloy 825 resistance to pitting and to corrosion in reducing acid environments such as sulphuric or phosphoric acid solutions. The alloys chromium content gives it resistance to various oxidizing environments, such as nitrates, nitric acid solutions and oxidizing salts. The excellent corrosioresistant properties of Alloy 825 make the alloy a suitable choice for a variety of difficult applications. Uses include fabricated equipment found in chemical and petrochemical processing, pulp and paper manufacturing, flue gas desulphurization systems and metal pickling operations. SA Alloy 825 strip is developed for cladding lower alloyed or steel parts to obtain protection against the earlier mentioned attacs for high quality tank and apparatus construction in the chemical industry.",0.0,,610.0,420.0,0.0,"SA Alloy 825 is specially designed for cladding lower alloyed parts to obtain a high quality clad layer against corrosion. Designations: 825 (2.4858, UNS N08825). 1.4500, 1.4529, 1.4539, 2.4858, 1.4563, G-X7NiCrMoCuNb 25 20, X1NiCrMoCuN25 20 6, X1NiCrMoCuN25 20 5, NiCr21Mo, X1NiCrMoCu 31 27 4, N08926, N08904, ALLOY 825, N08028, UNS N08825",1.0,0.0,0.0,http://www.ceweld.nl/en/product/sa-alloy-825-strip
3098,0.0,,0.0,0.0,,,,0.0,,0.0,0.0,0.0,,0.0,,0.0,,0.0,,,,,,,,,,,,,,,,,,,,,,,,,,,,,,,,,,,,,,,,,,,,,,,,,0.0,0.0,0.0,,A 5.14: ER NiCrMo-4,0.0,0.0,,0.0,0.0,9.0,,2.4886,0.0,,0.0,,,,,18274:,0.0,0.0,SA Alloy C-276,0.0,0.0,0.0,,0.0,,1.0,,,,0.0,,0.0,0.0,0.0,http://www.ceweld.nl/en/product/sa-alloy-c-276
3099,0.09,,0.0,0.45,,,,1.4,,0.0,0.85,0.0,,0.0,,0.85,,0.0,,,,,,,,,,,,,,,,,,,,,,,,,,,,,,,,,,,,,,,,,,,,,,,,,0.0,0.0,0.0,25.0,A.5.28: EG,0.0,0.0,"Weather resistant steels, art constructions, bridges, ovens, deco parts etc.",0.0,0.0,9.0,8557: S2NiCu1,,0.0,,0.0,,,,,14171-A: S2NiCu1,0.0,0.0,SA Corten,0.0,0.0,0.0,,0.0,Submerged arc welding wire for weather resistant steels such as Corten and Patinax to resist long term corrosion against weather influances. SA Corten wire can be used with FL188 (or an other type depending on the requirements and application).,1.0,,,,0.0,"S235J2G3 Cu, S355J2G3 Cu, S235JRW, S355JRW, S235J2W, S355J2W, CORTEN, PATINAX 37, ALCODUR 50, KORALPIN 52",0.0,0.0,0.0,http://www.ceweld.nl/en/product/sa-corten
3100,0.15,,14.5,0.0,,,,0.4,,2.5,0.5,0.0,,0.0,,0.7000000000000001,,0.0,,,,,,,,,,,,,,,,,,,,,,,,,,48.5,,,,,,,,,,,,,,,,,,,,,,,0.0,0.0,12.5,,,0.0,0.0,"Hot working tools such as: Stamping dies and Continuous casting rollers. 
",0.0,0.0,9.0,8555: UP3-GF-50-CGRT,,0.0,,4.0,AW,,,,14700:,0.0,0.0,SA CrCoMo-50 FCW,0.0,0.0,0.0,,0.0,Very good corrosion resistance and high hardness due to the amount of „cobalt“ even at higher temperatures. High hardness achieved in the first layer and often used as economical alternative for „stelliting“ . Best to be used with FL 8111 welding flux. ,24.0,150.0,,,0.0,Hot working tools such as: Stamping dies and Continuous casting rollers. Alternatif for stellite,0.0,0.0,0.0,http://www.ceweld.nl/en/product/sa-crcomo-50-fcw
3101,0.1,,20.0,0.5,,,,3.0,,0.0,67.0,0.0,,0.0,,0.5,,0.0,,,,,,,,,,,,,,,,,,,,,,,,,,,,,,,,,,,,,,,,,,,,,,,,,3.0,0.0,0.0,37.0,AWS A5.14 ERNICR-3 (UNS N06082),0.0,0.0,"This strip is suitable for both electroslag (ESW) and subarc (SAW) process. Typical applications include cladding of vessels for the petrochemical, refinery and chemical industries
",0.0,0.0,10.0,,2.4806,0.0,,0.0,AW,,,,18274 - S NI6082 (NICR20MN3NB),0.0,0.0,SA Nicro 600 strip,2.5,0.0,0.0,,0.0,"Weld metal deposited by SA Nicro 600 has high strength and good corrosion resistance, including oxidation resistance and creerupture strength at elevated temperatures.",1.0,,650.0,3.0,0.0,SA Nicro 600 is mainly used for ESW and SAW cladding of carbon steel to obtain corrosion and creep resistant layers. Go to FL 860 ESHC suifable flux...,0.75,0.0,0.0,http://www.ceweld.nl/en/product/sa-nicro-600-strip
3102,0.0,,0.18,0.0,,,,62.14,,0.0,25.3,0.0,,0.0,,0.08,,0.0,,,,,,,,,,,,,,,,,,,,,,,,,,12.0,,,,,,,,,,,,,,,,,,,,,,,0.13,0.0,0.0,59.0,A 5.14: ER NiCrFe-12,0.0,9.58,Electro slag cladding jobs that have to resist extreme high temperature and for cladding steels or stainless steels to obtain a high temperature resistant surface against oxidation.,0.0,0.0,10.0,1736:  NiCr25FeAl,2.4649,0.0,,2.0,,0.88,0.67,0.07,18274: S Ni6704 (NiCr25FeAl3YC),0.0,0.0,SA Nicro 602 CA (6025HT) strip,0.0,0.0,0.0,,0.0,Excellent welding properties with high buildup capacity and low dilution rate when combined with FL 860 ESHC. Excellent resistance against temperature cycling conditions upto 1200oC and carburized medias. Excellent fatique strenght and creep properties.,0.0,,24.0,0.18,0.0,"Cladding against high temperature, radiant heater tubes, furnace rolls, muffles in bright annealing furnaces (H2 atmosphere), rotary kilns, waste gas components, hydrogen production, methanol and ammonia synthesis, 2.4633, NiCr25FeAlY, Nicrofer 6025 HT.",0.04,0.0,2.23,http://www.ceweld.nl/en/product/sa-nicro-602-ca-6025ht-strip
3103,0.04,,21.25,0.0,,,,0.5,,9.0,63.86,0.0,,0.0,,0.6000000000000001,,0.0,,,,,,,,,,,,,,,,,,,,,,,,,,,,,,,,,,,,,,,,,,,,,,,,,0.7000000000000001,0.0,0.0,30.0,A 5.14: ER NiCrMo-3,0.0,0.0,"SA Nicro 625 is developed for welding and cladding nickel-based alloys such as alloy 625 or similar materials. This alloy can also be used for welding dissimilar nickel-based alloys to each other, to alloyed steels or to stainless steels and for joining 6% molybdenum super austenitic steels.. SA Nicro 625 is most commonly used in the chemical processing industry, pollution control equipment, marine equipment, nuclear reactor components, pump shafts. Also used in the aerospace industry for thrust reverser assemblies, fuel nozzles, after-burners and combustion systems.",0.0,0.0,9.0,1736: SG NiCr21Mo9Nb,2.4831,0.0,,0.0,,70.0,,50.0,18274: SNi6625,0.0,0.0,SA Nicro 625,0.0,3.65,0.0,,0.0,SA Nicro 625 is a solid drawn wire to be used for the submerged arc process in combination with FL 880 or FL 839 flux.,0.0,,740.0,440.0,0.0,"Nicro 625 is developed for welding and cladding nickel-based alloys such as alloy 625, 825 or similar materials. This alloy can also be used for welding dissimilar nickel-based alloys to each other, to alloyed steels, to stainless steels and for joining 9% Nickel steels., X10NiCrAlTi, 32-20H, 32-21, X8 Ni9, ASTM A 533 Gr1, 800H, Sanicro 28, 254SMo, inconel 625, UNS : N08926, N08825, N06625, N08020. DIN : X8Ni9, X1NiCrMoCuN25 20 6, X1NiCrMoCuN25 20 5, NiCr21Mo, NiCr22Mo9Nb W.Nr:: 1.4876, 1.5656, 1.4529, 2.4858, 2.4856, 1.4539,1.4547, 2.4660",0.4,0.0,0.0,http://www.ceweld.nl/en/product/sa-nicro-625
3104,0.02,,22.2,0.0,,,,0.02,,9.0,64.22800000000001,0.0,,0.0,,0.02,,0.0,,,,,,,,,,,,,,,,,,,,,,,,,,,,,,,,,,,,,,,,,,,,,,,,,0.7000000000000001,0.0,0.0,32.0,A 5.14: EQ NiCrMo-3,0.0,0.0,"This strip is suitable for both electroslag (ESW) and subarc (SAW) process. Typical applications include cladding of vessels for the petrochemical, refinery and chemical industries ",0.0,0.0,10.0,,2.4831,0.0,,0.0,AW,110.0,,70.0,,0.0,0.0,SA Nicro 625 strip,0.0,3.65,0.0,,0.0,"Weld metal deposited by SA Nicro 625 has high strength and extreme corrosion resistance, including oxidation resistance and creerupture strength at elevated temperatures.",0.0,,750.0,460.0,0.0,SA Nicro 625 is mainly used for ESW and SAW cladding of carbon steel to obtain corrosion and creep resistant layers. Go to FL 860 ESHC suifable flux...,0.162,0.0,0.0,http://www.ceweld.nl/en/product/sa-nicro-625-strip
3105,0.075,,2.3,0.0,,,,0.8,,1.0,0.0,0.0,,0.0,,0.06,,0.15,,,,,,,,,,,,,,,,,,,,,,,,,,,,,,,,,,,,,,,,,,,,,,,,,0.0,0.0,0.0,15.0,,0.0,0.0,"High temperature and creep resistant boilers, pipe work etc.. ",0.002,0.0,9.0,,,740.0,2.0,0.0,SR,100.0,,,S Z CrWV2,0.0,0.0,SA P-24,0.035,0.0,0.0,,0.0,"Remarkable creep resistant micro alloy controlled alloy developped to offer high strenght and creep resistant properties at elevated temperatures. Combined with flux FL 155 excelent slag release will be obtained in single and multirun application, the neutral action of the flux offers reliable chemical annalisys to ensure the best possible creep properties. ",0.0,,620.0,520.0,0.0,"Creep resistant steels , 7CrMoVTiB, P24/T24, ASTM A213, pipe steel, P24/T24, ASTM A213",0.0,0.0,0.0,http://www.ceweld.nl/en/product/sa-p-24
3106,0.03,,13.0,0.0,,,,0.7000000000000001,,0.5,4.7,0.0,,0.0,,0.8,,0.0,,,,,,,,,,,,,,,,,,,,,,,,,,38.0,,,,,,,,,,,,,,,,,,,,,,,0.0,0.0,0.0,,A 5.9: ER 410 NiMo,0.0,0.0,"Solid welding wire of the 12% Cr, 4.5% Ni, 0.5% Mo type. 410NiMo is used for welding similar martentsitic and martensitic-ferritic steels in different applications, such as hydro turbines.",0.0,0.0,2.0,8556: SG-X3CrNi 13 4 ,1.4351,0.0,,1.0,AW/PWHT,,,,14343-A: G 13 4,0.0,0.0,410 NiMo,0.0,0.0,0.0,,0.0,,1.0,,,,0.0,"Water and steam turbine parts of the same kind, thermoshock and high heat resistant. 1.4313, 1.4002, (G)X5CrNi(Mo) 13 4, X6CrAl 13, Grade CA 6 NM.",0.0,0.0,0.0,http://www.ceweld.nl/en/product/410-nimo
3107,0.0,,0.0,0.0,,,,0.0,,0.0,0.0,0.0,,0.0,,0.0,,0.0,,,,,,,,,,,,,,,,,,,,,,,,,,0.17200000000000001,,,,,,,,,,,,,,,,,,,,,,,0.0,0.0,0.0,100.0,SAE1008 / SAE1010,0.0,0.0,SA S275 can be used for cladding and build up layers before hardfacing or corrosion resistant stainless steel or Nickel based layers. ,0.0,0.0,10.0,FeP01  St12,1.033,0.0,,3.0,,0.335,0.17600000000000002,0.045,FeP01,0.0,0.0,SA S275 strip,0.0,0.0,0.0,,0.0,Excellent weldabillity in combination with FL 860 ESHC with high welding speed and deposition rate. The weld seam shows a fine rippled surface free from inclusions and undercut.,0.0,,,,0.0,Buffer and build up layers prior to hardfacing and or build up layers prior to corrosion resistant stainless steel and Nickel based layers.,0.0,0.0,0.0,http://www.ceweld.nl/en/product/sa-s275-strip
3108,0.215,,11.45,0.0,,,,0.775,,0.8775000000000001,0.525,0.0,,0.0,,0.275,,0.30000000000000004,,,,,,,,,,,,,,,,,,,,,,,,,,,,,,,,,,,,,,,,,,,,,,,,,0.0,0.5,0.0,16.0,,0.0,0.0,Suited for analogous and similar creep resistant steels in turbine and steam boiler construction as well as in the chemical industry. Recomended for long-term periods up to +650 °C,0.0,0.0,9.0,,,760.0,4.0,0.0,AN,47.0,,,24598-A: SCrMoWV12,0.0,0.0,SACW  CrMoWV-12,0.0,0.0,0.0,,0.0,"Preheating and interpass temperature 40450 °C (austenitic welding) or 25300 °C (martensitic welding). Root passes should principally be welded in the martensitic range. Lower preheat and interpass temperatures are possible, yet must be approved by practical welding tests and process qualification tests. After welding cooling to 90±10 °C, followed by tempering at 760 °C for three minutes / mm wall thickness at least for 2 hours. Tempering, if specified, at 1050 °C for 1/2 hour/oil and annealing at 760 °C for 2 hours.",24.0,150.0,650.0,550.0,0.0,"1.4935 X20CrMoWV12-1, 1.4922 X20CrMoV12-1, 1.4923 X22CrMoV12-1, 1.4913 X19CrMoVNb11-1 (Turbotherm, 20 MVNb), 1.4931 GX22CrMoV12-1",0.0,0.0,0.0,http://www.ceweld.nl/en/product/sacw-crmowv-12
3109,0.08,,25.0,0.0,,,,1.0,,0.0,4.0,0.02,,0.008,,0.8,,0.0,,,,,,,,,,,,,,,,,,,,,,,,,,,,,,,,,,,,,,,,,,,,,,,,,0.0,0.0,0.0,20.0,A 5.9:,0.0,0.0,"-   Cap layers for joining refractory Cr-Al-Si steels. 
-   Cladding corrosion resistant overlays. 
-   Cladding heat resistant overlays (1100ºC) 
-   Cladding components in a sulphurous environment. 
",0.0,0.0,9.0,,1.482,0.0,,0.0,AW,40.0,,,14343:,0.0,0.0,SACW 329,0.0,0.0,0.0,,0.0,"Higher productivity, higher deposition rates and improved wetting properties compared to solid wires with comparable analysis. Attractive bead appearance without slag residues. Suitable for cladding and joining components against corrosion, higheat and wear resistance. Weldable with the SuArc process using Ceweld ® Flux FL 880. ",24.0,150.0,750.0,570.0,0.0,"Cap layers for joining refractory Cr-Al-Si steels., cladding corrosion resistant overlays., Cladding heat resistant overlays (1100ºC), Cladding components in a sulphurous environment. 1.4710 G-X30CrSi6, 1.4745 G-X40CrSi23 TP433, 1.4712, X10CrSi6 502, 1.4762 X10CrAl24 TP443, 1.4713, X10CrAl7 502, 1.4773 X8Cr30, 1.4722, X10CrSi13, 1.4776 G-X40CrSi29 1.4724 X10CrAl13 TP405-CA15, 1.4820 G-X12 CrSi 26 5, 1.4729 , G-X40CrSi13, 1.4821 X20 CrNiSi 25 4 TP329, 1.4740, G-X40CrSi17, 1.4822 G-X40CrNi 25 4 TP329, 1.4742, X10CrAl18 430B-TP430 1.4823 G-X40CrNiSi 27 4 TP329HC",0.0,0.0,0.0,http://www.ceweld.nl/en/product/sacw-329
3110,0.07,,4.0,0.0,,,,1.4,,0.5,0.0,0.0,,0.0,,0.30000000000000004,,0.0,,,,,,,,,,,,,,,,,,,,,,,,,,350.0,,,,,,,,,,,,,,,,,,,,,,,0.0,0.0,0.0,,,0.0,0.0,"325-375 HB, hardfacing and rebuilding alloy for wornout wheels, rails, tracks, tires, conveyors, crossings, bufferlayers prior to hardfacing. Excelent wear and abrasion resistance against heavy impact and shock, good machinable with carbide tools
",0.0,0.0,4.0,8555: MF1-GF-350-P,,0.0,,1.0,AW,,,,14700: ~T Fe2,0.0,0.0,SACW 350,0.1,0.0,0.0,,0.0,To be used with neutral flux and basischity above 1.5. Suitable fluxes are FL 851 and FL 155,24.0,150.0,,,0.0,"Rails repair, crossings, concrete bars, crane, railway and tram tracks, conveyors and transport surfaces, tires, bucket and loader teeth, cruscher jaws, bufferlayers etc.",0.0,0.0,0.0,http://www.ceweld.nl/en/product/sacw-350
3111,0.06,,13.0,0.0,,,,0.6000000000000001,,1.1,4.0,0.0,,0.0,,0.5,,0.0,,,,,,,,,,,,,,,,,,,,,,,,,,,,,,,,,,,,,,,,,,,,,,,,,0.0,0.0,0.0,35.0,A 5.9:,0.0,0.0,Rebuilding and cladding applications against thermal shock offering a fair corrosion resistance.,0.0,0.0,9.0,,,0.0,,0.0,,32.0,,,14700: T Fe7,0.0,0.0,SACW 410 NiMo,0.0,0.0,0.0,,0.0,"High productivity, high deposition rates and improved wetting properties compared to solid wires with similar analysis. Attractive bead appearance without slag residues. Best to be used with welding flux FL 915",24.0,150.0,39.0,42.0,0.0,"Steel mill rollers, turbine components, shafts etc..",0.0,0.0,0.0,http://www.ceweld.nl/en/product/sacw-410-nimo
3112,0.08,,13.5,0.0,,,,1.0,,0.5,4.3,0.0,,0.0,,0.30000000000000004,,0.0,,,,,,,,,,,,,,,,,,,,,,,,,,43.0,,,,,,,,,,,,,,,,,,,,,,,0.0,0.0,0.0,,A5.9:,0.0,0.0,Cladding wear resistant overlays in steel mills and applications of the same kind.,0.0,0.0,9.0,8555: UP 5-GF-40-C ,,0.0,,4.0,AW,,,,14700: T Fe7,0.0,0.1,SACW 410 NiMo N,0.0,0.0,0.0,,0.0,"Higher productivity, higher deposition rates and improved wetting properties compared to solid wires with comparable analysis. Attractive bead appearance without slag residues. Hard facing alloy with excellent thermo shock resistance and increased hardness due to additions of Nitrogen. Best to be used with FL 915 welding flux.",24.0,150.0,,,0.0,"Steel mill rollers, hot rolling equipment, bars.",0.0,0.0,0.0,http://www.ceweld.nl/en/product/sacw-410-nimo-n
3113,0.07,,15.0,0.0,,,,1.1,,1.0,4.0,0.0,,0.0,,1.1,,0.0,,,,,,,,,,,,,,,,,,,,,,,,,,42.5,,,,,,,,,,,,,,,,,,,,,,,0.0,0.0,0.0,,A5.9:,0.0,0.0,Cladding wear resistant overlays in steel mills and applications of the same kind.,0.0,0.0,9.0,8555: UP 5-GF-50-CPT,,0.0,,1.0,AW,,,,14700: T Fe7 (CPT),0.0,0.0,SACW 410 NiMoN,0.0,0.0,0.0,,0.0,"Higher productivity, higher deposition rates and improved wetting properties compared to solid wires with comparable analysis. Attractive bead appearance without slag residues. Hard facing alloy with excellent thermo shock resistance and increased hardness due to additions of Vanadium and Niobium. Best to be used with FL 915 or FL 8111 welding flux.",24.0,150.0,,,0.0,"Steel mill rollers, hot rolling equipment, bars.",0.0,0.0,0.0,http://www.ceweld.nl/en/product/sacw-410-nimon
3114,0.1,,12.25,0.0,,,,1.5,,1.25,3.5,0.0,,0.0,,0.7000000000000001,,0.15,,,,,,,,,,,,,,,,,,,,,,,,,,,,,,,,,,,,,,,,,,,,,,,,,0.0,0.0,0.0,,A 5.9:,0.0,0.0,Rebuilding and cladding applications against thermal shock offering a fair corrosion resistance and excelent resistance against thermal fatique at high temperatures.,0.0,0.0,9.0,8555: UP 5-GF-50-C,,0.0,,0.0,,,,,14700: ~T Fe8,0.0,0.0,SACW 410 NiMoNbV,80.55,0.0,0.0,,0.0,"High productivity, high deposition rates and improved wetting properties compared to solid wires with similar analysis. Attractive bead appearance without slag residues. Best to be used with welding flux FL 915 or FL 8111",24.0,150.0,,,0.0,"Steel mill rollers, turbine components, shafts etc..",0.0,0.0,0.0,http://www.ceweld.nl/en/product/sacw-410-nimonbv
3115,0.05,,0.0,0.0,,,,1.5,,0.0,0.0,0.025,,0.02,,0.30000000000000004,,0.0,,,,,,,,,,,,,,,,,,,,,,,,,,,,,,,,,,,,,,,,,,,,,,,,,0.0,0.0,0.0,25.0,A 5.17: F8A4-EC-15.23: F8A4-EC-G,0.0,0.0,"Earthmoving equipment, offshore, drilling platforms, lifting, vessel building, transport, etc.",0.0,0.0,9.0,,,0.0,,0.0,AW,140.0,100.0,,14171-A: S 46 4 FB T3,0.0,0.0,SACW 460,0.0,0.0,0.0,,0.0,"Remarkable crack resistant weld metal in combination with very low hydrogen content. Therefore, suitable for the economic processing of fine grained structural steels upo 460 N/mm2 yield strenght. Excellent welding properties in combination with FL 155 high basic flux even in narrow gabs. Excellent wetting properties compare to solid wires that results in a bigger parameter range and improved deposition rate.",0.0,,590.0,460.0,0.0,"

MaterialsshipbuildingUnalloyed steelsboiler steelspipe steels-Fine grain steelsAPI-standard
DINA, B, D, E, AH 32 - EH 36St 33, St 37-2 - St 52-3H I, H III, 17Mn4, 19Mn5St 35.8, St 45.8StE 210.7 TM, StE 445.7 TMStE 255 to StE 460X 42, X65, X 70

ENsameS185 - S355P235GH, P355GHP235T1/T2, P460NL2L210 - L445MBS235 - S460QL1X 42, X65, X 70


ASTMTypicalA 258 / A 516A 662 / A 387A 738 / A 612A 299--



 ",0.0,0.0,0.0,http://www.ceweld.nl/en/product/sacw-460
3116,0.07,,25.0,0.0,,,,0.7000000000000001,,0.0,4.0,0.025,,0.025,,0.4,,0.0,,,,,,,,,,,,,,,,,,,,,,,,,,,,,,,,,,,,,,,,,,,,,,,,,0.0,0.0,0.0,20.0,A 5.22: ~T 327,0.0,0.0,"* Cap layers for joining refractory Cr-Al-Si steels. 
* Cladding corrosion resistant overlays.
* Cladding heat resistant overlays up to 1150ºC.
* Cladding components in a sulphurous environment.",0.0,0.0,9.0,,1.482,0.0,,0.0,,40.0,,,17633: ~T 25 4,0.0,0.0,SACW 4820 (1.4820),0.0,0.0,0.0,,0.0,The weld deposit shows excelent resistance against abrasion at elevated temperatures and can be easely machined. SACW 4820 should be welded with FL 838 subarc flux.,0.0,,750.0,570.0,0.0,"

W.Nr:1.47101.47451.47121.47621.47131.47731.47221.4776

EN ASTM/ACIG-X30CrSi6G-X40CrSi23 TP433X10CrSi6 502X10CrAl24 TP443X10CrAl7 502X8Cr30X10CrSi13G-X40CrSi29

W.Nr:1.47241.48201.47291.48211.47401.48221.47421.4823

EN ASTM/ACIX10CrAl13 TP405-CA15G-X12 CrSi 26 5G-X40CrSi13X20 CrNiSi 25 4 TP329G-X40CrSi17G-X40CrNi 25 4 TP329X10CrAl18 430B-TP430G-X40CrNiSi 27 4 TP329HC



 ",0.0,0.0,0.0,http://www.ceweld.nl/en/product/sacw-4820-14820
3117,0.03,,13.0,0.0,,,,0.7000000000000001,,0.5,4.7,0.0,,0.0,,0.8,,0.0,,,,,,,,,,,,,,,,,,,,,,,,,,38.0,,,,,,,,,,,,,,,,,,,,,,,0.0,0.0,0.0,,A 5.9: ER 410 NiMo,0.0,0.0,"Solid welding wire of the 12% Cr, 4.5% Ni, 0.5% Mo type. 
410NiMo is used for welding similar martentsitic and martensitic-ferritic steels in different applications, such as hydro turbines.",0.0,0.0,2.0,8556: SG-X3CrNi 13 4,1.4351,0.0,,2.0,AW/PWHT,,,,14343-A: W 13 4,0.0,0.0,410 NiMo TIG,0.0,0.0,0.0,,0.0,,1.0,,,,0.0,"Water and steam turbine parts of the same kind, thermoshock and high heat resistant. 1.4313, 1.4002, (G)X5CrNi(Mo) 13 4, X6CrAl 13, Grade CA 6 NM.
 ",0.0,0.0,0.0,http://www.ceweld.nl/en/product/410-nimo-tig
3118,0.13,,0.0,0.0,,,,1.2,,0.0,1.0,0.012,,0.005,,0.2,,0.0,,,,,,,,,,,,,,,,,,,,,,,,,,,,,,,,,,,,,,,,,,,,,,,,,0.0,0.0,0.0,22.0,A 5.23: F7A8-EC-G / 5.23: F7P8-EC-G,0.0,0.0,"Offshore, Shipbuilding, pressure vessels, pipe work, cable drums.",0.0,0.0,9.0,,,0.0,,0.0,AW,,150.0,90.0,14171-A: S 46 6 FB T3Ni1,0.0,0.0,SACW 500,0.0,0.0,0.0,,0.0,Micro alloyed submerged arc welding wire for offshore requirements upto S460 steels that have to fullfill impact requirements down t60 degrees Celsius and parts that have to be soft annealed above 900 degrees Celsius. Suitable for use with FL 155 agglomerated flux or with FL CS155 Fused flux.,0.0,,670.0,560.0,0.0,"

MaterialsshipbuildingUnalloyed steelsboiler steelspipe steels-Fine grain steelsAPI-standard
DINA, B, D, E, AH 32 - EH 36St 33, St 37-2 - St 52-3H I, H III, 17Mn4, 19Mn5St 35.8, St 45.8StE 210.7 TM, StE 480.7 TMStE 255 to StE 460X 42, X65, X 70

ENsameS185 - S355-S460P235GH, P355GHP235T1/T2, P460NL2L210 - L480MBS255 - S500 (NL1,2)X 42, X65, X 70


ASTMTypicalA 255 / A333A 516 / A 350A 612 / A 707--



 ",0.0,0.0,0.0,http://www.ceweld.nl/en/product/sacw-500
3119,0.06,,0.0,0.0,,,,1.2,,0.5,0.9,0.015,,0.015,,0.30000000000000004,,0.0,,,,,,,,,,,,,,,,,,,,,,,,,,,,,,,,,,,,,,,,,,,,,,,,,0.0,0.0,0.0,18.0,A 5.23: F 9 A8 – EC - G,0.0,0.0,"Crane, offshore equipment, boiler, pipeline and apparatus construction, foundries etc.",0.0,0.0,9.0,,,605.0,1.0,0.0,AW/SR/AN,,80.0,60.0,26304-A: S 55 6 FB T3Ni1Mo,0.0,0.0,SACW 550,0.0,0.0,0.0,,0.0,"Extremely crack resistant weld metal conditioned by the higbasicity slag in combination with very low hydrogen content. Well suited for the economic joining of fine grain structural steels with yield strength of Rp0,2 550 MPa (80 ksi). As welding flux we recommend our type FL 155, classification S A FB 1 55 AC H5.",0.0,,655.0,550.0,0.0,"

Materials:fine grain structural steelsHigh grade structural steels---pipe steelssteels to API-standard
ENS315(NL1/2) - S550(Q/QL/QL1)15NiCuMoNb5 / WB 3620MnMoNi4-511NiMoV5317MnMoV6-4P355T1/T2 - P460NL2, L360 - L550MBX42, X65, X70, X80
ASTMA 516 / A 255A 333 / A 350A 612 / A 707----


.W.Nr: 1.6311, 1.6341, 1.5403, 1.0562, 1.8924,  NAXTRA 56, NAXTRA 63",0.0,0.0,0.0,http://www.ceweld.nl/en/product/sacw-550
3120,0.08,,0.5,0.0,,,,1.6,,0.5,2.2,0.015,,0.015,,0.4,,0.0,,,,,,,,,,,,,,,,,,,,,,,,,,,,,,,,,,,,,,,,,,,,,,,,,0.0,0.0,0.0,17.0,A 5.23: F11A8-ECF5-F5,0.0,0.0,"Crane-, rig, plant-, craft-, lifting and steel construction, pipe work, foundries",0.0,0.0,9.0,,,0.0,,0.0,AW,,80.0,69.0,"26304-A: S 69 6 FB T3Ni2,5CrMo",0.0,0.0,SACW 690,0.0,0.0,0.0,,0.0,"Remarkable crack resistant weld metal in combination with very low hydrogen content. Therefore, suitable for the economic processing of higstrength and low temperature fine grained structural steels. Excellent welding properties in combination with FL 155 high basic flux even in narrow gabs. Excellent wetting properties compare to solid wires that results in a bigger parameter range and improved deposition rate. To obtain optimum mechanical properties the heat input should be kept below 15 kJ/cm and interpass temperature between 100 and 150ºC.",0.0,,835.0,6.0,0.0,"StE 690.7 TM, L690M, A 715, StE 690 V, S690QL, A 709, A 515, A 517, EStE 690 VA, S690G1QL1, A 514, A 633, A 709 Naxtra 70, Weldox 700, Dilimax, Optim 700 mc plus, S620Ql1, S690QL1, S600MC, S700MC, Naxtra 63, Naxtra 70, TStE620, TStE690, Weldox 500, Hardox, L480 - L550, X65, X80, X90, X100, Hardox 400, XAR 400, Dilidur 400, 20MnCr65, 28CrMn43, Oceanfit 100, Ocenanfit 690",0.0,0.0,0.0,http://www.ceweld.nl/en/product/sacw-690
3121,0.08,,1.0,0.0,,,,1.6,,0.5,2.2,0.015,,0.015,,0.4,,0.0,,,,,,,,,,,,,,,,,,,,,,,,,,,,,,,,,,,,,,,,,,,,,,,,,0.0,0.0,0.0,15.0,A 5.23: ~F12A8-ECG,0.0,0.0,"Crane, automobile, equipment and steel construction, pipeline, foundries.",0.0,0.0,9.0,,,0.0,,0.0,AW,,55.0,40.0,"26304-A: S 89 4 FB T3Ni2,5Cr1Mo",0.0,0.0,SACW 890,0.0,0.0,0.0,,0.0,"Crack resistant weld metal conditioned by the higbasicity slag in combination with very low hydrogen content. Well suited for the economic joining of high strength steels and cryogenic fine grain structural steels with Rp0,2 > 890 MPa (129 ksi). To reach the optimal mechanical properties, the energy absorbed per unit length of weld 15 kJ/cm should not be exceeded. The working temperature should be between 100°C (212 °F) and 150°C (302 °F) . As welding flux FL 155 should be used because of its high basicity and low hydrogen content.",0.0,,1060.0,8.0,0.0,"TM-pipe steels to StE 890 to S890QL1, X120 high-strength fine grain structural steels (low temp) to StE 960 (StE 1100 to 12 mm) to S960QL1 (S1100).  ASTM: up to A 714, A 709, A 515, A 517",0.0,0.0,0.0,http://www.ceweld.nl/en/product/sacw-890
3122,0.09,,2.3,0.0,,,,1.1,,1.1,0.0,0.015,,0.015,,0.30000000000000004,,0.0,,,,,,,,,,,,,,,,,,,,,,,,,,,,,,,,,,,,,,,,,,,,,,,,,0.0,0.0,0.0,21.0,A 5.23: F9P2-ECB3-B3,0.0,0.0,"Construction of containers, Boiler and machinery parts, Steam boilers and turbines, 2,25Cr1Mo steels, pipelines. Suitable for one- of multi layer welding.",0.0,0.0,9.0,,,675.0,1.0,0.0,SR/AN,,,180.0,24598: S T CrMo2 FB,0.0,0.0,SACW CrMo-2,0.0,0.0,0.0,,0.0,Absolutely crack resistant weld metal conditioned by the higbasic slag in combination with very low hydrogen content. Suitable for heat treatment. Step cooling is possible. High reserve of toughness and crack resistance.,0.0,,690.0,540.0,0.0,"Boiler steels 10CrMo9-10, 10CrSiMoV7, 12CrMo9-10, A 387, CrMo2
 ",0.0,0.0,0.0,http://www.ceweld.nl/en/product/sacw-crmo-2
3123,0.5,,15.0,0.0,,,,16.0,,0.5,1.2,0.0,,0.0,,0.4,,0.2,,,,,,,,,,,,,,,,,,,,,,,,,,500.0,,,,,,,,,,,,,,,,,,,,,,,66.2,0.0,0.0,,A 5.13: E FeMnCr,0.0,0.0,"Building up worn out parts that suffer from wear combined with high impact, buffer layers ec.",0.0,0.0,9.0,8555: MF 7–250–KNP,,0.0,,1.0,AW,,,235.0,14700: E Fe9 ,0.0,0.0,SACW MnCr,0.0,0.0,0.0,,0.0,Austenitic deposit with strain hardening properties and no limmits in the number of layers. The deposit is non magnetic and can not be flame cut. Extreme resistance to heavy impact loads.Th weld deposit offers fair corrosion resistance and has strain hardening properties. This alloy should be aplied at highest impact and pressure loads applications. Best to be used with welding flux FL 915,24.0,150.0,,,0.0,"Rebuilding rails, crossings, crushing hammers, dredger teeth, rollers, blast furnace, mantles, hardfacing manganese hard stee, buffer layersl etc..",0.0,0.0,0.0,http://www.ceweld.nl/en/product/sacw-mncr
