Repository: PrasannS/WeldingAnalysis

# Analyzing Weld Composite Material and Mechanial properties using statistical / machine learning approaches

## Webscraping

### The data for this projects was obtained via webscraping welding materials data from the following sites

- [Certilas Welding Products Dataset](https://certilas.nl/en/catalogue)
- [Lincoln Electric Welding Products Dataset](https://www.lincolnelectric.com/en-us/consumables/Pages/consumables.aspx)
- [Citrination Weld Composites Dataset](https://citrination.com/datasets/114194/show_search?searchMatchOption=fuzzyMatch)

This scraping was done through the combination of webscraping and data preprocessing using BeautifulSoup and Pandas. See

File: data/combined_data/200124_final_data.csv (part 35 of 37)
3124,0.02,,25.5,1.6,,,,0.7000000000000001,,3.8,8.9,0.015,,0.01,,0.6000000000000001,,0.0,,,,,,,,,,,,,,,,,,,,,,,,,,,,,,,,,,,,,,,,,,,,,,,,,0.0,0.0,0.0,18.0,A 5.9: (EC2553),0.0,0.0,"Welding forget or cast Super Duplex stainless steels for service in the as welded condition. For use where a high strength and good corrosion resistance is important in oil and gas production and processing system: pumps, valves, piping systems, risers etc.. SACW Super Duplex can also be used as an alternative for root welds to standard duplex to offer improved pitting resistance. ",0.0,0.0,9.0,,,0.0,,0.0,AW,47.0,,,12073: S 25 9 3 Cu NL,0.0,0.25,SACW Super Duplex,0.0,0.0,0.0,,0.0,"Higher productivity, higher deposition rates and improved wetting properties compared to solid wires with excellent X ray soundness. Improved hot cracking resistance and mechanical properties. To be used with welding flux FL 8111 or FL 838",24.0,150.0,620.0,550.0,0.0,"Welding wrought, forged or cast super duplex stainless steels for service in the as-welded Condition. Heterogeneous welding between super duplex stainless steels and dissimilar welds between other stainless and mild or low alloyed steels. Examples: UNS S32550 :UR 52 N, Ferralium 255, UNS S32520 :UR 52 N+, UNS S32750 :SAF 2507, UR 47 N+, UNS S32760 :ZERON 100, UNS 32760, UR 76 N, SM22Cr, SAF 2507, ASTM S32760 (ZERON 100), S32550 and S31260., It can also be used for welding duplex type 2205, 1.4460, 1.4462,1.4463,1.4515, 1.4517, 1.4507 URANUS 52N, SAF 25.07, GX 3 CrNiMoCuN 26-6-3, (1.4515), GX 3 CrNiMoCuN 26-6-3-3, (1.4517), 25% Cr Super Duplex steels SAF 25/07, S32750 1.4410 - 25Cr-7Ni-4Mo-0.28N SAF2507, NAS74N, S32760 1.4501 - 25Cr-7Ni-3.8Mo-0.7Cu-0.7W-0.25N, S32506 - SUS329J4L 25Cr-7Ni-3Mo-0.15N-0.2W NAS64 1.4507, S31803, S32205,",0.0,0.0,0.0,http://www.ceweld.nl/en/product/sacw-super-duplex
3125,0.015,,22.0,0.0,,,,1.8,,2.9,14.0,0.0,,0.0,,0.30000000000000004,,0.0,,,,,,,,,,,,,,,,,,,,,,,,,,,,,,,,,,,,,,,,,,,,,,,,,0.0,0.0,0.0,29.0,A 5.9: ~ER 309 LMo,0.0,0.0,"Joining heat resistant CrNi-steels of the same kind and also joining dissimilar alloys such as steel to stainless steel. Cladding on low alloyed steels in case a 18/8/2 CrNiMo layer is required in the first layer. 
",0.0,0.0,10.0,,1.4459,0.0,,0.0,AW,60.0,,,,0.0,0.0,SAS 309 LMo,0.0,0.0,0.0,,0.0,,24.0,150.0,650.0,465.0,0.0,"Strip cladding on low alloyed steels in case a 18/8/2 CrNiMo (AISI 316) layer is required in the first layer. W.Nr: 1.4401, 1.4404, 1.4406, 1.4410, 1.4437, 1.4571, 1.4580",0.0,0.0,0.0,http://www.ceweld.nl/en/product/sas-309-lmo
3126,0.33,,7.0,0.0,,,,2.8,,1.7000000000000002,0.25,0.0,,0.0,,0.0,,0.25,,,,,,,,,,,,,,,,,,,,,,,,,,55.0,,,,,,,,,,,,,,,,,,,,,,,0.0,1.8,0.0,,,0.0,0.0,"Rebuilding wornout parts such as screws, chrusher hammers, drive tumblers, chrusher rolls, dredging parts etc...",0.0,0.0,10.0,,,0.0,,4.0,AW,,,,,0.0,0.0,SAS 550-VW,0.0,0.0,0.0,,0.0,The weld deposit offers excellent wear resistance against shocks and abrasion as well. Already the first layer gives excellent results even on mild steel due to the low dilution of the electro slag process. Due to the low dilution with the base metal a hardness exceeding 50 HRc can be achieved already in the first layer. Multiple layers can be applied to obtain full hardness at the final layer.,24.0,150.0,,,0.0,"52-58 HRc electro slag and / or submerged arc strip for hardfacing against schock and wear, Rebuilding wornout parts such as screws, chrusher hammers, drive tumblers, chrusher rolls, dredging parts etc..
For ESW welding FL 830 ESHC should be used as welding flux to obtain the results mentioned in this datasheet.",0.0,0.0,0.0,http://www.ceweld.nl/en/product/sas-550-vw
3127,0.08,,0.0,0.0,,,,1.45,,0.0,0.0,0.025,,0.025,,0.85,,0.0,,,,,,,,,,,,,,,,,,,,,,,,,,,,,,,,,,,,,,,,,,,,,,,,,0.0,0.0,0.0,24.0,A 5.18: ER 70S-6,0.0,0.0,"Shipbuilding, pipe, bridges, repair, construction, car-plate welding etc...",0.0,0.0,2.0,8559: SG2,1.5125000000000002,0.0,,0.0,,150.0,90.0,,14341-A: G 42 3 M G3Si1,0.0,0.0,SDA 2 (ITW WELDING GMBH),0.0,0.0,0.0,,0.0,Extreme easy to weld with excellent welding properties. High world wide excepted quality with controlled cast and helix for semi and or semi–automatic applications. Weldable with Co2 and Mix gas. ,1.0,,540.0,430.0,0.0," 


Base metal
DIN
EN
ASTM


ShipbuildingUn alloyed steelBoiler steels--Pipe steels-Fine grain steels-API steels
A, B, D, AH 32 till EH 36St 33, St 37-2, St 52-3HI, HII, 17Mn4, 19Mn5--St 35.8, St 45.8StE 210.7TM - StE 380.7TMStE 255 till StE 380-X42
~~~~~~~~~~~P235GH, P265GH,P295GH--P235T1/T2 - P355NL210 - L380S255 - S380-X42
A 131 / A 106A 515 / A 715A 283 / A 285A 414 / A 662A 372 / A 369A 210 / A 516A 255 / A 333A 350 / A 612--


 ",0.0,0.0,0.0,http://www.ceweld.nl/en/product/sda-2-itw-welding-gmbh
3128,0.12,,12.75,0.4,,,,0.6000000000000001,,0.75,0.6000000000000001,0.0,,0.0,,0.5,,0.0,,,,,,,,,,,,,,,,,,,,,,,,,,35.0,,,,,,,,,,,,,,,,,,,,,,,0.0,0.0,0.0,,A 5.9: ER 410,0.0,0.0,"Overlay of carbon and low-alloy steels for resistance to corrosion, erosion, or abrasion. 410 has higher hardness and is used in valve seats to obtain better galling resistance. Normally to obtain adequate ductility, preheat and post-weld heat-treatment are required.",0.0,0.0,2.0,8556: SG-X 8 Cr 14,1.4009,0.0,,1.0,AW/PWHT,,,,14343-A: W Z 13,0.0,0.0,410 Tig,0.0,0.0,0.0,,0.0,410 is a martensitic stainless steel that is heatreatable. It has a nominal weld metal composition of 12% Chromium. These weld deposits are aihardenable that can normally be heatreated after welding.,1.0,,,,0.0,"For welding or repairing 12% Cr air-hardenable stainless steels like types 410, 416, 420, 431 and cast C-15, W.Nr: 1.4008, 1.4000, 1.4006, X8Cr14, X6Cr13, X10Cr13 and cast steels. ",0.0,0.0,0.0,http://www.ceweld.nl/en/product/410-tig
3129,0.08,,0.0,0.0,,,,1.75,,0.0,0.0,0.025,,0.025,,0.9,,0.0,,,,,,,,,,,,,,,,,,,,,,,,,,,,,,,,,,,,,,,,,,,,,,,,,0.0,0.0,0.0,22.0,A.5.18: ER 70 S-6,0.0,0.0,"Shipbuilding, piping, root welding, bridges, repair, construction, offshore, car-plate welding etc...
Suitable for unalloyed and fine grain steels up to 460N/mm2 Yield strength.",0.0,0.0,2.0,8559: SG3,1.5130000000000001,0.0,,0.0,SR,70.0,55.0,,14341-A: G 46 4 M G4Si1,0.0,0.0,SDA 3 (ITW WELDING GMBH),0.0,0.0,0.0,,0.0,Extreme easy to weld with excellent welding properties and increased yield strenght. High world wide excepted quality with controlled cast and helix for semi and or semi–automatic applications. Weldable with Co2 and Mix gas.,0.0,,605.0,460.0,0.0,"

MaterialsshipbuildingUnalloyed steelsboiler steelspipe steels-Fine grain steelsAPI-standard
DINA, B, D, E, AH 32 - EH 36St 33, St 37-2 - St 52-3H I, H III, 17Mn4, 19Mn5St 35.8, St 45.8StE 210.7 TM, StE 445.7 TMStE 255 to StE 460X 42, X60, X65

ENsameS185 - S355P235GH, P355GHP235T1/T2, P460NL2L210 - L445MBS235 - S460QL1X 42, X60, X65


ASTMTypicalA 258 / A 516A 662 / A 387A 738 / A 612A 299--



 ",0.0,0.0,0.0,http://www.ceweld.nl/en/product/sda-3-itw-welding-gmbh
3130,0.1,,0.0,0.0,,,,1.55,,0.0,0.0,0.025,,0.025,,0.30000000000000004,,0.0,,,,,,,,,,,,,,,,,,,,,,,,,,,,,,,,,,,,,,,,,,,,,,,,,0.0,0.0,0.0,20.0,A 5.17: ~EH 12K ,0.0,0.0,"Pipe work; pressure vessels; bridge; apparatus, and steam turbine construction.
Suitable for unalloyed and fine grain steels up to 460N/mm2 Yield strength.",0.0,0.0,9.0,,1.0496,610.0,1.0,0.0,AW/PWHT,,100.0,80.0,14171-A: S3Si,0.0,0.0,SDA D3,0.0,0.0,0.0,,0.0,,0.0,,570.0,460.0,0.0,"X42, X 60, X65, X70, S355, S420, S460",0.0,0.0,0.0,http://www.ceweld.nl/en/product/sda-d3
3131,0.09,,0.0,0.45,,,,1.4,,0.0,0.85,0.0,,0.0,,0.85,,0.0,,,,,,,,,,,,,,,,,,,,,,,,,,,,,,,,,,,,,,,,,,,,,,,,,0.0,0.0,0.0,26.0,A.5.28: ER 80 S-G,0.0,0.0,"Weather resistant steels, art constructions, bridges, ovens, deco parts etc.",0.0,0.0,2.0,8575: SG NiCu,,0.0,,0.0,,90.0,,,14341-A: G 42 2 M/C GO,0.0,0.0,SG Corten,0.0,0.0,0.0,,0.0,"Extreme easy to weld with excellent welding properties. High world wide excepted quality with controlled cast and helix for semi and or semi–automatic applications. Weldable with Co2 and Mix gas. Due to the addition of 0,5% copper this alloy offers excelent weather resistant properties. ",0.0,,570.0,450.0,0.0,"S235J2G3 Cu, S355J2G3 Cu, S235JRW, S355JRW, S235J2W, S355J2W, CORTEN, PATINAX 37, ALCODUR 50, KORALPIN 52, 1.8962, 1.8963",0.0,0.0,0.0,http://www.ceweld.nl/en/product/sg-corten
3132,0.09,,0.0,0.45,,,,1.4,,0.0,0.85,0.0,,0.0,,0.85,,0.0,,,,,,,,,,,,,,,,,,,,,,,,,,,,,,,,,,,,,,,,,,,,,,,,,0.0,0.0,0.0,26.0,A.5.28: ER 80 S-G,0.0,0.0,"Weather resistant steels, art constructions, bridges, ovens, deco parts etc.",0.0,0.0,2.0,8575: SG NiCu,,0.0,,0.0,,90.0,,,14341-A: G 42 2 M/C GO,0.0,0.0,SG Corten Tig,0.0,0.0,0.0,,0.0,,0.0,,570.0,450.0,0.0,"S235J2G3 Cu, S355J2G3 Cu, S235JRW, S355JRW, S235J2W, S355J2W, CORTEN, PATINAX 37, ALCODUR 50, KORALPIN 52",0.0,0.0,0.0,http://www.ceweld.nl/en/product/sg-corten-tig
3133,0.09,,1.15,0.25,,,,1.0,,0.5,0.0,0.0,,0.0,,0.6000000000000001,,0.0,,,,,,,,,,,,,,,,,,,,,,,,,,,,,,,,,,,,,,,,,,,,,,,,,0.0,0.0,0.0,22.0,A 5.28: ER 80S-G,0.0,0.0,"High pressure boiler steels, offshore, repair, construction, pipelines, tubing etc.",0.0,0.0,2.0,8575: SG CrMo1,1.7339,0.0,,0.0,,80.0,,,21952-A: G CrMo1Si,0.0,0.0,SG CrMo1,0.0,0.0,0.0,,0.0,Extreme easy to weld with excellent welding properties. High world wide excepted quality with controlled cast and helix for semi and or semi–automatic applications. Weldable with Co2 and Mix gas.  Suitable to offer creep resistance for working temperatures up to 550º Celsius. ,0.0,,560.0,450.0,0.0,"13CrMo4 5 (1.7335), 15CrMo5, 16CrMoV4, 22Mo4, G22CrMo5 4 (1.7354) G17CrMo5 5 (1.7357) A193 Grade B7, A335 Grade P11, A335 Grade P12, 42CrMo4 (Rm < 780 Mpa), 13CrMo44, 24CrMo5, 13CrMo4-5, A 387, Gr. 11 - 12, GS 17CrMo55, GS 22CrMo54, G17CrMo5-5, G22CrMo5-4",0.0,0.0,0.0,http://www.ceweld.nl/en/product/sg-crmo1
3134,0.09,,1.15,0.5,,,,1.0,,0.0,0.0,0.0,,0.0,,0.6000000000000001,,0.0,,,,,,,,,,,,,,,,,,,,,,,,,,,,,,,,,,,,,,,,,,,,,,,,,0.0,0.0,0.0,22.0,A 5.28: ER 80S-G,0.0,0.0,"High pressure boiler steels, offshore, repair, construction, pipelines, tubing etc.",0.0,0.0,2.0,8575: SG CrMo1,1.7339,200.0,,0.0,,80.0,47.0,,21952-A: G CrMo1Si,0.0,0.0,SG CrMo1 TIG,0.0,0.0,0.0,,0.0,"Extreme easy to weld with excellent welding properties. High world wide excepted quality with controlled cast and helix for semi and or semi–automatic applications.
Suitable to offer creep resistance for working temperatures up to 550º Celsius.",0.0,,560.0,450.0,0.0,"13CrMo4 5 (1.7335), 15CrMo5, 16CrMoV4, 22Mo4, G22CrMo5 4 (1.7354) G17CrMo5 5 (1.7357) A193 Grade B7, A335 Grade P11, A335 Grade P12, 42CrMo4 (Rm < 780 Mpa), 13CrMo44, 24CrMo5, 13CrMo4-5, A 387, Gr. 11 - 12, GS 17CrMo55, GS 22CrMo54, G17CrMo5-5, G22CrMo5-4",0.0,0.0,0.0,http://www.ceweld.nl/en/product/sg-crmo1-tig
3135,0.09,,1.15,0.25,,,,1.0,,0.5,0.0,0.0,,0.0,,0.6000000000000001,,0.0,,,,,,,,,,,,,,,,,,,,,,,,,,,,,,,,,,,,,,,,,,,,,,,,,0.0,0.0,0.0,22.0,A 5.28: ER 80S-G,0.0,0.0,"High pressure boiler steels, offshore, repair, construction, pipelines, tubing etc.",0.0,0.0,2.0,8575: SG CrMo1,1.7339,0.0,,0.0,,80.0,47.0,,21952-A: G CrMo1Si,0.0,0.0,SG CrMo1 Tig,0.0,0.0,0.0,,0.0,Extreme easy to weld with excellent welding properties. High world wide excepted quality with ultra clean weld deposit. Suitable for creep resistant service for working temperatures up to 550º Celsius.,0.0,,560.0,460.0,0.0,"13CrMo4 5 (1.7335), 15CrMo5, 16CrMoV4, 22Mo4, G22CrMo5 4 (1.7354) G17CrMo5 5 (1.7357) A193 Grade B7, A335 Grade P11, A335 Grade P12, 42CrMo4 (Rm < 780 Mpa), 13CrMo44, 24CrMo5, 13CrMo4-5, A 387, Gr. 11 - 12, GS 17CrMo55, GS 22CrMo54, G17CrMo5-5, G22CrMo5-4",0.0,0.0,0.0,http://www.ceweld.nl/en/product/sg-crmo1-tig-0
3136,0.07,,2.55,0.30000000000000004,,,,1.0,,1.0,0.0,0.0,,0.0,,0.65,,0.0,,,,,,,,,,,,,,,,,,,,,,,,,,,,,,,,,,,,,,,,,,,,,,,,,0.0,0.0,0.0,23.0,A 5.28: ER 90 S-G,0.0,0.0,"High pressure boiler steels, offshore, repair, construction, pipelines, tubing etc.",0.0,0.0,2.0,8575: SG CrMo2,1.7384,0.0,,0.0,,80.0,,,21952-A: G CrMo2Si,0.0,0.0,SG CrMo2,0.0,0.0,0.0,,0.0,Extreme easy to weld with excellent welding properties. High world wide excepted quality with controlled cast and helix for semi and or semi–automatic applications. Weldable with Co2 and Mix gas. Suitable for creep resistant service for working temperatures up to 600º Celsius. ,0.0,,520.0,420.0,0.0,"Heat resistant steels: 10CrMo9 10 (1.7380), A335 Grade P 22, 10CrSiMoV7 (1.8075), G17CrMo 9 10 (1.7379)",0.0,0.0,0.0,http://www.ceweld.nl/en/product/sg-crmo2
3137,0.07,,2.55,0.30000000000000004,,,,1.0,,1.0,0.0,0.0,,0.0,,0.65,,0.0,,,,,,,,,,,,,,,,,,,,,,,,,,,,,,,,,,,,,,,,,,,,,,,,,0.0,0.0,0.0,23.0,A 5.28: ER 90 S-G,0.0,0.0,"High pressure boiler steels, offshore, repair, construction, pipelines, tubing etc.",0.0,0.0,2.0,8575: SG CrMo2,1.7384,0.0,,0.0,,80.0,,,21952-A: W CrMo2Si,0.0,0.0,SG CrMo2 Tig,0.0,0.0,0.0,,0.0,Extreme easy to weld with excellent welding properties. High world wide excepted quality with ultra clean weld deposit. Suitable for creep resistant service for working temperatures up to 600º Celsius. ,0.0,,550.0,450.0,0.0,"Heat resistant steels: 10CrMo9 10 (1.7380), A335 Grade P 22, 10CrSiMoV7 (1.8075), G17CrMo 9 10 (1.7379)",0.0,0.0,0.0,http://www.ceweld.nl/en/product/sg-crmo2-tig
3138,0.08,,5.7,0.0,,,,0.5,,0.6000000000000001,0.0,0.0,,0.0,,0.45,,0.0,,,,,,,,,,,,,,,,,,,,,,,,,,,,,,,,,,,,,,,,,,,,,,,,,0.0,0.0,0.0,17.0,A 5.28: ER 80S B6,0.0,0.0,"Mainly used in pipeline, apparatus and boiler application. This alloy is specialy intended for high integrity structural service at elevated temperature. ",0.0,0.0,2.0,8575: SG CrMo5,1.7373,720.0,2.0,0.0,SR/PWHT,47.0,,,21952-A: G/W CrMo5Si,0.0,0.0,SG CrMo5,0.0,0.0,0.0,,0.0,Designed for welding heat resistant steels to sustain working temperatures upto 650˚C,0.0,,550.0,430.0,0.0,"A213 Grade T5, A217 Grade C5, A335 Grade P5, GX12CrMo5 (1.7362), X12CrMo5 (1.7363), Upto 1180 MPa",0.0,0.0,0.0,http://www.ceweld.nl/en/product/sg-crmo5
3139,0.18,,16.5,0.0,,,,0.7000000000000001,,1.15,0.15,0.0,,0.0,,0.4,,0.0,,,,,,,,,,,,,,,,,,,,,,,,,,43.0,,,,,,,,,,,,,,,,,,,,,,,0.0,0.0,0.0,,A 5.4: ~E 430HMo-26,0.0,0.0,"Hardfacing shafts from stainless steel parts, molt repairs, rebuilding pump parts etc. Suitable for plating and joining equal and similar ferritic Cr-steels and cast steels. Proper weldings are subject to the recommended heat treatment. This alloy is specially suitable for sealing surfaces on water-, steam and gas-valves, especially for sulphuric gases. The deposit is resistant to seawater, thin acids and scale resistant in air and oxidizing gases up to 950°C . The weld deposit can be tempered.",0.0,0.0,3.0,8556: E 17 Mo B20+,1.4115,0.0,,1.0,AW/PWHT,,,,3581-A: EZ 17 Mo R 52,0.0,0.0,4115 HL,0.0,0.0,0.0,,0.0,High deposition rate and excellent weldability on DC +. Stainless steel alloy for joining and cladding 17% Chromium alloys and cladding components where heat and corrosion resistance simmilar to AISI 304 is required. The weld deposit can sustain working temperatures up to 450° C. and will offer a high hardness and wear resistance.,2.0,300.0,,,0.0,"1.4122 (G)X35CrMo17, 1.4313, 1.4000, 1.4001, 1.4002, Cast steels
 ",0.0,0.0,0.0,http://www.ceweld.nl/en/product/4115-hl
3140,0.0,,0.0,74.35,,,,13.0,,0.0,2.25,0.0,,0.0,,0.0,,0.0,,,,,,,,,,,,,,,,,,,,,,,,,,290.0,,,,,,,,,,,,,,,,,,,,,,,2.5,0.0,0.0,10.0,A 5.7: ER CuMnNiAl,0.0,7.9,"Joint welds or building up of aluminum bronze. Cladding components undergoing metal to metal wear under high pressure. Especially suited for marine environments. The addition of manganese and nickel improves hardness and strength. Excellently suitable for joining and cladding of copper alloys, unalloyed and low-alloy steels and grey cast iron",0.0,0.0,2.0,1733: SG CuMn13Al7,2.1367,0.0,,1.0,AW,,,965.0,24373:,0.0,0.0,SG CuMn13Al7,0.0,0.0,0.0,,0.0,Highest grade of the ABronztypes. Seawateresistant coppealuminum alloy without Zn with high toughness and improved hardness.  “Very good weldability compare to the more common Al. bronzes. “,0.0,,880.0,,0.0,"Ship propellers, copper, brass, pumps, seawater, desalting equipment, marine, pulling tools, shafts, guide grooves, sliding surfaces, cast iron, pully, UNS : C62300 - C63000, DIN : CuAl10Fe3Mn2 - CuAl10Ni5Fe4 - G-CuAl10Fe, Mat n° : 2.0936 - 2.0966 - 2.0940, CuNiAl, superston etc..",0.0,0.0,0.0,http://www.ceweld.nl/en/product/sg-cumn13al7
3141,0.09,,0.15,0.0,,,,1.2,,0.5,0.15,0.0,,0.0,,0.6000000000000001,,0.0,,,,,,,,,,,,,,,,,,,,,,,,,,,,,,,,,,,,,,,,,,,,,,,,,0.0,0.0,0.0,22.0,A 5.28: ER 80 S-G,0.0,0.0,"Creep resistant steels, steam tubing, vessel, boilers, apparatus etc..",0.0,0.0,2.0,8575: SG Mo,1.5425,620.0,1.0,0.0,AW/PWHT,180.0,47.0,,21952-A: G MoSi,0.0,0.0,SG Mo,0.0,0.0,0.0,,0.0,Excellent welding properties. High world wide excepted quality with controlled cast and helix for semi and or semi–automatic applications. (Mag wire) Excellent to be used for creep resisting service at temperatures up to 500°C. ,0.0,,580.0,480.0,0.0,"Creep resistant steels: 15mo3, 16Mo3, 17Mo3, 22Mo4, 16Mo5, 14Mo6, 15NiCuMoNb5, 17MnMoV6 4 , A335 Grade P1Boiler steels: P235GH, P265GH, P295GH, P310GHPipe steels: L320Nb, L415Nb, L360Nb, L485Nb, X52-X70Fine-grain steels: S255N, S460N, P255NH, P460NH, P460NL1Cast steels: GE 240, GE 300W.Nr: 1.5415, 1.5425, 1.0481, 1.0482, 1.0425, 1.0354",0.0,0.0,0.0,http://www.ceweld.nl/en/product/sg-mo
3142,0.1,,0.15,0.0,,,,1.1,,0.5,0.15,0.0,,0.0,,0.6000000000000001,,0.0,,,,,,,,,,,,,,,,,,,,,,,,,,,,,,,,,,,,,,,,,,,,,,,,,0.0,0.0,0.0,,A 5.28: ER 80 S-G,0.0,0.0,,0.0,0.0,1.0,8575: SG Mo,1.5424,0.0,,0.0,AW,,32.5,,21952-A: G MoSi,0.0,0.0,SG Mo Laser welding wire,0.0,0.0,0.0,,0.0,"The weld can be eroded, structured, polished, chromplated, etched, nitrated, annealed and hardened.",0.0,,,,0.0,"1.2311, 1.2312, 1.2162, 1.2738",0.0,0.0,0.0,http://www.ceweld.nl/en/product/sg-mo-laser-welding-wire
3143,0.09,,0.15,0.0,,,,1.2,,0.5,0.15,0.0,,0.0,,0.6000000000000001,,0.0,,,,,,,,,,,,,,,,,,,,,,,,,,,,,,,,,,,,,,,,,,,,,,,,,0.0,0.0,0.0,22.0,A 5.28: ER 80 S-G,0.0,0.0,"Creep resistant steels, steam tubing, vessel, boilers, apparatus etc..",0.0,0.0,2.0,8575: SG Mo,1.5424,620.0,1.0,0.0,AW/PWHT,180.0,47.0,,21952-A: W MoSi,0.0,0.0,SG Mo Tig,0.0,0.0,0.0,,0.0,Excellent welding properties and mechanical strength upto 460 N/mm2 yield strength. Excellent to be used for creep resisting service at temperatures up to 500°C. ,0.0,,580.0,480.0,0.0,"Creep resistant steels: 15mo3, 16Mo3, 17Mo3, 22Mo4, 16Mo5, 14Mo6, 15NiCuMoNb5, 17MnMoV6 4 , A335 Grade P1Boiler steels: P235GH, P310GHPipe steels: L320Nb, L415Nb, L360Nb, L485Nb, X52-X70Fine-grain steels: S255N, S460N, P255NH, P460NH, P460NL1Cast steels: GE 240, GE 300",0.0,0.0,0.0,http://www.ceweld.nl/en/product/sg-mo-tig
3144,0.08,,0.0,0.0,,,,1.05,,0.0,0.9,0.006999999999999999,,0.017,,0.5,,0.0,,,,,,,,,,,,,,,,,,,,,,,,,,,,,,,,,,,,,,,,,,,,,,,,,0.0,0.0,0.0,24.0,A 5.28: ER 80S-Ni1,0.0,0.0,"Offshore requirements at working temperatures down to -60° C such as crane, vessel, rigs, platforms, pipelines for NACE requirements, boiler, tubing etc.",0.0,0.0,2.0,8575: SG Ni1,,0.0,,0.0,AW,70.0,47.0,,14341-A: G 50 6 MZ G3Ni1,0.0,0.0,SG Ni1,0.0,0.0,0.0,,0.0,Excellent impact properties at low temperatures due to the addition of Nickel and increased yield strenght above 460 N/mm2.,0.0,,560.0,470.0,0.0,"

MaterialsshipbuildingUnalloyed steelsboiler steelspipe steels-Fine grain steelsAPI-standard
DINA, B, D, E, AH 32 - EH 36St 33, St 37-2 - St 52-3H I, H III, 17Mn4, 19Mn5St 35.8, St 45.8StE 210.7 TM, StE 480.7 TMStE 255 to StE 460X 42, X65

ENsameS185 - S355-S460P235GH, P355GHP235T1/T2, P460NL2L210 - L480MBS255 - S500 (NL1,2)X 42, X65


ASTMTypicalA 258 / A 516A 662 / A 387A 738 / A 612A 299--


",0.0,0.0,0.0,http://www.ceweld.nl/en/product/sg-ni1
3145,0.08,,0.0,0.0,,,,1.05,,0.0,0.9,0.006999999999999999,,0.017,,0.5,,0.0,,,,,,,,,,,,,,,,,,,,,,,,,,,,,,,,,,,,,,,,,,,,,,,,,0.0,0.0,0.0,24.0,A 5.28: ER 80S-Ni1,0.0,0.0,"Offshore requirements at working temperatures down to -60° C such as crane, vessel, rigs, platforms, pipelines for NACE requirements, boiler, tubing etc.",0.0,0.0,2.0,8575: SG Ni1,,0.0,,0.0,AW,70.0,47.0,,636-A: W 50 5 W3Ni 1,0.0,0.0,SG Ni1 Tig,0.0,0.0,0.0,,0.0,Excellent impact properties at low temperatures due to the addition of Nickel and increased yield strenght above 460 N/mm2.,0.0,,560.0,470.0,0.0,"

MaterialsshipbuildingUnalloyed steelsboiler steelspipe steels-Fine grain steelsAPI-standard
DINA, B, D, E, AH 32 - EH 36St 33, St 37-2 - St 52-3H I, H III, 17Mn4, 19Mn5St 35.8, St 45.8StE 210.7 TM, StE 480.7 TMStE 255 to StE 460X 42, X65

ENsameS185 - S355-S460P235GH, P355GHP235T1/T2, P460NL2L210 - L480MBS255 - S500 (NL1,2)X 42, X65


ASTMTypicalA 258 / A 516A 662 / A 387A 738 / A 612A 299--


",0.0,0.0,0.0,http://www.ceweld.nl/en/product/sg-ni1-tig
3146,0.1,,0.0,0.0,,,,1.1,,0.0,2.4,0.015,,0.015,,0.6000000000000001,,0.0,,,,,,,,,,,,,,,,,,,,,,,,,,,,,,,,,,,,,,,,,,,,,,,,,0.0,0.0,0.0,28.0,A 5.28: ER 80S-Ni2,0.0,0.0,Filler metal developed for fine grain steels and cold-tough steels. Typical applications are welding boilers for liquid petrol gas (LPG),0.0,0.0,2.0,8575: ,,0.0,,0.0,AW,,100.0,60.0,14341-A: G 50 8 M ZG3Ni2,0.0,0.0,"SG Ni2,5",0.0,0.0,0.0,,0.0,"A copper coated, Nalloyed (2,4% Ni), solid wire for low temperature steels in applications such as vessels, pipes and in the offshore industry with a minimum yield strength of 470 Mpa. The wire provides excelent impact thoughness down t60°C.",0.0,,630.0,540.0,0.0,"S275N, S420N, S275NL, S420NL, P275NL2-P355NL2, 12Ni14G1, X12Ni5, 11MnNi5-3, 13MnNi6-3",0.0,0.0,0.0,http://www.ceweld.nl/en/product/sg-ni25
3147,0.1,,0.0,0.0,,,,1.1,,0.0,2.4,0.015,,0.015,,0.6000000000000001,,0.0,,,,,,,,,,,,,,,,,,,,,,,,,,,,,,,,,,,,,,,,,,,,,,,,,0.0,0.0,0.0,28.0,A 5.28: ER 80S-Ni2,0.0,0.0,Filler metal developed for fine grain steels and cold-tough steels. Typical applications are welding boilers for liquid petrol gas (LPG),0.0,0.0,2.0,8575: ,,0.0,,0.0,AW,,100.0,60.0,636-A: W2Ni2 / W 46 8 W2Ni2,0.0,0.0,"SG Ni2,5 Tig",0.0,0.0,0.0,,0.0,"A copper coated, Nalloyed (2,4% Ni), solid wire for low temperature steels in applications such as vessels, pipes and in the offshore industry with a minimum yield strength of 470 Mpa. The wire provides excelent impact thoughness down t60°C.",0.0,,630.0,540.0,0.0,"S275N, S420N, S275NL, S420NL, P275NL2-P355NL2, 12Ni14G1, X12Ni5, 11MnNi5-3, 13MnNi6-3, ASME SA 203 Gr A & B, ASME SA 572 Gr 65",0.0,0.0,0.0,http://www.ceweld.nl/en/product/sg-ni25-tig
3148,0.1,,0.0,0.12,,,,1.1,,0.0,3.5,0.01,,0.01,,0.6000000000000001,,0.0,,,,,,,,,,,,,,,,,,,,,,,,,,,,,,,,,,,,,,,,,,,,,,,,,0.0,0.0,0.0,28.0,A 5.28: ER 80S-Ni3,0.0,0.0," Used in petrochemical industry where it finds applications in construction of cryogenic plant and associated pipework, in the manufacture, storage and distribution of volatile liquids and liquefied gases. ",0.0,0.0,2.0,8575: ,,0.0,,0.0,AW,,100.0,60.0,636-B: W 57P7 WN71,0.0,0.0,"SG Ni3,5 Tig",0.0,0.0,0.0,,0.0,Excelent impact properties at subzero temperatures down t80°C.,0.0,,620.0,510.0,0.0,"

ASTM
A 203 Gr D, E, F - A 333 Gr 3 - A 350 Gr LF3 - A 352 Gr LC3


EN
(BS 1501 Gr 503 - BS 1503 Gr 503 - BS 1504 Gr 503 LT60)


 ",0.0,0.0,0.0,http://www.ceweld.nl/en/product/sg-ni35-tig
3149,0.1,,0.0,0.0,,,,1.2,,0.30000000000000004,0.9,0.0,,0.0,,0.75,,0.0,,,,,,,,,,,,,,,,,,,,,,,,,,,,,,,,,,,,,,,,,,,,,,,,,0.0,0.0,0.0,32.0,A 5.28: ER 80S-Ni1,0.0,0.0,"Offshore drilling equipment, crane building, pipeline, platforms, Vessel etc.",0.0,0.0,2.0,8575:,,0.0,,0.0,AW,150.0,70.0,22.0,16834-A/B: G 62 5 M Mn3Ni1Mo,0.0,0.0,SG NiMo1,0.0,0.0,0.0,,0.0,"SG NiMo1 is a 0.9% Nalloyed (ER80Ni1), coppecoated, solid wire for the GMAW/GTAW of lotemperature, fingrained steels. The deposit provides good impact toughness down t50°C and is especially suitable for use in the offshore industry.",0.0,,690.0,580.0,0.0,"P355NL 1 – P460NL 1., X70, X80, 4130, 8630",0.0,0.0,0.0,http://www.ceweld.nl/en/product/sg-nimo1
3150,0.06,,0.75,0.0,,,,1.6,,0.6000000000000001,2.4,0.0,,0.0,,0.4,,0.0,,,,,,,,,,,,,,,,,,,,,,,,,,,,,,,,,,,,,,,,,,,,,,,,,0.0,0.0,0.0,14.0,A 5.5: E 12018-G,0.0,0.0,"Designed for welding heat treated steels with yield strength upto 900 Mpa such as XABO 900, heavy lifting earth moving equipment etc.",0.0,0.0,3.0,8529: EY 79 64 Mn2Ni1CrMoB H5,,0.0,,0.0,AW,,47.0,,18275-A: E 78 4 Mn2Ni1CrMo B42 H5,0.0,0.0,12018-G,0.0,0.0,0.0,,0.0,"Basic electrode with excellent welding characteristics, recommended for welding fine grained similar alloyed high yield strength steel (< 900 Mpa) in case high impact values are required at sub zero temperatures. Hydrogen content (HD < 4 ml/100 g).",1.0,400.0,1030.0,7.0,0.0,"XABO 90, W.Nr.: 1.8925, Domex 700 MC",0.0,0.0,0.0,http://www.ceweld.nl/en/product/12018-g
3151,0.38,,17.0,0.0,,,,0.35000000000000003,,1.0,0.30000000000000004,0.0,,0.0,,0.30000000000000004,,0.0,,,,,,,,,,,,,,,,,,,,,,,,,,48.0,,,,,,,,,,,,,,,,,,,,,,,80.67,0.0,0.0,,A 5.4: ~E 430HMo-26,0.0,0.0,"Hardfacing shafts from stainless steel parts, molt repairs, rebuilding pump parts etc. Suitable for plating and joining equal and similar ferritic Cr-steels and cast steels.  This alloy is specially suitable for sealing surfaces on water-, steam and gas-valves, especially for sulphuric gases. ",0.0,0.0,3.0,8555: E6-UM-50-CP,1.4122,0.0,,1.0,AW/PWHT,,,,3581-A: EZ 17 1 R 52,0.0,0.0,4122 HL-Kb,0.0,0.0,0.0,,0.0,"Proper weldings are subject to the recommended heat treatment. The deposit is resistant to seawater, thin acids and scale resistant in air and oxidizing gases up to 950°C . The weld deposit can be tempered and also can sustain working temperatures up to 450° C. and will offer scale resistance up to much higher temperatures. Preheating is recommended at 150 350° C. depending on the thickness of the base metal. Similar base metals should be prheated at 300° C to 400° C.",1.0,,,,0.0,"Hardfacing rollers that needs to have corrosion resistance, shafts, valve  sealings for water, gas and steam equipment etc. ",0.0,0.0,0.0,http://www.ceweld.nl/en/product/4122-hl-kb
3152,0.04,,0.0,0.0,,,,1.2,,0.0,0.0,0.0,,0.0,,0.55,,0.0,,,,,,,,,,,,,,,,,,,,,,,,,,,,,,,,,,,,,,,,,,,,,,,,,0.0,0.0,0.0,23.0,A 5.18: ER 70S-2,0.0,0.1,"recommended for applications that require high purity of the weld metal. Ideal for diluted, rusty, painted or galvanized steel plates in maintenance and repair. Car restoration, body shops, frames and overhaul work. ",0.0,0.0,2.0,8559:,,0.0,,0.0,AW,100.0,47.0,,14341-A: G 46 A M21 2Ti,0.0,0.0,SG Titan,0.0,0.0,0.0,,0.0,"Low spatter formation, excelent flowing and desoxidation properties due to the addition of Zr, Ti and Aluminium. SG Titan is a bronzed wire to offer excellent feeding properties with standard steel liners.",0.0,,460.0,560.0,0.0,"S185-E360, S235JR-S355JR, S235J0-S450J0, S235J2-S355J2, S275N-S460N, S275M-S460M, S460Q, P235GH-P355GH, P275N-P460N, P355M-P460M, P355Q-P460QASTM: A27, A36, A106 grades A/B/C, A139, A210 grades A1/C, A214, A216 grades WCA/WCB/WCC, A234 grade WPB.
A334 grade 1 / API: 5L grades X42-X65",0.1,0.0,0.07,http://www.ceweld.nl/en/product/sg-titan
3153,0.07,,0.0,0.0,,,,1.2,,0.0,0.0,0.0,,0.0,,0.6000000000000001,,0.0,,,,,,,,,,,,,,,,,,,,,,,,,,,,,,,,,,,,,,,,,,,,,,,,,0.0,0.0,0.0,28.0,A 5.18: ER 70S-3,0.0,0.0,"Shipbuilding, offshore, repair, construction, car-plate welding etc...",0.0,0.0,2.0,8559: SG1,,0.0,,0.0,AW,90.0,1042.5,,14341-A: G 35 AMZ G2Si,0.0,0.0,SG1,0.0,0.0,0.0,,0.0,Extreme easy to weld with excellent welding properties suitable for welding galvanized plates or weld deposits that have to be galvanized afterwards due to the low silicon content. High world wide excepted quality with controlled cast and helix for semi and or semi–automatic applications. Weldable with Co2 and Mix gas. ,0.0,,540.0,420.0,0.0,"St 33 – St 52 ,A, E, AH, EH ,HI-HIII, 17Mn4, St 37.0/4 – St 52.0/4, StE 255 – StE 420",0.0,0.0,0.0,http://www.ceweld.nl/en/product/sg1
3154,0.08,,0.0,0.0,,,,1.2,,0.0,0.0,0.0,,0.0,,0.5700000000000001,,0.0,,,,,,,,,,,,,,,,,,,,,,,,,,,,,,,,,,,,,,,,,,,,,,,,,0.0,0.0,0.0,30.0,A 5.18: ER 70S-3,0.0,0.0,"Shipbuilding, offshore, repair, construction, car-plate welding etc...",0.0,0.0,2.0,8559: SG1,,0.0,,0.0,AW,,,225.0,636-A: W 42 5 W 2 Si,0.0,0.0,SG1 Tig,0.0,0.0,0.0,,0.0,Extreme easy to weld with excellent welding properties suitable for welding galvanized plates or weld deposits that have to be galvanized afterwards due to the low silicon content. ,0.0,,560.0,470.0,0.0,"St 33 – St 52 ,A, E, AH, EH ,HI-HIII, 17Mn4, St 37.0/4 – St 52.0/4, StE 255 – StE 420",0.0,0.0,0.0,http://www.ceweld.nl/en/product/sg1-tig
3155,0.08,,0.0,0.0,,,,1.45,,0.0,0.0,0.025,,0.025,,0.85,,0.0,,,,,,,,,,,,,,,,,,,,,,,,,,,,,,,,,,,,,,,,,,,,,,,,,0.0,0.0,0.0,24.0,A 5.18: ER 70S-6,0.0,0.0,"Shipbuilding, piping, bridges, repair, construction, car-plate welding etc...",0.0,0.0,2.0,8559: SG2,1.5125000000000002,0.0,,0.0,,150.0,90.0,,14341-A: G 42 4 M21 3Si 1,0.0,0.0,SG2,0.0,0.0,0.0,,0.0,Extreme easy to weld with excellent welding properties. High world wide excepted quality with controlled cast en helix for semi and or semautomatic applications. Weldable with Co2 and Mix gas.,0.0,,540.0,430.0,0.0,"

Base metal
DIN
EN
ASTM


ShipbuildingUn alloyed steelBoiler steels-Pipe steels-Fine grain steelsAPI steels
A, B, D, AH 32 till EH 36St 33, St 37-2, St 52-3HI, HII, 17Mn4, 19Mn520Mn5St 35.8, St 45.8StE 210.7TM - StE 380.7TMStE 255 till StE 420X42
~~~~~~~~~~~P235GH, P265GH,P295GH-P235T1/T2 - P355NL210 - L380S255 - S420X42
A 131 / A 106A 515 / A 715A 283 / A 285A 414 / A 662A 372 / A 369A 210 / A 516A 255 / A 333A 350 / A 612


 ",0.0,0.0,0.0,http://www.ceweld.nl/en/product/sg2
3156,0.08,,0.0,0.0,,,,1.45,,0.0,0.0,0.025,,0.025,,0.85,,0.0,,,,,,,,,,,,,,,,,,,,,,,,,,,,,,,,,,,,,,,,,,,,,,,,,0.0,0.0,0.0,24.0,A 5.18: ER 70S-6,0.0,0.0,"Shipbuilding, piping, bridges, repair, construction, car-plate welding etc...",0.0,0.0,2.0,8559: SG2,1.5125000000000002,0.0,,0.0,,200.0,150.0,75.0,636-A: W 42 5 W 3 Si 1,0.0,0.0,SG2 Tig,0.0,0.0,0.0,,0.0,"Extreme easy to weld with excellent welding properties and low fume, extreme subzero impact properties due to the Tig process.",0.0,,540.0,430.0,0.0,"

Base metal
DIN
EN
ASTM


ShipbuildingUn alloyed steelBoiler steels-Pipe steels-Fine grain steelsAPI steels
A, B, D, AH 32 till EH 36St 33, St 37-2, St 52-3HI, HII, 17Mn4, 19Mn520Mn5St 35.8, St 45.8StE 210.7TM - StE 380.7TMStE 255 till StE 420X42
~~~~~~~~~~~P235GH, P265GH,P295GH-P235T1/T2 - P355NL210 - L380S255 - S420X42
A 131 / A 106A 515 / A 715A 283 / A 285A 414 / A 662A 372 / A 369A 210 / A 516A 255 / A 333A 350 / A 612


 ",0.0,0.0,0.0,http://www.ceweld.nl/en/product/sg2-tig
3157,0.08,,0.0,0.0,,,,1.75,,0.0,0.0,0.025,,0.025,,0.9,,0.0,,,,,,,,,,,,,,,,,,,,,,,,,,,,,,,,,,,,,,,,,,,,,,,,,0.0,0.0,0.0,24.0,A.5.18: ER 70 S-6,0.0,0.0,"Shipbuilding, piping, root welding, bridges, repair, construction, offshore, car-plate welding etc...",0.0,0.0,2.0,8559: SG3,1.5130000000000001,0.0,,0.0,,170.0,110.0,,14341-A: G 46 4 M G4Si1,0.0,0.0,SG3,0.0,0.0,0.0,,0.0,Extreme easy to weld with excellent welding properties and increased yield strenght. High world wide excepted quality with controlled cast and helix for semi and or semi–automatic applications. Weldable with Co2 and Mix gas.,0.0,,560.0,460.0,0.0,"

MaterialsshipbuildingUnalloyed steelsboiler steelspipe steels-Fine grain steelsAPI-standard
DINA, B, D, E, AH 32 - EH 36St 33, St 37-2 - St 52-3H I, H III, 17Mn4, 19Mn5St 35.8, St 45.8StE 210.7 TM, StE 445.7 TMStE 255 to StE 460X 42, X65, X 70

ENsameS185 - S355P235GH, P355GHP235T1/T2, P460NL2L210 - L445MBS235 - S460QL1X 42, X65, X 70


ASTMTypicalA 258 / A 516A 662 / A 387A 738 / A 612A 299--



Domex 460 MC
 
 
 


 ",0.0,0.0,0.0,http://www.ceweld.nl/en/product/sg-3
3158,0.12,,0.0,0.0,,,,1.75,,0.55,0.9,0.0,,0.0,,0.2,,0.0,,,,,,,,,,,,,,,,,,,,,,,,,,,,,,,,,,,,,,,,,,,,,,,,,0.0,0.0,0.0,20.0,A 5.28: ER 90S-G,0.0,0.0,"Offshore drilling equipment, crane building, pipeline, platforms, Vessel, riser piping etc.",0.0,0.0,2.0,8575:,,0.0,,0.0,AW,150.0,,100.0,14341-A: G 50 7 M21 4Mo,0.0,0.0,SG3 NiMo1,0.0,0.0,0.0,,0.0,"SG3 NiMo1 is a 0.9% Nalloyed, high manganese containing, coppecoated, solid wire for the GMAW/GTAW of lotemperature, fingrained steels suitable for NACE requirements. The deposit provides good impact toughness down t50°C and is especially suitable for use in the offshore industry such as riser pipes that often are heat treated after weding..",0.0,,740.0,620.0,0.0,"P460NL1, P460ML1, S460Q-S550Q, S460QL-S550QL, P460Q-P500Q, P460QL1- 500QL1. 15NiCuMoNb5-6-4 (1.6368)ASTM: A182 grade F36, A335 grade P36, A533, A537, X70, X80, 4130, 4140, 863025CrMo4, 42CrMo4",0.0,0.0,0.0,http://www.ceweld.nl/en/product/sg3-nimo1
3159,0.08,,0.0,0.0,,,,1.75,,0.0,0.0,0.025,,0.025,,0.9,,0.0,,,,,,,,,,,,,,,,,,,,,,,,,,,,,,,,,,,,,,,,,,,,,,,,,0.0,0.0,0.0,24.0,A.5.18: ER 70 S-6,0.0,0.0,"Shipbuilding, piping, root welding, bridges, repair, construction, offshore, car-plate welding etc...",0.0,0.0,2.0,8559: SG3,1.5130000000000001,0.0,,0.0,,170.0,110.0,,636-A: W 46 4 M G4Si1,0.0,0.0,SG3 Tig,0.0,0.0,0.0,,0.0,Extreme easy to weld with excellent welding properties and increased yield strenght.,0.0,,560.0,460.0,0.0,"

MaterialsshipbuildingUnalloyed steelsboiler steelspipe steels-Fine grain steelsAPI-standard
DINA, B, D, E, AH 32 - EH 36St 33, St 37-2 - St 52-3H I, H III, 17Mn4, 19Mn5St 35.8, St 45.8StE 210.7 TM, StE 445.7 TMStE 255 to StE 460X 42, X65, X 70

ENsameS185 - S355P235GH, P355GHP235T1/T2, P460NL2L210 - L445MBS235 - S460QL1X 42, X65, X 70


ASTMTypicalA 258 / A 516A 662 / A 387A 738 / A 612A 299--



Domex 460 MC
 
 
 


 ",0.0,0.0,0.0,http://www.ceweld.nl/en/product/sg3-tig
3160,0.0,,0.0,0.0,,,,0.0,,0.0,80.0,0.0,,0.0,,0.0,,0.0,,,,,,,,,,,,,,,,,,,,,,,,,,67.5,,,,,,,,,,,,,,,,,,,,,,,0.0,0.0,0.0,,Ni80-Al20 deposit,0.0,20.0,SP 80/20 NiAl is widely used as a bond coat for subsequent thermal spray layers and as a one step build up material for dimensional restoration of aircraft engines.,0.0,0.0,12.0,,,0.0,,1.0,,,,,,0.0,0.0,SP  80/20 NiAl,0.0,0.0,0.0,,0.0,"SP 80/20 NiAl is a cored wire specifically designed for both, arc spraying and flame spraying. It is selfbonding to most materials and requires minimal surface preparation. Bond strengths in excess of 9000 psi can be achieved on grit blasted surfaces. SP 80/20 NiAl exhibits good resistance to high temperature oxidation and abrasion, and excellent resistance to impact and bending. SP 80/20 NiAl can be machined and ground to a finish of 5 micro inches.",0.0,,,,0.0,,0.0,0.0,0.0,http://www.ceweld.nl/en/product/sp-8020-nial
3161,0.8200000000000001,,0.0,0.0,,,,0.65,,0.0,0.0,0.0,,0.0,,0.2,,0.0,,,,,,,,,,,,,,,,,,,,,,,,,,55.0,,,,,,,,,,,,,,,,,,,,,,,0.0,0.0,0.0,,,0.0,0.0,"Machine parts, storage surfaces, shafts, cylinder surfaces etc..",0.0,0.0,12.0,,1.0616,0.0,,1.0,,,,,14919: 80 Mn Si,0.0,0.0,SP 1.0616,0.0,0.0,0.0,,0.0,"Extremely hard, wear resistant high carbon alloy with excelent lubricating and sliding properties even at elevated temperatures.",0.0,,,,0.0,"Flame spray, electric spray and high speed flame spray.",0.0,0.0,0.0,http://www.ceweld.nl/en/product/sp-10616
3162,0.30000000000000004,,1.0,0.0,,,,0.0,,0.2,0.0,0.0,,0.0,,0.30000000000000004,,0.0,,,,,,,,,,,,,,,,,,,,,,,,,,38.0,,,,,,,,,,,,,,,,,,,,,,,0.0,0.0,0.0,,A 5.21: no standard,0.0,0.0,"Used in aeronautical sector, construction of connecting rods for automotive sector, fixing part, gears, bolts, axes etc..",0.0,0.0,2.0,,1.7218,0.0,,4.0,,,,,,0.0,0.0,4130,0.0,0.0,0.0,,0.0,4130 offers extreme high strength with excellent ductility and good weldabillity.,0.0,,1170.0,1140.0,0.0,"AISI 4130, 8630, 4140 and similar type of steels.",0.0,0.0,0.0,http://www.ceweld.nl/en/product/4130
3163,1.0,,1.5,0.0,,,,0.30000000000000004,,0.0,0.0,0.0,,0.0,,0.25,,0.0,,,,,,,,,,,,,,,,,,,,,,,,,,49.5,,,,,,,,,,,,,,,,,,,,,,,0.0,0.0,0.0,,,0.0,0.0,"Machine parts, storage surfaces, shafts etc..",0.0,0.0,12.0,,1.3505,0.0,,1.0,,,,,14919:~150 Cr 4,0.0,0.0,SP 1.3505,0.0,0.0,0.0,,0.0,Higalloyed solid wire for metal spray on a Cr carbide basis for hard deposits on parts subject to abrasion. Excellent bonding strength.,0.0,,,,0.0,"Flame spray, electric spray and high speed flame spray.",0.0,0.0,0.0,http://www.ceweld.nl/en/product/sp-13505
3164,0.0,,0.0,0.0,,,,0.0,,0.0,0.0,0.0,,0.0,,0.0,,0.0,,,,,,,,,,,,,,,,,,,,,,,,,,,,,,,,,,,,,,,,,,,,,,,,,0.0,0.0,0.0,,,0.0,0.0,,0.0,0.0,12.0,,1.4115,0.0,,0.0,,,,,,0.0,0.0,SP 1.4115,0.0,0.0,0.0,,0.0,,1.0,,,,0.0,"Solid metal spray wire that combines high toughness with very good corrosion resistance, shiny coating  The spray deposit cannot be machined with normal cutting tools, grinding is possible. Hardness approximately 50 HRc.
",0.0,0.0,0.0,http://www.ceweld.nl/en/product/sp-14115
3165,0.38,,16.5,0.0,,,,0.75,,1.1,0.55,0.0,,0.03,,0.45,,0.0,,,,,,,,,,,,,,,,,,,,,,,,,,50.0,,,,,,,,,,,,,,,,,,,,,,,0.0,0.0,0.0,,A 5.9: ,0.0,0.0,"Stainles steel shafts, valves, clutch surfaces from trucks, pistons, bearings, fan blades etc.",0.0,0.0,12.0,8556: SD X 35CrMo17,1.4122,0.0,,4.0,AB,,,,14343-A:,0.0,0.0,SP 1.4122,0.0,0.0,0.0,,0.0,"Solid spray wire that combines high toughness with very good corrosion resistance, shiny coating with a little higher hardness than SP 1.4115. The spray deposit cannot be machined with normal cutting tools, grinding is possible. Hardness approximately 50 HRc",0.0,,,,0.0,,0.0,0.0,0.0,http://www.ceweld.nl/en/product/sp-14122
3166,0.12,,18.5,0.0,,,,6.5,,0.0,8.5,0.025,,0.025,,0.8,,0.0,,,,,,,,,,,,,,,,,,,,,,,,,,305.0,,,,,,,,,,,,,,,,,,,,,,,0.0,0.0,0.0,,A 5.9: ER 307 (mod.),0.0,0.0,"Recommended for applications where high corrosion resistance and relatively low wear protection are required.SP 1.4370 is good for general machine element work including hydraulic rams, rolls and for applications in the food industry.",0.0,0.0,12.0,8556: SG X15CrNiMn 18 8,1.4369999999999998,0.0,,1.0,,,,,14343-A: G 18 8 MnSi,0.0,0.0,SP 1.4370,0.0,0.0,0.0,,0.0,"Coatings of SP 1.4370 exhibit low shrink and are recommend for internal diameters, particularly where thick coatings are needed. Using the combustion wire spray process, SP 1.4370 coatings can be sprayed thicker than SP 1.4316 coatings, but not as thick as SP 420 coatings.",0.0,,,,0.0,"Metals spray wire with good corrosion resistance and low schrink factor, recomended for inside diameters.",0.0,0.0,0.0,http://www.ceweld.nl/en/product/sp-14370
3167,0.30000000000000004,,1.0,0.0,,,,1.1,,0.0,0.0,0.0,,0.0,,0.45,,0.0,,,,,,,,,,,,,,,,,,,,,,,,,,300.0,,,,,,,,,,,,,,,,,,,,,,,0.0,0.0,0.0,,,0.0,0.1,"Machine parts, storage surfaces, shafts, cylinder surfaces etc..",0.0,0.0,12.0,,1.8401,0.0,,1.0,,,,,14700: S Fe1,0.0,0.0,SP 1.8401,0.0,0.0,0.0,,0.0,"Medium hard, wear resistant alloy with excelent lubricating and sliding properties with high bonding strength.",0.0,,,,0.0,"Flame spray, electric spray and high speed flame spray.",0.2,0.0,0.0,http://www.ceweld.nl/en/product/sp-18401
3168,0.15,,30.0,0.75,,,,1.75,,0.75,9.25,0.03,,0.03,,0.475,,0.0,,,,,,,,,,,,,,,,,,,,,,,,,,,,,,,,,,,,,,,,,,,,,,,,,0.0,0.0,0.0,,A 5.9: ER 312,0.0,0.0,"Ceweld SP 312 is a Chromium- Nickel alloy for use at operating temperatures up to 1020°C. It contains a high chromium content for good corrosion resistance and remarkable strength properties, especially under conditions of frequent switching or wide temperature fluctuations. Used for heating elements in domestic appliances and industrial equipment. Ceweld SP 312 can be applied with the flame spray process and the electric arc process as well.",0.0,0.0,12.0,,1.4337,0.0,,0.0,AB,,210.0,,14343-A: G 29 9,0.0,0.0,SP 312,0.0,0.0,0.0,,0.0,Excellent corrossion resistance against many media and acid invironments. Good thermal shock resistance.,0.0,,,,0.0,"Ceweld SP 312 is a Chromium- Nickel metal spray alloy for use at operating temperatures up to 1020°C. It contains a high chromium content for good corrosion resistance and remarkable strength properties, especially under conditions of frequent switching or wide temperature fluctuations. Used for heating elements in domestic appliances and industrial equipment.",0.0,0.0,0.0,http://www.ceweld.nl/en/product/sp-312
