Repository: PrasannS/WeldingAnalysis

# Analyzing Weld Composite Material and Mechanial properties using statistical / machine learning approaches

## Webscraping

### The data for this projects was obtained via webscraping welding materials data from the following sites

- [Certilas Welding Products Dataset](https://certilas.nl/en/catalogue)
- [Lincoln Electric Welding Products Dataset](https://www.lincolnelectric.com/en-us/consumables/Pages/consumables.aspx)
- [Citrination Weld Composites Dataset](https://citrination.com/datasets/114194/show_search?searchMatchOption=fuzzyMatch)

This scraping was done through the combination of webscraping and data preprocessing using BeautifulSoup and Pandas. See

File: data/combined_data/200124_final_data.csv (part 36 of 37)
3169,0.03,,18.0,0.0,,,,1.7000000000000002,,2.5,12.0,0.0,,0.0,,0.4,,0.0,,,,,,,,,,,,,,,,,,,,,,,,,,,,,,,,,,,,,,,,,,,,,,,,,0.0,0.0,0.0,,A 5.9: ER 316L,0.0,0.0,"Recommended for applications where high corrosion resistance and relatively low wear protection is required. SP 316L is good for general machine element work including hydraulic rams, rolls and for applications in the food industry.",0.0,0.0,12.0,,1.443,0.0,,0.0,,15.0,,,14343-A: S 19 12 3 L,0.0,0.0,SP 316L,0.0,0.0,0.0,,0.0,"Coatings of SP 316L exhibit excellent corrosion resistance against organic and nooxidizing acids and are recommend for internal and external diameters. Using the combustion wire spray process, SP 316L should be sprayed thinner than SP 1.4370 and SP 420 coatings.",0.0,,190.0,28.0,0.0,"Corosion protection in marine environments, paper rollers etc.",0.0,0.0,0.0,http://www.ceweld.nl/en/product/sp-316l
3170,0.325,,13.0,0.0,,,,0.6000000000000001,,0.0,0.6000000000000001,0.03,,0.03,,0.5,,0.0,,,,,,,,,,,,,,,,,,,,,,,,,,50.0,,,,,,,,,,,,,,,,,,,,,,,0.0,0.0,0.0,,A 5.9: ER 420,0.0,0.0,"The best all-purpose steel for machine element work. Metal spray wire for fairly corrosion resistant coatings with a hardness of approx. 50 HRc. 
 
",0.0,0.0,12.0,,1.4028,0.0,,4.0,,,,,14343-B: 2007 420,0.0,0.0,SP 420-B,0.0,0.0,0.0,,0.0,Ceweld SP 420B can be applied with the flame spray process and the electric arc process as well and offer extremely stable arc properties. The chemical cleaned surface assures excellent feeding properties.,0.0,,,,0.0,"Shafts, Valves, seats, pistons etc.",0.0,0.0,0.0,http://www.ceweld.nl/en/product/sp-420-b
3171,0.15,,20.0,0.0,,,,1.0,,0.0,0.0,0.0,,0.01,,1.25,,0.0,,,,,,,,,,,,,,,,,,,,,,,,,,,,,,,,,,,,,,,,,,,,,,,,,1.0,0.0,0.0,15.0,,0.0,0.0,"Ceweld SP 80/20 is a nickel-chromium electrical-resistance alloy for use at operating 
                       temperatures up to 2100°F (1150°C). It contains rare-earth additions for increased 
                       oxidation resistance, especially under conditions of frequent switching or wide 
                       temperature fluctuations. The alloy has a low temperature coefficient of resistance, 
                       making it suitable for control resistors. Used for heating elements in domestic 
                       appliances and industrial equipment. Excellently suitable as a buffer layer before 
                       finishing with ceramic layers. 
",0.0,0.0,12.0,,2.4639,0.0,,0.0,,,,,,0.0,0.0,SP 80/20 NiCr,0.0,0.0,76.59,,0.0,,1.0,,175.0,30.5,0.0,NiCr metal spray wire for heat resistant coatings with excelent bonding strenght.,0.0,0.0,0.0,http://www.ceweld.nl/en/product/sp-8020-nicr
3172,0.0,,0.0,0.0,,,,0.0,,0.0,0.0,0.0,,0.0,,0.0,,0.0,,,,,,,,,,,,,,,,,,,,,,,,,,,,,,,,,,,,,,,,,,,,,,,,,2.0,86.0,12.0,34.0,,0.0,0.0,"Ceweld SP 8812-Co is applied with the HVOF and the Plasma spray process whenever wear-resistant coatings are required, e.g. on Valves, Pumps and Turbine parts. 
",0.0,0.0,7.0,,,0.0,,0.0,,30.0,,,,0.0,0.0,SP 8812-Co,0.0,0.0,0.0,,0.0,"Ceweld SP 881Co is a agglomerated and sintered powder developed for thermal spraying, witch contains a uniform distribution of Tungsten Carbide and Cobalt. The particle shape is mainly spherical.The finer grades produces very tough and dense coatings which can often be used in the “as sprayed” condition without finishing.",0.0,,36.5,75.5,0.0,"Ceweld SP 8812-Co powder is usualy applied with the HVOF and the Plasma spray process whenever wear-resistant coatings are required, e.g. on Valves, Pumps and Turbine parts.",0.0,0.0,0.0,http://www.ceweld.nl/en/product/sp-8812-co
3173,0.07,,17.5,0.0,,,,0.7000000000000001,,0.0,0.0,0.0,,0.0,,0.8,,0.0,,,,,,,,,,,,,,,,,,,,,,,,,,,,,,,,,,,,,,,,,,,,,,,,,0.0,0.0,0.0,15.0,A 5.9: ER 430,0.0,0.0,17% chromium solid wire for GMAW welding,0.0,0.0,2.0,8556: SG X 8 Cr 18,1.4015,0.0,,0.0,AW/PWHT,,,,14343-A: G 17,0.0,0.0,430,0.0,0.0,0.0,,0.0,,0.0,,450.0,300.0,0.0,"1.4511, X3CrNb17, 1.4512, 1.4510, 1.4526, 1.4509, 1.4016, X6Cr17, AISI, 430",0.0,0.0,0.0,http://www.ceweld.nl/en/product/430
3174,0.0,,0.0,0.0,,,,0.0,,0.0,95.0,0.0,,0.0,,0.0,,0.0,,,,,,,,,,,,,,,,,,,,,,,,,,22.0,,,,,,,,,,,,,,,,,,,,,,,0.0,0.0,0.0,,(UNS N03301),0.0,5.0,"New coatings on macine parts and shafts to increase life, rebuilding wornout parts etc. Layer thickness: approximately 0.1- 0.15 mm.",0.0,0.0,12.0,,,0.0,,4.0,,,,,,0.0,0.0,SP 95/5 (NiAl),0.0,0.0,0.0,,0.0,"This alloy offers the highest bonding properties available for both the Flame spray process as the Arc Spray process. The wire has a high polished and clean surface to assure the best feeding andthermal spray properties. Sprayed layers of this material arresistant to variation in high temperatures and are used as a buffer layer for all other spraying alloys. Hardness, coating macro: approximately HRc 22. Maximum working temperature: approximately 850° C",0.0,,,,0.0,"Shafts, clutches, gliding surfaces, valves, bond coatings etc.",0.0,0.0,0.0,http://www.ceweld.nl/en/product/sp-955-nial
3175,0.0,,0.0,0.125,,,,0.05,,0.0,0.0,0.0,,0.0,,0.0,,0.0,,,,,,,,,,,,,,,,,,,,,,,,,,80.0,,,,,,,,,,,,,,,,,,,,,,,0.0,0.0,0.0,,A 5.10: ER 1100,0.0,99.0,"Aluminum wire coatings are recommended for cathodic corrosion protection in atmospheric and salt / fresh water immersion, with application areas such as oil refining equipment, chemical processing equipment, boat bottom interiors exposed to bilge water and other similar types of exposure.",0.0,0.00030000000000000003,12.0,,,0.0,,5.0,,18.5,2.41,1.5, 18273: S AL 1100 ,0.0,0.0,"SP Al 99,0",0.0,0.0,0.0,,0.0,"As aluminum is anodic to steel, coatings of aluminum act as excellent sacrificial coatings on steel substrates. Furthermore, the aluminum coating tends to form an oxide film that protects it from further attack.",0.0,,,,0.0,"Electrical conductance on components such as conductive areas on insulators, capacitor end caps and varistors. Cathodic corrosion protection on steel, structures such as bridges and water towers, for which the coating can be used alone or as a very good bond and protective undercoat for organic materials. Coatings on fiberglass panels for static dispersion and corrosion protection of outer casings, high temperature corrosion protection on exhaust valves.",0.0,0.1,0.0,http://www.ceweld.nl/en/product/sp-al-990
3176,0.0,,0.0,0.0,,,,0.0,,0.0,0.0,0.0,,0.0,,0.0,,0.0,,,,,,,,,,,,,,,,,,,,,,,,,,,,,,,,,,,,,,,,,,,,,,,,,0.0,0.0,0.0,,,0.0,0.0,,0.0,0.0,12.0,,,0.0,,0.0,,,,,,0.0,0.0,SP Babbits,0.0,0.0,0.0,,0.0,,1.0,,,,0.0,"Tin alloy metal spray wire with excelent sliding properties, bearings, scales etc",0.0,0.0,0.0,http://www.ceweld.nl/en/product/sp-babbits
3177,0.0,,0.0,99.9,,,,0.0,,0.0,0.0,0.0,,0.0,,0.0,,0.0,,,,,,,,,,,,,,,,,,,,,,,,,,38.0,,,,,,,,,,,,,,,,,,,,,,,0.0,0.0,0.0,,ASTM: UNS C11000,0.0,0.0,It is widely used for electrical conductivity and printing roll applications.,0.0,0.0,12.0,E Cu58: Cu-ETP1 CW003A,,0.0,,6.0,,,,,13347: Cu-ETP1 CF003A,0.0,0.0,"SP Cu (99,9)",0.0,0.0,0.0,,0.0,"It produces dense, wellbonded coatings with excellent machineability.",0.0,,,,0.0,"Conductivity components, worn out copper parts, printing rolls, decoration, art work etc..",0.0,0.0,0.0,http://www.ceweld.nl/en/product/sp-cu-999
3178,0.0,,0.0,99.9,,,,0.0,,0.0,0.0,0.0,,0.0,,0.0,,0.0,,,,,,,,,,,,,,,,,,,,,,,,,,90.0,,,,,,,,,,,,,,,,,,,,,,,0.0,0.0,0.0,,,0.0,0.0,"Cunductive surfaces, corrosion protection, electrical contacts, art applications, condensators etc.",0.0,0.0,7.0,,,0.0,,1.0,,,,,,0.0,0.0,"SP Cu 99,9%",0.0,0.0,0.0,,0.0,"Excelent wear, corrosion and cavitation resistance in many mediaExcelent electrical conductivityExcelent for heat transfer layers",0.0,,,,0.0,"Electrical contact surfaces, Cunductors, Condensators, heat transfer tubing.",0.0,0.0,0.0,http://www.ceweld.nl/en/product/sp-cu-999-0
3179,0.0,,0.0,91.74,,,,0.2,,0.0,0.2,0.0,,0.0,,0.1,,0.0,,,,,,,,,,,,,,,,,,,,,,,,,,,,,,,,,,,,,,,,,,,,,,,,,0.01,0.0,0.0,45.0,,0.0,7.75,,0.0,0.0,12.0,,2.0921,0.0,,0.0,AW,,,,,0.0,0.0,SP CUAL8,0.0,0.0,0.0,,0.0,,0.0,,450.0,,0.0,"Copper aluminum metal spray wire for sea water resistant coatings, bearings, treads etc",0.0,0.0,0.0,http://www.ceweld.nl/en/product/sp-cual8
3180,0.0,,0.0,0.0,,,,0.0,,0.0,0.0,0.0,,0.0,,0.0,,0.0,,,,,,,,,,,,,,,,,,,,,,,,,,,,,,,,,,,,,,,,,,,,,,,,,0.0,0.0,0.0,25.0,,0.0,0.0,,0.0,0.0,12.0,,2.1022,0.0,,0.0,,,,,,0.0,0.0,SP CuSn6,0.0,0.0,0.0,,0.0,,1.0,,,,0.0,Bronze metal spray wire for coatings that require good sliding properties.,0.0,0.0,0.0,http://www.ceweld.nl/en/product/sp-cusn6
3181,0.0,,0.0,64.0,,,,0.0,,0.0,0.0,0.0,,0.0,,0.0,,0.0,,,,,,,,,,,,,,,,,,,,,,,,,,30.0,,,,,,,,,,,,,,,,,,,,,,,0.0,0.0,0.0,,,0.0,0.0,,0.0,0.0,12.0,,,0.0,,6.0,,,,,12166: CW508L CuZn37,0.0,0.0,SP CuZn36,0.0,0.0,0.0,,0.0,,1.0,,,,0.0,Brass metal spray wire with high spray capacity for general bronze applications.,0.0,36.0,0.0,http://www.ceweld.nl/en/product/sp-cuzn36
3182,0.0,,0.0,0.0,,,,0.0,,0.0,0.0,0.0,,0.0,,0.0,,0.0,,,,,,,,,,,,,,,,,,,,,,,,,,,,,,,,,,,,,,,,,,,,,,,,,0.0,0.0,0.0,,,0.0,0.0,,0.0,0.0,12.0,,,0.0,,0.0,,,,,,0.0,0.0,SP Mo,0.0,0.0,0.0,,0.0,,1.0,,,,0.0,"Pure molybdenium metal spray wire for wear and self lubricant coatings with high wear resistance,
",0.0,0.0,0.0,http://www.ceweld.nl/en/product/sp-mo
3183,0.0,,17.0,0.0,,,,0.0,,0.0,55.0,0.0,,0.0,,4.0,,0.0,,,,,,,,,,,,,,,,,,,,,,,,,,62.5,,,,,,,,,,,,,,,,,,,,,,,4.0,17.0,0.0,,ASTM:,0.0,0.0,Flame spray powder for overlay spray and fuse on wear parts that need to outlast new parts where high temperatures combined with corrosion and wear resistance is required. ,3.0,0.0,7.0,,,0.0,,1.0,SR,,,,5823,0.0,0.0,SP NiCrBSi Wc2,0.0,0.0,0.0,,0.0,Self fluxing Tungsten alloy with excellent corrosion and wear resistance suitable for working temperatures Up to 950°C. The coatings are dense and practically oxide free. The low friction properties makes the alloy excellently suitable for metal to metal wear. Machinable by grinding.,0.0,,,,0.0,"Knives, cutter blades, agriculture, glas industry, nozzle molts, impellors, extruders etc.",0.0,0.0,0.0,http://www.ceweld.nl/en/product/sp-nicrbsi-wc2
3184,0.03,,18.0,0.0,,,,0.4,,0.5,0.5,0.0,,0.0,,0.4,,0.0,,,,,,,,,,,,,,,,,,,,,,,,,,145.0,,,,,,,,,,,,,,,,,,,,,,,0.0,0.0,0.0,3.25,A 5.9: ER 430 LNb,0.0,0.0,430LNb is developed and designed for the Automotive industry and used for production of exhaust systems and catalytic converters.. The wire should be used when there is a need for good resistance to corrosion and thermal fatigue.,0.0,0.0,2.0,8556: ,1.4511,0.0,,1.0,AW/PWHT,,,,14343-A: G Z17 L Nb,0.0,0.0,430 LNb,0.5,0.0,0.0,,0.0,"Good corrosion and temperature resistance and excellent weldability. Due to the risk of grain growth in the melted zone, welding wire with a diameter larger then 1,2 mm is to be avoided",0.0,,1250.0,600.0,0.0,"1.4511, X3CrNb17, 1.4512, 1.4510, 1.4526, 1.4509, 1.4016, X6Cr17, AISI, 430, 409, 439, 436, 441",0.0,0.0,0.0,http://www.ceweld.nl/en/product/430-lnb
3185,0.0,,0.0,0.0,,,,0.0,,0.0,0.0,0.0,,0.0,,0.0,,0.0,,,,,,,,,,,,,,,,,,,,,,,,,,,,,,,,,,,,,,,,,,,,,,,,,0.0,0.0,0.0,,,0.0,0.0,,0.0,0.0,12.0,,2.4377,0.0,,0.0,,,,,,0.0,0.0,SP NiCu,0.0,0.0,0.0,,0.0,,1.0,,,,0.0,"Monel metal spray wire for seawater resistant coatings with excelent sliding properties.
",0.0,0.0,0.0,http://www.ceweld.nl/en/product/sp-nicu
3186,0.0,,0.0,0.0,,,,0.0,,0.0,0.0,0.0,,0.0,,0.0,,0.0,,,,,,,,,,,,,,,,,,,,,,,,,,,,,,,,,,,,,,,,,,,,,,,,,0.0,0.0,0.0,,,0.0,0.0,,0.0,0.0,12.0,,2.4156,0.0,,0.0,,,,,,0.0,0.0,SP NiTi4,0.0,0.0,0.0,,0.0,,1.0,,,,0.0,"Nickel based metal spray wire with excelent bonding strenght, recomended prior to ceramic coatings.
",0.0,0.0,0.0,http://www.ceweld.nl/en/product/sp-niti4
3187,0.0,,0.0,0.0,,,,0.0,,0.0,0.0,0.0,,0.0,,0.0,,0.0,,,,,,,,,,,,,,,,,,,,,,,,,,,,,,,,,,,,,,,,,,,,,,,,,0.0,0.0,0.0,,,0.0,0.0,"Ceweld SP WC2Co-60 is applied with the flame spray process whenever extreme wear-resistant coatings are required, e.g. on chipping knives, share blades, mixer-blades, ceramic industry, plastic industry etc.. 
",0.0,0.0,7.0,,,0.0,,0.0,,,,,,0.0,0.0,SP WC2Co-60,0.0,0.0,0.0,,0.0,"Ceweld SP WC2C60  is a powder for the hot flame spray process “Spray and Fuse”. It offers a smooth surface with excellent , Corrosion, Sliding, Heat and wear resistance even at temperatures up to 750ºCelcius.
Ceweld SP WC2C60  can be applied on Steel, Cast steel, Grey cast Iron and on Stainless steel. The particle shape is spherical and broken.",1.0,,,,0.0,"Ceweld SP WC2Co-60 is applied with the flame spray process whenever extreme wear-resistant coatings are required, e.g. on chipping knives, share blades, mixer-blades, ceramic industry, plastic industry etc..",0.0,0.0,0.0,http://www.ceweld.nl/en/product/sp-wc%C2%B2co-60
3188,12.0,,0.0,0.0,,,,88.0,,0.0,0.0,0.0,,0.0,,0.0,,0.0,,,,,,,,,,,,,,,,,,,,,,,,,,,,,,,,,,,,,,,,,,,,,,,,,0.0,0.0,0.0,,,0.0,0.0,"carbide powder for wear resistant coatings produced by flame-, plasma or hig hvelocity- flame-spraying (HVOF). Tungsten-Carbide-Nickel-coatings are resistant to abrasion and oxidation. In comparison with WC-Co layers they show an improved corrosion resistance in aqueous solutions. Plasma sprayed coatings can achieve a hardness of up to 1000 HV0.1 and tensile strength acc. to DIN 50160 of 60 N/mm². The maximum operating temperature is 750°C.",0.0,0.0,7.0,,,0.0,,0.0,,,,,1274: ~— 11.17 —,0.0,0.0,SP WC8812Ni,0.0,0.0,0.0,,0.0,"

Crystal size of WCApparent Density (ISO 3922)Particle Size Range in μmParticle Shape
2.5 μm FSSS4.3 – 5.4 g/cm22/5 38/15 53/22Preponderant spherical


 ",1.0,,,,0.0,"Augers, impellors, shafts, hydraulics, pulling equipment, fan blades etc.",0.0,0.0,0.0,http://www.ceweld.nl/en/product/sp-wc8812ni
3189,0.0,,0.0,0.0,,,,0.0,,0.0,0.0,0.0,,0.0,,0.0,,0.0,,,,,,,,,,,,,,,,,,,,,,,,,,,,,,,,,,,,,,,,,,,,,,,,,0.0,0.0,0.0,,,0.0,0.0,,0.0,0.0,12.0,,,0.0,,0.0,,,,,,0.0,0.0,SP ZnAl,0.0,0.0,0.0,,0.0,,1.0,,,,0.0,"Metal spray wire for so called Scooping in case high corrosion resistance is required. Bridges, outdoor steel furniture, monopiles, wind mills.
",0.0,0.0,0.0,http://www.ceweld.nl/en/product/sp-znal
3190,5.0,,29.0,0.0,,,,0.7000000000000001,,0.15,0.0,0.0,,0.0,,1.1,,0.0,,,,,,,,,,,,,,,,,,,,,,,,,,55.0,,,,,,,,,,,,,,,,,,,,,,,0.0,0.0,0.0,,A 5.21: E FeCr-A1,0.0,0.0,,0.0,0.0,12.0,8555: MF 10-GF-55-GTRZ,,0.0,,4.0,,,,,14700: T FE-15,0.0,0.0,SPA 55,0.0,0.0,0.0,,0.0,Higalloyed tubular wire for metal spray on a Cr carbide basis for hard and corrosion resistant deposits on parts subject to mineral abrasion. Excelent bonding strenght.,24.0,150.0,,,0.0,"Cement industry, shafts, pumps, mixer blades, fans, sleeves, mixers, shear blades, boiler tubes etc.",0.0,0.0,0.0,http://www.ceweld.nl/en/product/spa-55
3191,0.0,,29.0,0.0,,,,1.6,,0.0,0.0,0.0,,0.0,,1.6,,0.0,,,,,,,,,,,,,,,,,,,,,,,,,,1170.0,,,,,,,,,,,,,,,,,,,,,,,63.9,0.0,0.0,,A 5.21: EFeCr-A1,0.0,0.0,"Cement industry, sand winning, mining, agriculture, steel mills etc. ",3.9,0.0,12.0,8555: MF 10-GF-70-GTRZ,,0.0,,3.0,AB,,,,14700: TFE-14,0.0,0.0,SPA 67B,0.0,0.0,0.0,,0.0,"High wear resistance with structure as by CB. Carbide deposits. The deposit gives a extreme high hardness, all spray metal requires no buffer layer except on materials considered critical. In this  Situation Ceweld SP NiAl is recommended. Suited for wear parts subject to extreme heavy abrasion and corrosion at elevated temperatures. Due to the high chromium content this alloy offers high heat resistance as well. The spray deposit is only machinable by grinding. ",24.0,150.0,47.9,,0.0,"High-alloyed tubular wire for metal spray on a Cr-B- carbide basis for extreme hard and heat resistant deposits on parts subject to severe mineral abrasion. Applications: Cement industry, pumps, mixer blades, fans, sleeves, mixers, shear blades etc.",0.0,0.0,0.0,http://www.ceweld.nl/en/product/spa-67b
3192,5.0,,38.0,0.0,,,,0.8,,0.0,0.0,0.0,,0.0,,0.8,,0.0,,,,,,,,,,,,,,,,,,,,,,,,,,65.0,,,,,,,,,,,,,,,,,,,,,,,0.0,0.0,0.0,,A 5.21: EFeCr-A1,0.0,0.0,"Cement industry, sand winning, mining, agriculture, steel mills etc. ",2.0,0.0,12.0,8555: MF 10-GF-70-GTRZ,,0.0,,4.0,AB,,,,14700: TFE-14,0.0,0.0,SPA 68T,0.0,0.0,0.0,,0.0,"High wear resistance with ledeburitic structure as by CB. Carbide deposits. The deposit gives a extreme high hardness, all spray metal requires no buffer layer except on materials considered critical. In this  Situation Ceweld SP NiAl is recommended. Suited for wear parts subject to extreme heavy abrasion and corrosion. Due to the high chromium content this alloy offers high heat resistance as well. The spray deposit is only machinable by grinding. ",24.0,150.0,,,0.0,"High-alloyed tubular wire for metal spray on a C-Cr-B- carbide basis for extreme hard and heat resistant deposits on parts subject to severe mineral abrasion. Applications: Cement industry, pumps, mixer blades, fans, sleeves, mixers, shear blades etc.",0.0,0.0,0.0,http://www.ceweld.nl/en/product/spa-68t
3193,3.0,,30.0,0.0,,,,3.0,,10.0,0.0,0.0,,0.0,,3.0,,0.0,,,,,,,,,,,,,,,,,,,,,,,,,,67.5,,,,,,,,,,,,,,,,,,,,,,,41.0,0.0,0.0,,,0.0,0.0,Applications that require Corrosion resistance in combination with high temperature and extreme wear.,0.0,0.0,12.0,,,0.0,,1.0,ASp,,,,14700: TFE special alloy,0.0,0.0,SPA 725,10.0,0.0,0.0,,0.0,"High wear resistance with complex carbide structure. The deposit gives a extreme high hardness and is suitable for corrosion protection, homogeneous particle distribution. The spray deposit is only machinable by grinding with diamond tools.",0.0,,,,0.0,"Cement industry, pumps, mixer blades, valves seals, bearings, magnetic sensors, dimensional restoration.",0.0,0.0,0.0,http://www.ceweld.nl/en/product/spa-725
3194,0.30000000000000004,,5.5,0.0,,,,1.5,,0.9,0.0,0.0,,0.0,,0.6000000000000001,,0.0,,,,,,,,,,,,,,,,,,,,,,,,,,50.0,,,,,,,,,,,,,,,,,,,,,,,0.0,0.0,0.0,,,0.0,0.0,"Agriculture, mining, cement industry, machine maintenance etc.",0.0,0.0,12.0,,,0.0,,1.0,AB,,,,14700: TFE-6,0.0,0.0,SPA 750,0.0,0.0,0.0,,0.0,"Due to the high resistance to cracking and toughness, all spray metal requires no buffer layer except on materials considered critical. In this Situation Ceweld SP NiAl is recommended. Suited for wear parts subject to heavy abrasion. The interpass temperature should be maximum 250ºC. The spray deposit is machinable by special carbide tools.",0.0,,,,0.0,"Cones, presses, slides, shifts, pumps, sleeves, axes etc..",0.0,0.0,0.0,http://www.ceweld.nl/en/product/spa-750
3195,0.03,,18.5,0.5,,,,0.8,,0.5,0.5,0.03,,0.015,,0.5,,0.0,,,,,,,,,,,,,,,,,,,,,,,,,,140.0,,,,,,,,,,,,,,,,,,,,,,,0.0,0.0,0.0,3.0,A 5.9: ER 430 Nb (mod),0.0,0.0,"430LNb/Ti is developed and designed for the Automotive industry and used for production of exhaust systems and catalytic converters.. The wire should be used when there is a need for good resistance to corrosion and thermal fatigue. 
Stabilised ferritic stainless steels, Austenitic stainless steels and in both homogeneous and heterogeneous sheet metal configurations (sheets of different grades welded together)",0.0,0.0,2.0,8556: ,1.4509,0.0,,1.0,AW,,,,14343-A: G ZCr18 NbTiL,0.0,0.0,430 LNb/Ti,0.5,0.0,0.0,,0.0,"Stabilization with niobium and titanium gives it the advantages of both these ferritic structure stabilizers:Titanium minimizes grain growth in Weld Metal zones (WM) due to titanium nitride (TiN) precipitation in the still liquid metal in these zones, thus avoiding the risk of brittleness,which may sometimes occur when very thick welds are made (> 3 mm of sheet metal to be welded). Niobium traps the residual C and N through its transfer of between 85 and 95% in the welding arc under all standard welding conditions, thus avoiding any risk of inter granular corrosion in the WM.",0.0,,1100.0,9.0,0.0,"1.4509, 1.4510, 1.4511, 1.4512, etc.",0.4,0.0,0.0,http://www.ceweld.nl/en/product/430-lnbti
3196,0.5,,6.0,0.0,,,,1.5,,0.9,0.0,0.0,,0.0,,0.6000000000000001,,0.0,,,,,,,,,,,,,,,,,,,,,,,,,,44.0,,,,,,,,,,,,,,,,,,,,,,,0.0,0.0,0.0,,,0.0,0.0,"Seamless fluxcored medium alloyed metal spray wire for wear resistant layers with high hardness to offer excelent wear resistance as for agriculture, mining, cement industry and simmilar apllications",0.0,0.0,12.0,,,0.0,,1.0,AB,,,,14700: TFE-4,0.0,0.0,SPA 760,0.0,0.0,0.0,,0.0,"Due to the high resistance to cracking and toughness, all spray metal requires no buffer layer except on materials considered critical. In this Situation Ceweld SP NiAl is recommended. Suited for wear parts subject to heavy abrasion. The interpass temperature should be maximum 250ºC. The spray deposit is machinable by special carbide tools. ",0.0,,,,0.0,"Cones, presses, slides, shifts, pumps, sleeves, axes etc...",0.0,0.0,0.0,http://www.ceweld.nl/en/product/spa-760
3197,0.30000000000000004,,0.30000000000000004,0.0,,,,1.1,,0.0,1.5,0.0,,0.0,,0.4,,0.0,,,,,,,,,,,,,,,,,,,,,,,,,,60.0,,,,,,,,,,,,,,,,,,,,,,,0.0,0.0,0.0,,,0.0,0.0,"Cement industry, pumps, mixer blades, sleeves, mixers, shear blades and parts etc... ",1.4,0.0,12.0,,,0.0,,1.0,AB,,,,14700: TFE-13,0.0,0.0,SPA 864,0.0,0.0,0.0,,0.0,"High wear resistance and simmilar structure as by CCr. Carbide deposits. The deposit gives a very good hardness, all spray metal requires no buffer layer except on materials considered critical. In this Situation Ceweld SP NiAl is recommended. Suited for wear parts subject to extreme heavy abrasion. The spray deposit is only machinable by grinding. ",0.0,,,,0.0,"High-alloyed tubular wire for metal spray on a C-Ni-B- carbide basis for extreme hard deposits on parts subject to strong mineral abrasion. applications: Cement industry, pumps, mixer blades, sleeves, mixers, shear blades and parts etc.",0.0,0.0,0.0,http://www.ceweld.nl/en/product/spa-864
3198,1.8,,8.1,0.0,,,,0.8,,0.0,0.0,0.0,,0.0,,0.6000000000000001,,0.0,,,,,,,,,,,,,,,,,,,,,,,,,,66.0,,,,,,,,,,,,,,,,,,,,,,,0.0,0.0,0.0,,,0.0,0.0,Suited for wear parts subject to extreme heavy abrasion.  ,4.2,0.0,12.0,,,0.0,,1.0,AB,,,,14700: TFE-16,0.0,0.0,SPA 867,0.0,0.0,0.0,,0.0,"High wear resistance and simmilar structure as by CCr. Carbide deposits. The deposit gives a extreme high hardness, all spray metal requires no buffer layer except on materials considered critical.  In  this  Situation Ceweld SP NiAl is recommended. The spray deposit is only machinable by grinding.",0.0,,,,0.0,"Cement industry, pumps, mixer blades, sleeves, mixers, shear blades and parts etc.",0.0,0.0,0.0,http://www.ceweld.nl/en/product/spa-867
3199,2.0,,0.0,0.0,,,,0.7000000000000001,,0.15,0.0,0.0,,0.0,,0.5,,0.0,,,,,,,,,,,,,,,,,,,,,,,,,,160.0,,,,,,,,,,,,,,,,,,,,,,,0.0,0.0,0.0,,no standard,0.0,5.0,Rough surfaces aginst sliding and or applications that require a smooth finish after machining.,0.0,0.0,12.0,,,0.0,,6.0,,,,,no standard,0.0,0.0,SPA FeAl5,0.0,0.0,0.0,,0.0,Aluminium alloyed tubular wire for electric arc spray on a FAl basis with high bond strength.,24.0,150.0,,,0.0,"Coating walking surfaces against sliding, stairs, traction wheels and rollers, buffer layers etc.",0.0,0.0,0.0,http://www.ceweld.nl/en/product/spa-feal5
3200,0.1,,29.0,0.0,,,,0.6000000000000001,,0.0,0.0,0.0,,0.0,,1.85,,0.0,,,,,,,,,,,,,,,,,,,,,,,,,,1170.0,,,,,,,,,,,,,,,,,,,,,,,64.65,0.0,0.0,,A 5.21: special alloy,0.0,0.0,"Pulling, drawing tools, cable trolleys, fan blades, dies etc.",3.8,0.0,12.0,8555: special alloy,,0.0,,1.0,AB,,,,14700: special alloy,0.0,0.0,SPA FeCrBSi,0.0,0.0,0.0,,0.0,"High temperature resistance with low friction coefficient and excellent ductile coating structure, all spray metal requires no buffer layer. Recommended for coatings against erosion and corrosion.",24.0,150.0,,497.0,0.0,Applications that require low friction in combination with high temperature resistance.,0.0,0.0,0.0,http://www.ceweld.nl/en/product/spa-fecrbsi
3201,0.8,,14.2,0.0,,,,0.1,,0.0,77.7,0.0,,0.0,,4.2,,0.0,,,,,,,,,,,,,,,,,,,,,,,,,,,,,,,,,,,,,,,,,,,,,,,,,0.0,0.0,0.0,,A 5.21: special alloy,0.0,0.0,Applications that require Corrosion resistance in combination with high temperature applications.,3.0,0.0,12.0,8555: special alloy,,0.0,,0.0,AB,,,,14700: special alloy,0.0,0.0,SPA NiCrBSi,0.0,0.0,0.0,,0.0,"High temperature and corrosion resistance with excellent ductile coating structure, all spray metal requires no buffer layer. Recommended for coatings against erosion and corrosion and ingreased temperatures.",24.0,150.0,,49.0,0.0,"Pulling, drawing tools, cable trolleys, fan blades, dies, food processing screws, extruders etc.",0.0,0.0,0.0,http://www.ceweld.nl/en/product/spa-nicrbsi
3202,1.0,,4.5,0.0,,,,0.7000000000000001,,8.0,0.0,0.0,,0.0,,0.4,,1.5,,,,,,,,,,,,,,,,,,,,,,,,,,60.0,,,,,,,,,,,,,,,,,,,,,,,0.0,2.0,0.0,,A 5.21:,0.0,0.0,Rebuilding wornout parts that faces wear and impct combined with increased working temperatures. (Excellent alloy for making cutting tools out of mild steel),0.0,0.0,2.0,8555: 4-GZ-60-ST,,0.0,,4.0,AW,,,,14700: S Fe4,0.0,0.0,SS 60 TIG,0.0,0.0,0.0,,0.0,,1.0,,,,0.0,"60 HRc hardfacing alloy for cutting edges, wood shredders, knives, recycling equipment, HSS, High speed tool steel alloy. Cutting edges on knives and share blades, pumps, mixer blades, wood shredders etc.. (Excellent alloy for making cutting tools out of mild steel)",0.0,0.0,0.0,http://www.ceweld.nl/en/product/ss-60-tig
3203,0.03,,0.0,0.0,,,,0.30000000000000004,,4.0,17.0,0.0,,0.0,,0.8,,0.0,,,,,,,,,,,,,,,,,,,,,,,,,,39.0,,,,,,,,,,,,,,,,,,,,,,,67.87,0.0,10.0,,A 5.21:,0.0,0.0,"High alloyed, age-hardenable alloy for high wear resistant clad layers combined with galling and high working temperatures.",0.0,0.0,2.0,8555: MSG- 4-UM-40 PT,1.6356000000000002,0.0,,4.0,AW,,,,14700: S Fe5 5-40-stp,0.0,0.0,SS 6356 (40 HRc),0.0,0.0,0.0,,0.0,"The weld deposit is, in the awelded condition machinable, and the subsequent artificial aging optimises the resistance to hot wear and alternating temperatures.",0.0,,990.0,885.0,0.0,"Age-hardenable alloy for high wear resistan clad layers on cold and hot working tools. Repair, preventive maintenance and production of highly stressed cold and hot working tools, such as punching dies, cold and hot cutting knives, Al-dies cast moulds, cold forging dies, drawing, stamping- and chamfering tools.",0.0,0.0,0.0,http://www.ceweld.nl/en/product/ss-6356-40-hrc
3204,0.2,,17.0,0.0,,,,0.5,,1.0,0.8,0.0,,0.0,,0.5,,0.0,,,,,,,,,,,,,,,,,,,,,,,,,,350.0,,,,,,,,,,,,,,,,,,,,,,,0.0,0.0,0.0,,A 5.21: ,0.0,0.0,,0.0,0.0,2.0,8555: WSG 6-GZ-350 RPT,,0.0,,1.0,AW,,,,14700: S Fe 8,0.0,0.0,SS 650 (350 HB),0.0,0.0,0.0,,0.0,,1.0,,,,0.0,,0.0,0.0,0.0,http://www.ceweld.nl/en/product/ss-650-350-hb
3205,0.0,,0.0,0.0,,,,0.0,,0.0,0.0,0.015,,0.015,,0.0,,0.0,,,,,,,,,,,,,,,,,,,,,,,,,,,,,,,,,,,,,,,,,,,,,,,,,0.0,0.0,0.0,20.0,,0.0,0.0,"Drilling platforms, crane building, offshore fundamentals, jack ups, narrow gab welding, multi layer welding.",0.0,0.0,9.0,,,580.0,2.0,0.0,PWHT,,,47.0,14174: SA FB 1 55 AC(D) H5,0.0,0.0,ST 55,0.0,0.0,0.0,,0.0,"Neutral high basic flux suitable for a weight range of wire combinations including multi layer welding in high demanding offshore applications because of its low hydrogen content. 


Basicity according to Boniszewski:Grain size according DIN EN 760:
~3.12 16


 ",2.0,1900.5,605.0,460.0,0.0,"S355, S420, S460, S690, P500, P550, X65, X70, X80,  Weldox 700, Naxtra 70, Hardox 400, Dilimax, P91, P24",0.0,0.0,0.0,http://www.ceweld.nl/en/product/st-55
3206,0.08,,17.5,0.0,,,,0.6000000000000001,,0.0,0.0,0.0,,0.0,,1.0,,0.0,,,,,,,,,,,,,,,,,,,,,,,,,,,,,,,,,,,,,,,,,,,,,,,,,0.0,0.0,0.0,10.0,A 5.9: ER 430 Ti,0.0,0.0," Stabilised ferritic stainless steels, Austenitic stainless steels and in both homogeneous and heterogeneous sheet metal configurations (sheets of different grades welded together)",0.0,0.0,2.0,8556: SG X 8 Cr Ti 18,1.4502000000000002,0.0,,0.0,AW,,,,EN 14700: S Fe7,0.0,0.0,430 Ti,0.0,0.0,0.0,,0.0,,0.0,,620.0,360.0,0.0,"1.4000, 1.4002, 1.4016, 1.4113, 1.4510, 1.4511, 1.4523 etc.",0.5,0.0,0.0,http://www.ceweld.nl/en/product/430-ti
3207,0.0,,0.0,0.0,,,,0.0,,0.0,0.0,0.015,,0.015,,0.0,,0.0,,,,,,,,,,,,,,,,,,,,,,,,,,,,,,,,,,,,,,,,,,,,,,,,,0.0,0.0,0.0,22.0,,0.0,0.0,"Spiral piping, pipe welding, vessel, offshore fundamentals, bridge construction, narrow gab welding.",0.0,0.0,9.0,,,920.0,,0.0,AN,,47.0,,14174: SA AB 1 67 AC(D) H5,0.0,0.0,ST65,0.0,0.0,0.0,,0.0,"Neutral semi basic flux suitable for a weight range of wire combinations including multi layer welding in general construction with good cold tough properties down t40 degrees Celsius. 


Basicity according to Boniszewski:Grain size according DIN EN 760:
~1.73 20

",2.0,1900.5,550.0,420.0,0.0,"S355, S420, S460,  X65, X70, 15Mo3,  Hardox 400, Dilimax.",0.0,0.0,0.0,http://www.ceweld.nl/en/product/st65
3208,0.02,,25.0,0.1,,,,0.4,,4.0,9.5,0.0,,0.0,,0.35000000000000003,,0.0,,,,,,,,,,,,,,,,,,,,,,,,,,,,,,,,,,,,,,,,,,,,,,,,,0.0,0.0,0.0,28.0,A 5.9: ER 2594,0.0,0.0,"Used for pipe work and general fabrication in the offshore oil and gas and chemical process industries for welding SAF 2507, ASTM S32760 (ZERON 100),S32550 and S31260. It can also be used for welding duplex type 2205 Also suitable for cladding on standard steels. ",0.0,0.0,2.0,8556: SG-X2CrNiMoCuN 25 9 4,1.4409999999999998,0.0,,0.0,AW,190.0,170.0,,14343-A: G 25 9 4 L N,0.0,0.25,Super Duplex (2507),0.0,0.0,0.0,,0.0,2507 grade is characterized by excellent resistance to stress corrosion in chloridbearing environments and excellent resistance to pitting and crevice corrosion.,0.0,,860.0,660.0,0.0,"Welding wrought, forged or cast super duplex stainless steels for service in the as-welded Condition. Heterogeneous welding between super duplex stainless steels and dissimilar welds between other stainless and mild or low alloyed steels. Examples: UNS S32550 :UR 52 N, Ferralium 255, UNS S32520 :UR 52 N+, UNS S32750 :SAF 2507, UR 47 N+, UNS S32760 :ZERON 100, UNS 32760, UR 76 N, SM22Cr, SAF 2507, ASTM S32760 (ZERON 100), S32550 and S31260., It can also be used for welding duplex type 2205, 1.4460, 1.4462,1.4463,1.4515, 1.4517, 1.4507 URANUS 52N, SAF 25.07, GX 3 CrNiMoCuN 26-6-3, (1.4515), GX 3 CrNiMoCuN 26-6-3-3, (1.4517), 25% Cr Super Duplex steels SAF 25/07, S32750 1.4410 - 25Cr-7Ni-4Mo-0.28N SAF2507, NAS74N, S32760 1.4501 - 25Cr-7Ni-3.8Mo-0.7Cu-0.7W-0.25N, S32506 - SUS329J4L 25Cr-7Ni-3Mo-0.15N-0.2W NAS64 1.4507, S31803, S32205,",0.0,0.0,0.0,http://www.ceweld.nl/en/product/super-duplex-2507
3209,0.02,,25.0,0.1,,,,0.4,,4.0,9.5,0.0,,0.0,,0.35000000000000003,,0.0,,,,,,,,,,,,,,,,,,,,,,,,,,,,,,,,,,,,,,,,,,,,,,,,,0.0,0.0,0.0,28.0,A 5.9: ER 2594,0.0,0.0,"Used for pipe work and general fabrication in the offshore oil and gas and chemical process industries for welding SAF 2507, ASTM S32760 (ZERON 100),S32550 and S31260. It can also be used for welding duplex type 2205 Also suitable for cladding on standard steels. ",0.0,0.0,2.0,8556: SG-X2CrNiMoCuN 25 9 4,1.4409999999999998,0.0,,0.0,AW,190.0,170.0,,14343-A: W 25 9 4 NL,0.0,0.25,Super Duplex Tig (2507),0.0,0.0,0.0,,0.0,2507 grade is characterized by excellent resistance to stress corrosion in chloridbearing environments and excellent resistance to pitting and crevice corrosion.,0.0,,860.0,660.0,0.0,"Welding wrought, forged or cast super duplex stainless steels for service in the as-welded Condition. Heterogeneous welding between super duplex stainless steels and dissimilar welds between other stainless and mild or low alloyed steels. Examples: UNS S32550 :UR 52 N, Ferralium 255, UNS S32520 :UR 52 N+, UNS S32750 :SAF 2507, UR 47 N+, UNS S32760 :ZERON 100, UNS 32760, UR 76 N, SM22Cr, SAF 2507, ASTM S32760 (ZERON 100), S32550 and S31260., It can also be used for welding duplex type 2205, 1.4460, 1.4462,1.4463,1.4515, 1.4517, 1.4507 URANUS 52N, SAF 25.07, GX 3 CrNiMoCuN 26-6-3, (1.4515), GX 3 CrNiMoCuN 26-6-3-3, (1.4517), 25% Cr Super Duplex steels SAF 25/07, S32750 1.4410 - 25Cr-7Ni-4Mo-0.28N SAF2507, NAS74N, S32760 1.4501 - 25Cr-7Ni-3.8Mo-0.7Cu-0.7W-0.25N, S32506 - SUS329J4L 25Cr-7Ni-3Mo-0.15N-0.2W NAS64 1.4507, S31803, S32205,",0.0,0.0,0.0,http://www.ceweld.nl/en/product/super-duplex-tig-2507
3210,0.0,,0.0,0.0,,,,0.0,,0.0,0.0,0.0,,0.0,,0.0,,0.0,,,,,,,,,,,,,,,,,,,,,,,,,,,,,,,,,,,,,,,,,,,,,,,,,0.0,0.0,0.0,,5.31: FB3-F,0.0,0.0,,0.0,0.0,5.0,8511: F-SH1,,0.0,,0.0,,,,,1045: FH10,0.0,0.0,Super-Flux,0.0,0.0,0.0,,0.0,Superflux removes oxides and impurities from the surface during the heating process to obtain perfect bonding of the brazing filler metal. Superflux also reduces the surface tension and improves capillarity. After brazing flux residues can easily be removed mechanically or with a caustic soda solution.,1.0,,,,0.0,"Flux for silver brazing with a melting range from 450 till 800 degrees Celsius, for copper, brass, steel and stainless steel.",0.0,0.0,0.0,http://www.ceweld.nl/en/product/super-flux
3211,0.06,,25.5,0.0,,,,0.8,,5.0,9.0,0.03,,0.02,,0.525,,0.0,,,,,,,,,,,,,,,,,,,,,,,,,,,,,,,,,,,,,,,,,,,,,,,,,3.0,2.0,53.975,10.0,5.21: no class,0.0,0.0,"Wire can be used to weld ULTIMET wrought products and to overlay and clad carbon and low-alloy steels. The weld deposits harden very quickly by cold working. In addition, it is very easy to deposit a ""crack-free"" layer without a butter layer. The filler metal finish on the MIG wire is for a smooth feeding through welding equipment and reduces tip wear in contact tips.",0.015,0.0,2.0,CoCr26Ni9Mo5W,2.4681,0.0,,0.0,AW,,,,,0.0,0.075,ULTIMET Alloy Tig,0.0,0.0,0.0,,0.0,"ULTIMET wires easily produces cracfree weld deposits (ovematching weld overlays, weld inlays, and claddings)It is easier tot weld with ULTIMET wire than traditional cobalbased alloys, allowing multiple layer builups with no prheating neededULTIMET wire produces deposits wich harden quickly through peening, machining, power hammering, burnishing, or hard particle impingement. This hardness creates a tough, ductile, wea, corrosio, and higtemperature resistant surface. The hardness of 30% colworked wrought product is approximately RC50ULTIMET deposits exhibit extremely high resistance to metal to metal galling and seizingThe pitting resistance of ULTIMET alloy in chloride solutions is equal to that of HASTELLOY 22HS alloy, and is greater than that of 276 alloy.",0.0,,917.0,,0.0,"•Valve component overlay •""Make/break"" seal welds in threades unions •Weld overlays to marine riser tensioners, shafts, and larger hydraulic systems pistons •Weld overlay to u-bends, piping and valves used in conveying sour crudes containing abrasives •Slurry, rock, and acid tumblers & mixers •Impellers •Fiberglass manufacturing",0.0,0.0,0.0,http://www.ceweld.nl/en/product/ultimet-alloy-tig
3212,0.0,,0.0,0.0,,,,0.0,,0.0,0.0,0.0,,0.0,,0.0,,0.0,,,,,,,,,,,,,,,,,,,,,,,,,,,,,,,,,,,,,,,,,,,,,,,,,0.0,0.0,0.0,,5.31: FB3-F ,0.0,0.0,,0.0,0.0,5.0,8511: F-SH2,,0.0,,0.0,,,,,1045: FH10,0.0,0.0,Universal-Flux,0.0,0.0,0.0,,0.0,,1.0,,,,0.0,"Universal flux for brazing with brass and new silver alloy on copper, copper alloys, brass, steel, galvanised steel, working temperature from 550-800 degrees celsius.",0.0,0.0,0.0,http://www.ceweld.nl/en/product/universal-flux
3213,0.0,,0.0,0.0,,,,0.0,,0.0,0.0,0.0,,0.0,,0.0,,0.0,,,,,,,,,,,,,,,,,,,,,,,,,,,,,,,,,,,,,,,,,,,,,,,,,0.0,0.0,0.0,,FB4-D,0.0,0.0,,0.0,0.0,5.0,8511: F-SH1,,0.0,,0.0,,,,,1045: FH 10,0.0,0.0,Uten-Flux,0.0,0.0,0.0,,0.0,,1.0,,,,0.0,"Dark brown flux for brazing silver alloys offering a longer life during brazing, mainly used for brazing molybdenium and tungsten parts.",0.0,0.0,0.0,http://www.ceweld.nl/en/product/uten-flux
3214,0.0,,0.0,0.0,,,,0.0,,0.0,0.0,0.0,,0.0,,0.0,,0.0,,,,,,,,,,,,,,,,,,,,,,,,,,72.0,,,,,,,,,,,,,,,,,,,,,,,0.0,0.0,0.0,,no standard,0.0,0.0,,0.0,0.0,8.0,,,0.0,,1.0,,,,60.0,no standard,0.0,0.0,Wear disk  / plate Pro 6072,0.0,0.0,0.0,,0.0,"The Advantages of the Plate Pro 6072 Wear system:

10 times faster than overlay welding by SMAW
No delution with the basemetal and a full 60 HRc in the total thickness of the plate
no excessive heat that effects the basemetal or cause loose in strength
two times faster to apply compare to big overlay welded plates
50% weight reduction on operating system compare to overlay welded plates
Manageable size (150x100x5mm), easy to transport and easy to apply in all positions
More conveniant for the welder and suitable for more applications
Can be replaced individually when needed and also cut by normal flame
pattern allows spaces between the plates and offer more wear resistance

",0.0,,,,0.0,"Chutes, Slides, Buldozer track idler wheels, excavator buckets, screw conveyers, shovels, scraper blades, mixing paddles.",0.0,0.0,0.0,http://www.ceweld.nl/en/product/wear-disk-plate-pro-6072
3215,0.0,,0.0,93.0,,,,0.0,,0.0,0.0,0.0,,0.0,,0.0,,0.0,,,,,,,,,,,,,,,,,,,,,,,,,,120.0,,,,,,,,,,,,,,,,,,,,,,,0.0,0.0,0.0,,A 5.6: E CuSn-C,0.0,0.0,"Zibro is suitable for welding and overlaying copper and copper alloys, phosphor and tin –bronzes and copper blades in mechanical and plant engineering and also for shipbuilding. 
",0.0,0.0,3.0,1733: EL-CuSn 7    (8555: E 30-UM-100-CNR ),2.1025,0.0,,1.0,AW,,,,no standard,0.0,0.0,Zibro,0.0,0.0,0.0,,0.0,Ductile welding deposit with good sliding properties suitable for bearings etc.,2.0,150.0,280.0,120.0,7.0,"Tin brons alloy on bushing metal, copper, copper alloys, cast steels, bearing repair, art repair.",0.0,0.0,0.0,http://www.ceweld.nl/en/product/zibro
3216,0.03,,0.0,0.0,,,,0.0,,0.0,0.0,0.0,,0.0,,0.0,,0.0,,,,,,,,,,,,,,,,,,,,,,,,,,,,,,,,,,,,,,,,,,,,,,,,,0.0,0.0,0.0,16.0,A5.24: ER Zr 2,0.0,0.0,"Zirconium Zr 702 is used widely in many industries for process equipment. Major applications include pressure vessels, heat exchangers, piping, tanks, shafts, mixers, and other mechanical equipment; valves; pumps; spargers; trays; and tower packing",0.0,0.0,2.0,,,0.0,,0.0,AW,,,,,0.0,0.015,Zirconium Zr 702,0.0,0.0,0.0,,0.0,"Zirconium often is chosen for its resistance to corrosion from most organic and inorganic acids, salt solutions, strong alkalis, and some molten salts. It is especially suitable in many sulfuric, nitric, hydrochloric, and acetic acid applications. Backup Shielding. Backup shielding protects the molten root of the weld on the first pass and blankets the solidified weld during subsequent passes until the root surface temperature stays below 600 degrees F. Backup shielding also should be used on the back surface of sheet or plate less than 1/4 in. thick to prevent oxidation. Gas Requirements. Weldingrade argon (99.999 percent purity) usually is chosen for primary, secondary, and backup shielding, as well as for purging. Argon provides excellent arc stability, and because it is heavier than air, it blankets the weld and provides protection. Helium or argon/helium mixtures sometimes are used for torch shielding if added penetration is desired. Argon and helium mixtures also are occasionally employed for backup shielding and purging, in which helium's low density can effectively purge blind spaces. Gas Purity. Argon usually is purchased to 99.998 percent purity with a guarantee of less than 5 parts per million (PPM) oxygen, moisture, or total hydrocarbons. The dew point at the gas supply should not be more tha60 degrees F 51 degrees C).",0.0,,55.0,30000.0,0.0,"Welding Zirconium alloys in general but also for successfully weld zirconium to titanium, tantalum, niobium (columbium) and vanadium however the weld metal will be stringer and less ductile than the base metals.",0.0,0.0,0.0,http://www.ceweld.nl/en/product/zirconium-zr-702
3217,0.05,,19.0,0.0,,,,0.75,,0.0,10.0,0.0,,0.0,,1.0,,0.0,,,,,,,,,,,,,,,,,,,,,,,,,,,,,,,,,,,,,,,,,,,,,,,,,0.0,0.0,0.0,35.0,A 5.4: E 308H-16,0.0,0.0,"This electrode is suitable for welding un-stabilized austenitic stainless steel with low carbon content, suitable for working temperatures up to 730°C.",0.0,0.0,3.0,8556: E 19 9 R 23,1.4948,0.0,,0.0,AW,70.0,,,3581-A: E 19 9 RB 12,0.0,0.0,4316 H,0.0,0.0,0.0,,0.0,Compare to standard 4316 Ti the weld deposit has much higher temperature scalresistance up to 800°C due to the increased silicon conten.,2.0,300.0,550.0,350.0,0.0,"UNS S30409 : AISI :304H W.Nr : 1.4948 UNS S32109 : AISI :321H W.Nr : 1.4941 UNS S34709 : AISI :347H W.Nr : 1.4961, 1.4300, 1.4301, 1.4303, 1.4306, 1.4308, 1.4311, 1.4312, 1.4371, 1.4541, 1.4543, 1.4550, 1.4552, 1.4948",0.0,0.0,0.0,http://www.ceweld.nl/en/product/4316-h
