Repository: PrasannS/WeldingAnalysis

# Analyzing Weld Composite Material and Mechanial properties using statistical / machine learning approaches

## Webscraping

### The data for this projects was obtained via webscraping welding materials data from the following sites

- [Certilas Welding Products Dataset](https://certilas.nl/en/catalogue)
- [Lincoln Electric Welding Products Dataset](https://www.lincolnelectric.com/en-us/consumables/Pages/consumables.aspx)
- [Citrination Weld Composites Dataset](https://citrination.com/datasets/114194/show_search?searchMatchOption=fuzzyMatch)

This scraping was done through the combination of webscraping and data preprocessing using BeautifulSoup and Pandas. See

File: data/combined_data/200124_final_data.csv (part 37 of 37)
3218,3.0,,19.0,0.0,,,,1.25,,0.0,10.0,0.0,,0.0,,0.9,,0.0,,,,,,,,,,,,,,,,,,,,,,,,,,,,,,,,,,,,,,,,,,,,,,,,,0.0,0.0,0.0,35.0,A 5.4: E 308L-17,0.0,0.0,The electrode is suitable for welding corrosion-resistant Cr-Ni-steels with extremely low C-content at working temperatures up to 350° C.,0.0,0.0,3.0,8556:  E 19 9 LR 23,1.4316,0.0,,0.0,AW,65.0,,,3581-A: E 19 9 L R 12,0.0,0.0,4316 Ti,0.0,0.0,0.0,,0.0,The weld deposit is scalresistant up to approx. 800°C in normal atmosphere and oxidizing gases. The weld deposit is capable of taking a high polish ,2.0,300.0,575.0,161.5,0.0,"W.Nr: 1.4300, 1.4301, 1.4306, 1.4312, 1.4371, 1.4541, 1.4543, 1.4550, 1.4452 AISI: 202, 302, 304, 304 L, 305, 321, 347 ",0.0,0.0,0.0,http://www.ceweld.nl/en/product/4316-ti
3219,4.0,,23.0,0.0,,,,0.7000000000000001,,0.0,13.0,0.0,,0.0,,0.9,,0.0,,,,,,,,,,,,,,,,,,,,,,,,,,,,,,,,,,,,,,,,,,,,,,,,,58.4,0.0,0.0,30.0,A 5.4: E 309L-17,0.0,0.0,Joining heat resistant CrNi-steels of the same kind and also joining dissimilar metals such as steel to stainless steel. Cladding on low alloyed steels in case a 18/8 CrNi layer is required in the first layer. Scale resistant up to 1050°C.,0.0,0.0,3.0,8556:  E 23 12 LR 26,1.4332,0.0,,0.0,AW,47.0,,,3581-A: E 23 12 LR 32,0.0,0.0,4332 R,0.0,0.0,0.0,,0.0,High corrosion resistance and excellent weldability on both AC and DC+. The weld deposit can undergo a high polish due to the low carbon content. ,2.0,300.0,550.0,400.0,0.0,"W.Nrs: 1.4541, 1.4550, 1.4710, 1.4712, 1.4727, 1.4729, 1.4740, 1.4742, 1.4780, 1.4825, 1.4826, 1.4828, 1.4878 ",0.0,0.0,0.0,http://www.ceweld.nl/en/product/4332-r
3220,3.0,,22.0,0.0,,,,1.25,,0.0,12.0,0.0,,0.0,,0.0,,0.0,,,,,,,,,,,,,,,,,,,,,,,,,,,,,,,,,,,,,,,,,,,,,,,,,61.75,0.0,0.0,30.0,A 5.4: E 309L-26,0.0,0.0,Joining heat resistant CrNi-steels of the same kind and also joining dissimilar metals such as steel to stainless steel. Cladding on low alloyed steels in case a 18/8 CrNi layer is required in the first layer. Scale resistant up to 1050°C.,0.0,0.0,3.0,8556:  E 23 12 LR(B) 23,1.4332,0.0,,0.0,AW,55.0,,,EN 1600: E 23 12 LR 32,0.0,0.0,4332 Ti,0.0,0.0,0.0,,0.0,High corrosion resistance and excellent weldability on both AC and DC+. The weld deposit can undergo a high polish due to the low carbon content. ,2.0,300.0,550.0,400.0,0.0,"W.Nrs: 1.4541, 1.4550, 1.4710, 1.4712, 1.4727, 1.4729, 1.4740, 1.4742, 1.4780, 1.4825, 1.4826, 1.4828, 1.4878 ",0.0,0.0,0.0,http://www.ceweld.nl/en/product/4332-ti
3221,0.07,,0.9,0.0,,,,1.65,,0.85,2.6,0.0,,0.0,,0.5,,0.0,,,,,,,,,,,,,,,,,,,,,,,,,,,,,,,,,,,,,,,,,,,,,,,,,0.0,0.0,0.0,15.0,A 5.5: E 12018-G,0.0,0.0,"Designed for welding heat treated steels with yield strength >960 Mpa such as S960QL and TsTE960V in crane building, heavy lifting earth moving equipment etc.",0.0,0.0,3.0,8529: EY 89 75 Mn2Ni1CrMoB H5,,0.0,,0.0,AW,,47.0,,18275-A: E 89 4 ZB62 H5,0.0,0.0,12018-Mo,0.0,0.0,0.0,,0.0,"Basic electrode with excellent welding characteristics, recommended for welding fine grained similar alloyed high yield strength steel (> 960 Mpa) in case high impact values are required at sub zero temperatures. Hydrogen content (HD < 4 ml/100 g).",2.0,325.0,1050.0,0.0,0.0,"S960QL, TSTE 960V, Xabo 90, X96, Weldox 900 Weldox 1100, Domex 960, Domex Wear 360, XABO 90, StE890V, StE960TM, weldox 900, StE 890, S890QL1, A517, X120, StE 960, S960QL1, S1100 (till 12 mm)",0.0,0.0,0.0,http://www.ceweld.nl/en/product/12018-mo
3222,0.1,,18.0,0.0,,,,6.0,,0.0,8.0,0.0,,0.0,,1.1,,0.0,,,,,,,,,,,,,,,,,,,,,,,,,,,,,,,,,,,,,,,,,,,,,,,,,66.8,0.0,0.0,40.0,A 5.4: ~E 307 - 26,0.0,0.0,"Joining steels with difficult weldability, high plasticity and therefore very well suitable for buffer layers before hardfacing and welding dissimilar steels.",0.0,0.0,3.0,8556: E 18 8 6 Mn R 26,1.4369999999999998,0.0,,0.0,AW,70.0,,,3581-A: E 18 8 Mn R 53,0.0,0.0,4370 HLS,0.0,0.0,0.0,,0.0,Excelent weldabillity and scale and corrosion resistant up to 900°C. Extreme high ellongation and impact values for critical welding applications.,2.0,300.0,600.0,370.0,0.0,"Screening steels Tools steels* Low alloyed steels * Austenitic steels with Mn : type Z 120 M 12 Spring steels : 45S7*, 51S7*; 56SC7*, 45C4*, manganese steels, C45, dissimilar joint welding between steel and stainless steel such as: Armor plate, high carbon steels. Recommended for welding rails, crossing, crusher teeth, hammers and applications where rolling wear is required.",0.0,0.0,0.0,http://www.ceweld.nl/en/product/4370-hls
3223,0.15,,17.5,0.0,,,,6.0,,0.0,8.0,0.0,,0.0,,0.7000000000000001,,0.0,,,,,,,,,,,,,,,,,,,,,,,,,,300.0,,,,,,,,,,,,,,,,,,,,,,,67.65,0.0,0.0,37.0,A 5.4: E 307-15,0.0,0.0,"Joining steels with difficult weldability, high plasticity and therefore very well suitable for buffer layers before hardfacing and welding dissimilar steels..",0.0,0.0,3.0,8556: E 18 8 Mn B 20+,1.4369999999999998,0.0,,1.0,AW/SH,75.0,,,3581-A: E 18 8 Mn B 22,0.0,0.0,4370 Kb,0.0,0.0,0.0,,0.0,"Excellent weldabillity and scale and corrosion resistant up to 900°C. Extreme high elongation and impact values makes this electrode a excellent choice for critical welding applications.
 ",2.0,300.0,550.0,350.0,0.0,"Screening steels Tools steels* Low alloyed steels * Austenitic steels with Mn : type Z 120 M 12 Spring steels : 45S7*, 51S7*; 56SC7*, 45C4*, manganese steels, X120Mn12, 1.3401, C45, dissimilar joint welding between steel and stainless steel such as: Armor plate, high carbon steels. Recommended for welding rails, crossing, crusher teeth, hammers and applications where rolling wear is required.
 ",0.0,0.0,0.0,http://www.ceweld.nl/en/product/4370-kb
3224,0.1,,18.0,0.0,,,,6.0,,0.0,8.0,0.0,,0.0,,0.7000000000000001,,0.0,,,,,,,,,,,,,,,,,,,,,,,,,,300.0,,,,,,,,,,,,,,,,,,,,,,,67.2,0.0,0.0,40.0,A 5.4: E 307-16,0.0,0.0,"Joining steels with difficult weldability, high plasticity and therefore very well suitable for buffer layers before hardfacing and welding dissimilar steels..",0.0,0.0,3.0,8556: E 18 8 MnR26,1.4369999999999998,0.0,,1.0,AW/SH,70.0,,,3581-A: E 18 8 Mn RB 12,0.0,0.0,4370 Ti,0.0,0.0,0.0,,0.0,"Excellent weldabillity and scale and corrosion resistant up to 900°C. Extreme high elongation and impact values makes this electrode a excellent choice for critical welding applications.
 ",2.0,300.0,600.0,370.0,0.0,"Screening steels Tools steels* Low alloyed steels * Austenitic steels with Mn : type Z 120 M 12 Spring steels : 45S7*, 51S7*; 56SC7*, 45C4*, manganese steels, XMn120Mn12, 1.3401, C45, dissimilar joint welding between steel and stainless steel such as: Armor plate, high carbon steels. Recommended for welding rails, crossing, crusher teeth, hammers and applications where rolling wear is required.
 ",0.0,0.0,0.0,http://www.ceweld.nl/en/product/4370-ti
3225,0.06,,19.0,0.0,,,,1.25,,2.75,12.0,0.0,,0.0,,1.0,,0.0,,,,,,,,,,,,,,,,,,,,,,,,,,,,,,,,,,,,,,,,,,,,,,,,,0.0,0.0,0.0,36.0,A 5.4: E 316 H-16,0.0,0.0,The electrode is suitable for welding corrosion-resistant Cr-Ni-Mo steels for working temperatures up to 400° C.,0.0,0.0,3.0,8556: E 19 12 3 R 12,1.443,0.0,,0.0,AW,80.0,,,3581-A: E 19 12 3 RB 12,0.0,0.0,4430 H,0.0,0.0,0.0,,0.0,The weld deposit has higher temperature scalresistance then standard AISI 316.,2.0,300.0,585.0,330.0,0.0,"Heat resistant stainless steel with high carbon content, 316H.W.Nrs: 1.4401, 1.4404, 1.4410, 1.4435, 1.4436, 1.4571, 1.4573, 1.4580, 1.4583 AISI : 316, 316 L, 316 Ti, 316 Cb, D 316, 317 L",0.0,0.0,0.0,http://www.ceweld.nl/en/product/4430-h
3226,0.025,,19.0,0.0,,,,1.25,,2.75,12.0,0.0,,0.0,,0.7000000000000001,,0.0,,,,,,,,,,,,,,,,,,,,,,,,,,,,,,,,,,,,,,,,,,,,,,,,,64.275,0.0,0.0,35.0,A 5.4: E 316L-16,0.0,0.0,The electrode is suitable for welding corrosion-resistant Cr-Ni-Mo steels with extremely low C-content at working temperatures up to 350° C.,0.0,0.0,3.0,8556: E 19 12 3LR23,1.443,0.0,,0.0,AW,70.0,,,3581-A: E 19 12 3 L R 12,0.0,0.0,4430 Ti,0.0,0.0,0.0,,0.0,The weld deposit is scalresistant up to approx. 800°C in normal atmosphere and oxidizing gases. Extreme stable arc on both AC and DC+ with no spatter losses. The weld deposit is capable of taking a high polish.,2.0,300.0,550.0,320.0,0.0,"


1.4583 1.44351.44361.44041.44061.44081.44011.45711.45801.4406

X102CrNiMoNb 18 12X2CrNiMo 18 14 3 (TP)X4CrNiMo 17 13 3X2CrNiMo 17 12 2 (TP)-X 5 CrNiMo 19 11 2X4CrNiMo 17 12 2 (TP)X6CrNiMo 17 12 2X6CrNiMoNb 17 12 3X2CrNiMoN 17 12 3 (TP)
316Cb316L-316L316LN316H316316 Ti316Cb316LN
UNS S31640..UNS S31603UNS S31653.UNS S31600UNS S31635. 


 ",0.0,0.0,0.0,http://www.ceweld.nl/en/product/4430-ti
3227,0.03,,19.0,0.0,,,,1.25,,2.75,12.0,0.0,,0.0,,0.6000000000000001,,0.0,,,,,,,,,,,,,,,,,,,,,,,,,,,,,,,,,,,,,,,,,,,,,,,,,64.37,0.0,0.0,35.0,A 5.4: E 316L-17,0.0,0.0,The electrode is suitable for welding corrosion-resistant Cr-Ni-Mo steels with extremely low C-content at working temperatures up to 350° C.,0.0,0.0,3.0,8556: E19 12 3 LR 13,1.443,0.0,,0.0,AW,70.0,,,3581-A: E 19 12 3 L R 11,0.0,0.0,4430 Ti Fall,0.0,0.0,0.0,,0.0,The weld deposit is scalresistant up to approx. 800°C in normal atmosphere and oxidizing gases. The weld deposit is capable of taking a high polish. 4430Ti Fall is designed to weld in vertical down position (PG) and offers a fast freezing slag that makes it also very wel suited for vertical up (PF) position.,2.0,300.0,500.0,320.0,0.0,"


1.4583 1.44351.44361.44041.44061.44081.44011.45711.45801.4406

X102CrNiMoNb 18 12X2CrNiMo 18 14 3 (TP)X4CrNiMo 17 13 3X2CrNiMo 17 12 2 (TP)-X 5 CrNiMo 19 11 2X4CrNiMo 17 12 2 (TP)X6CrNiMo 17 12 2X6CrNiMoNb 17 12 3X2CrNiMoN 17 12 3 (TP)
316Cb316L-316L316LN316H316316 Ti316Cb316LN
UNS S31640..UNS S31603UNS S31653.UNS S31600UNS S31635. 


 ",0.0,0.0,0.0,http://www.ceweld.nl/en/product/4430-ti-fall
3228,0.03,,18.0,0.0,,,,3.5,,4.5,17.5,0.0,,0.0,,0.8,,0.0,,,,,,,,,,,,,,,,,,,,,,,,,,,,,,,,,,,,,,,,,,,,,,,,,55.55,0.0,0.0,25.0,A 5.4: E 317L-17,0.0,0.0,"For welding stabilized and un-stabilized CrNiMo(N) type of steels with high corrosion resistance. Also suitable for dissimilar welds between steel and stainless steel or dissimilar stainless steels. Mainly used in chemical, paper and cotton industry",0.0,0.0,3.0,8556: E9-UM-300-CKR,1.444,0.0,,0.0,AW,55.0,,,3581-A: E 18 16 5 N L R 12,0.0,0.12,4440 AC,0.0,0.0,0.0,,0.0,"High mechanical properties and excellent weldabillity, corrosion resistance is better than AISI 316 due to the high Mo. content. Suitable for use up to 400°C. The weld deposit is non magnetic.",1.0,350.0,580.0,400.0,0.0,"Designed for joining corrosionresistant CrNiMoN steel as well as for austenitic-ferritic joints.
W.Nrs:1.3941, 1.3952, 1.3953, 1.3955, 1.3958, 1.4406, 1.4429, 1.4435, 1.4438, 1.4439, 1.446, 1.448, 1.449",0.0,0.0,0.0,http://www.ceweld.nl/en/product/4440-ac
3229,0.03,,19.0,0.0,,,,3.25,,2.8,15.25,0.0,,0.0,,0.9,,0.0,,,,,,,,,,,,,,,,,,,,,,,,,,,,,,,,,,,,,,,,,,,,,,,,,58.77,0.0,0.0,35.0,A 5.4: ,0.0,0.0,"The electrode is suitable for welding corrosion-resistant Cr-Ni-Mo steels, austenitic steels, non-magnetic, cast steels and cold tough steels.",0.0,0.0,3.0,8556: E 18 15 3 LR 23,1.4455,0.0,,0.0,AW,,,45.0,3581-A: EZ 20 16 3 Mn 3 LR 32,0.0,0.0,4455 Ti,0.0,0.0,0.0,,0.0,Extreme stable arc on both AC and DC+ with no spatter losses. The slag is self lifting and leaves a fine rippled shiny surface.,2.0,300.0,640.0,440.0,0.0," 

 ",0.0,0.0,0.0,http://www.ceweld.nl/en/product/4455-ti
3230,0.02,,25.0,0.65,,,,1.1,,3.0,9.0,0.0,,0.0,,0.8,,0.0,,,,,,,,,,,,,,,,,,,,,,,,,,,,,,,,,,,,,,,,,,,,,,,,,59.665,0.6000000000000001,0.0,23.0,A 5.4: E 2593-26,0.0,0.0,"Welding wrought, forged or cast super duplex stainless steels for service in the
as-welded condition. Heterogeneous welding between super duplex stainless
steels and dissimilar welds between other stainless and mild or low alloyed steels",0.0,0.0,3.0,,1.4501,0.0,,0.0,AW,50.0,,,3581-A: E 25 9 3 N LR 32,0.0,0.165,4460 Cu,0.0,0.0,0.0,,0.0,Higher corrosion resistance then standard Duplex steels with also higher mechanical properties due to the addition of Nitrogen.,2.0,300.0,730.0,550.0,0.0,"Welding wrought, forged or cast super duplex stainless steels for service in the as-welded Condition. Heterogeneous welding between super duplex stainless steels and dissimilar welds between other stainless and mild or low alloyed steels. Examples: UNS S32550 :UR 52 N, Ferralium 255, UNS S32520 :UR 52 N+, UNS S32750 :SAF 2507, UR 47 N+, UNS S32760 :ZERON 100, UNS 32760, UR 76 N, SM22Cr, SAF 2507, ASTM S32760 (ZERON 100), S32550 and S31260., It can also be used for welding duplex type 2205, 1.4460, 1.4462,1.4463,1.4515, 1.4517, 1.4507 URANUS 52N, SAF 25.07, GX 3 CrNiMoCuN 26-6-3, (1.4515), GX 3 CrNiMoCuN 26-6-3-3, (1.4517), 25% Cr Super Duplex steels SAF 25/07, S32750 1.4410 - 25Cr-7Ni-4Mo-0.28N SAF2507, NAS74N, S32760 1.4501 - 25Cr-7Ni-3.8Mo-0.7Cu-0.7W-0.25N, S32506 - SUS329J4L 25Cr-7Ni-3Mo-0.15N-0.2W NAS64 1.4507, S31803, S32205,",0.0,0.0,0.0,http://www.ceweld.nl/en/product/4460-cu
3231,0.03,,22.0,0.0,,,,1.1,,3.05,9.5,0.0,,0.0,,0.35000000000000003,,0.0,,,,,,,,,,,,,,,,,,,,,,,,,,,,,,,,,,,,,,,,,,,,,,,,,0.0,0.0,0.0,25.0,A 5.4: E 2209-17,0.0,0.0,Used for pipe work and general fabrication in the offshore oil and gas and chemical process industries. Also suitable for cladding steels to obtain corrosion resistant layers..,0.0,0.0,3.0,8556:  E 22 9 3 L R 23,1.4462000000000002,0.0,,0.0,AW,50.0,,,3581-A: E 22 9 3 N L R 12,0.0,0.15,4462 Ti,0.0,0.0,0.0,,0.0,"A Rutile basic electrode for welding austenitiferritic stainless alloys of the 22% Cr, 5% Ni, 3% Mo types. 2209 has high general corrosion resistance. In media containing chloride and hydrogen sulphide, the alloy has a high resistance to intergranular corrosion, pitting and especially to stress corrosion. The alloy is used in a variety of applications across all industrial segments.
 ",2.0,300.0,690.0,480.0,0.0,"Duplex stainless steels, 1.4462, 1.4417, 1.4582, 1.4463, 1.4460, 1.4362, 1.4583, P235GH, P265GH, S255N, P295GH, S355NUNS S31803 : UR 45N & UR 45N+, 2205, SAF 2205 Fafer 4462, NKCr22, SM22Cr, Falc 223 UNS S32304 : UR 35 N SAF 2304",0.0,0.0,0.0,http://www.ceweld.nl/en/product/4462-ti
3232,0.025,,23.0,0.0,,,,1.6,,3.0,9.0,0.0,,0.0,,0.5,,0.0,,,,,,,,,,,,,,,,,,,,,,,,,,,,,,,,,,,,,,,,,,,,,,,,,0.0,0.0,0.0,26.0,A 5.9: ER 2209,0.0,0.0,Used for pipe work and general fabrication in the offshore oil and gas and chemical process industries. Also suitable for cladding steels to obtain corrosion resistant layers.,0.0,0.0,2.0,8556: SG X2CrNiMo 22 9 3,1.4462000000000002,0.0,,0.0,AW,80.0,,37.0,14343-A: G 22 9 3 N L ,0.0,0.14,2209 Duplex,0.0,0.0,0.0,,0.0,"A continuous, solid, corrosioresistant, duplex wire for welding austenitiferritic stainless alloys of the 22% Cr, 5% Ni, 3% Mo types. 2209 has high general corrosion resistance. In media containing chloride and hydrogen sulphide, the alloy has a high resistance to intergranular corrosion, pitting and especially to stress corrosion. The alloy is used in a variety of applications across all industrial segments.",0.0,,730.0,560.0,0.0,"Welding wrought, forged or cast duplex stainless steels in the as welded condition. Also suitable for dissimilar welding of low alloyed steels and common stainless steels, UNS S31803, S32205, UR 45N & UR 45N+, 2101, 2205, SAF 2205 Fafer 4462, NKCr22, SM22Cr, Falc 223 UNS S32304 : UR 35 N SAF 2304W.Nr:  1.4162, 1.4462, X2CrNiMoN 22 5 3, 1.4362, X2CrNiN 23 4,  1.4463, 1.4460, 1.4583",0.0,0.0,0.0,http://www.ceweld.nl/en/product/2209-duplex
3233,0.04,,25.0,0.7000000000000001,,,,1.2,,3.8,9.0,0.0,,0.0,,0.5,,0.0,,,,,,,,,,,,,,,,,,,,,,,,,,,,,,,,,,,,,,,,,,,,,,,,,58.76,0.8,0.0,25.0,A 5.4: E 2595-15,0.0,0.0,"Welding wrought, forged or cast super duplex stainless steels for service in the as-welded condition. Heterogeneous welding between super duplex stainless steels and dissimilar welds between other stainless and mild or low alloyed steels.",0.0,0.0,3.0,,1.4501,0.0,,0.0,AW,,,50.0,3581-A: E 25 9 4 N L N 2 2,0.0,0.2,4501 Kb,0.0,0.0,0.0,,0.0,"Ceweld 4501 Kb is a basic coated electrode with a fully alloyed core, the duplex weld deposit provides exellent resistant to pitting, chloride stress corrosion cracking and intercrystalline corrosion due to the high CrMo(N) content (Pitting index >40). Furthermore, the weld metal alloy is saltwateproof and offers high tensile strength, as a result of nitrogen being added to the alloy. ",2.0,250.0,750.0,600.0,0.0,"UNS S32550 :UR 52 N, Ferralium 255, UNS S32520 :UR 52 N+, UNS S32750 :SAF 2507, UR 47 N+, UNS S32760 :ZERON 100, UNS 32760, UR 76 N, SM22Cr, SAF 2507, ASTM S32760 (ZERON 100), S32550 and S31260., It can also be used for welding duplex type 2205, 1.4460, 1.4462,1.4463,1.4515, 1.4517, 1.4507 URANUS 52N, SAF 25.07, GX 3 CrNiMoCuN 26-6-3, (1.4515), GX 3 CrNiMoCuN 26-6-3-3, (1.4517), 25% Cr Super Duplex steels SAF 25/07, S32750 1.4410 - 25Cr-7Ni-4Mo-0.28N SAF2507, NAS74N, S32760 1.4501 - 25Cr-7Ni-3.8Mo-0.7Cu-0.7W-0.25N, S32506 - SUS329J4L 25Cr-7Ni-3Mo-0.15N-0.2W NAS64 1.4507, S31803, S32205,",0.0,0.0,0.0,http://www.ceweld.nl/en/product/4501-kb
3234,0.03,,20.0,1.5,,,,1.5,,4.5,25.0,0.0,,0.0,,0.5,,0.0,,,,,,,,,,,,,,,,,,,,,,,,,,,,,,,,,,,,,,,,,,,,,,,,,46.97,0.0,0.0,33.5,A 5.4: E 385-16,0.0,0.0,Designed for joining exceptional corrosion resistant CrNiMoCu- steels at temperatures from -196° C to 350° C.,0.0,0.0,3.0,8556: E 20 25 5CuLR23,1.4539,0.0,,0.0,AW,40.0,,,3581-A: E 20 25 5 Cu N L R 53,0.0,0.0,4539 Ti,0.0,0.0,0.0,,0.0,The weld deposit offers excellent corrosion resistance especially against Phosphor acid. The weld deposit is capable of taking a high polish,2.0,300.0,600.0,405.0,0.0,"W.Nrs: 1.4500, 1.4505, 1.4506, 1.4519, 1.4531, 1.4536, 1.4539, 1.4573, 1.4585, 1.4586, 4 NS N 08904
904L",0.0,0.0,0.0,http://www.ceweld.nl/en/product/4539-ti
3235,0.03,,19.0,0.0,,,,0.8,,0.0,10.0,0.0,,0.0,,0.8,,0.0,,,,,,,,,,,,,,,,,,,,,,,,,,,,,,,,,,,,,,,,,,,,,,,,,0.0,0.0,0.0,35.0,A 5.4: E 347–17,0.0,0.0,The electrode is suitable for welding austenitic corrosion-resistant stabilized Cr-Ni steels for working temperatures up to 400° C,0.0,0.0,3.0,8556: E 19 9 Nb R23,1.4551,0.0,,0.0,AW,50.0,,32.0,3581-A: E 19 9 Nb R 12,0.0,0.0,4551 Ti,69.37,0.0,0.0,,0.0,The weld deposit is scalresistant up to approx. 800°C in normal atmosphere and oxidizing gases. The weld deposit is capable of taking a high polish,2.0,300.0,540.0,380.0,0.0," 


1.43061.43011.45411.45501.45521.43121.45461.4311

X2CrNi 19 11X4CrNi 18 10X6CrNiTi 18 10X6CrNiNb 18 10G-X5CrNiNb 19 10G-X10CrNi 18 8X5CrNiNb 18 10X2CrNiN 18 10

(TP) 304L(TP) 304(TP) 321(TP) 347CF-8C, 302(TP) 302-


.⇒1.4303, 1.4308, 1.4310, 1.4312, 1.4319",0.0,0.0,0.0,http://www.ceweld.nl/en/product/4551-ti
3236,0.03,,19.0,0.0,,,,0.8,,2.75,12.0,0.0,,0.0,,0.8,,0.0,,,,,,,,,,,,,,,,,,,,,,,,,,,,,,,,,,,,,,,,,,,,,,,,,0.0,0.0,0.0,30.0,A 5.4: E 318-16,0.0,0.0,Developed for welding stabilized CrNi(N) and CrNiMo(N) types and cast steels (316Ti),0.0,0.0,3.0,8556: E 19 12 Nb R 23,1.4576,0.0,,0.0,AW,70.0,,32.0,3581-A E 19 12 3 Nb R 12,0.0,0.0,4576 Ti,64.62,0.0,0.0,,0.0,"Excellent corrosion resistance as needed in chemical industry up to 400°C and exceptional weldability with no spatter and self lifting slag.
 ",2.0,300.0,600.0,440.0,0.0,"

1.45811.44371.44011.45711.45801.45831.4436
G-X5CrNiMoNb 19 11 2G-X6CrNiMo 18 12X4CrNiMo 17 12 2X6CrNiMoTi 17 12 2X6CrNiMoNb 17 12 2X10-CrNiMoNb 18 12X3CrNiMo 17 13 3

--(TP)316316Ti316Cb318-



.⇒1.4301, 1.4541, 1.4550, 1.4404, 1.4435, 1.4473",0.0,0.0,0.0,http://www.ceweld.nl/en/product/4576-ti
3237,0.06,,25.0,0.0,,,,0.7000000000000001,,0.0,4.7,0.0,,0.0,,1.0,,0.0,,,,,,,,,,,,,,,,,,,,,,,,,,180.0,,,,,,,,,,,,,,,,,,,,,,,0.0,0.0,0.0,20.0,A 5.4: ~E 2504-17,0.0,0.0,Cap layers for joining refractory Cr-Al-Si steels. Cladding corrosion resistant overlays. Cladding heat resistant overlays up to 1150ºC. Cladding components in a sulphurous environment..,0.0,0.0,3.0,8556: E 25 4 MP R 23,1.482,0.0,,1.0,AW,,,,3581-A: E 25 5 R 32,0.0,0.0,4820 AC,0.0,0.0,0.0,,0.0,"Ceweld 4820 AC is an Aweldable fully corwire alloyed electrode for fabrication and repair welding on equal or similar, corrosion and hearesistant steels and steecastings. The weldeposit is on equal basmaterial scalresistant and, by reason of its low nickecontent, resistant against attack of sulphurous gases at higher temperatures up to 1150°C. When welding Ceweld 4820 AC low heainput is required as alloys of such chemistry are sensitive to embrittlement at 60800°C. The interpas temperature should not exceed 300°C.",1.0,350.0,700.0,500.0,0.0," 


W.Nr:1.47101.47451.47121.47621.47131.47731.47221.4776

EN ASTM/ACIG-X30CrSi6G-X40CrSi23 TP433X10CrSi6 502X10CrAl24 TP443X10CrAl7 502X8Cr30X10CrSi13G-X40CrSi29

W.Nr:1.47241.48201.47291.48211.47401.48221.47421.4823

EN ASTM/ACIX10CrAl13 TP405-CA15G-X12 CrSi 26 5G-X40CrSi13X20 CrNiSi 25 4 TP329G-X40CrSi17G-X40CrNi 25 4 TP329X10CrAl18 430B-TP430G-X40CrNiSi 27 4 TP329HC



 ",0.0,0.0,0.0,http://www.ceweld.nl/en/product/4820-ac
3238,3.0,,23.0,0.0,,,,0.8,,3.0,12.0,0.0,,0.0,,0.7000000000000001,,0.0,,,,,,,,,,,,,,,,,,,,,,,,,,,,,,,,,,,,,,,,,,,,,,,,,0.0,0.0,0.0,25.0,A 5.4: E 309MoL,0.0,0.0,Joining heat resistant CrNi-steels of the same kind and also joining dissimilar alloys such as steel to stainless steel. Cladding on low alloyed steels in case a 18/8/2 CrNiMo layer is required in the first layer.,0.0,0.0,3.0,8556:  E 23 12 LR 23,1.4829,0.0,,0.0,AW,47.0,32.0,,3581-A: E 22 12 R 3 2,0.0,0.0,4829 MoTi,0.0,0.0,0.0,,0.0,High corrosion resistance and excellent weldability on both AC and DC+. ,2.0,300.0,630.0,480.0,0.0,"disimilar welding of steel to stainless steels, heat resisting steels, W.Nrs: 1.4401, 1.4404, 1.4406, 1.4410, 1.4437, 1.4571, 1.4580 ",0.0,0.0,0.0,http://www.ceweld.nl/en/product/4829-moti
3239,0.25,,25.0,0.0,,,,0.0,,0.0,24.0,0.0,,0.0,,0.0,,0.0,,,,,,,,,,,,,,,,,,,,,,,,,,,,,,,,,,,,,,,,,,,,,,,,,49.7,0.0,0.0,10.0,A 5.4:,0.0,0.0,Joining and cladding of fully austenitic heat resistant CrNi-steels of the same kind and similar Cast steels.,0.0,0.0,3.0,8555: ,1.483,0.0,,0.0,AW,,,,3581-A: EZ 25 24 Nb B 32,0.0,0.0,4830 Kb,1.05,0.0,0.0,,0.0,"High corrosion resistance and excellent weldability on both AC and DC+. The weld deposit is scale resistant up to 1000ºC
 ",2.0,320.0,600.0,400.0,0.0,"W.Nr: 1.4855, 1.4845",0.0,0.0,0.0,http://www.ceweld.nl/en/product/4830-kb
3240,0.1,,24.5,0.0,,,,2.75,,0.0,20.0,0.0,,0.0,,0.6000000000000001,,0.0,,,,,,,,,,,,,,,,,,,,,,,,,,200.0,,,,,,,,,,,,,,,,,,,,,,,52.05,0.0,0.0,29.0,A 5.4: E 310-15,0.0,0.0,"Common applications include industrial furnaces, annealing chambers, fused salt treatment installations and boiler parts, as well as heat exchangers..",0.0,0.0,3.0,8556: E 25 20 R 26,1.4842,0.0,,1.0,AW,70.0,,32.0,3581-A: E 25 20 B 22,0.0,0.0,4842 Kb,0.0,0.0,0.0,,0.0,"For welding hearesistant austenitic steels of the 25% Cr, 20% Ni types. 4842 Kb has good general oxidation resistance, especially at high temperatures, due to its high Cr content. The alloy is fully austenitic and is therefore sensitive to hot cracking. The temperature limits for use under intermittent oxidation depend on cycle frequency. In general the alloy is heat resistant up to 1200°C. This alloy can withstand relatively severe thermic shock, and is superior to type 309 L.",2.0,320.0,600.0,410.0,0.0,"1.4823, 1.4826, 1.4828, 1.4832, 1.4840, 1.4841, 1.4846, 1.4848, 1.4837, 1.4710, 1.4713, 1.4724, 1.4726, 1.4742, 1.4745, 1.4762, 1.4845, 1.4849 heat resistant stainless steel, AISI 305, 310, 314, ASTM A297 HF, A297 HJ",0.0,0.0,0.0,http://www.ceweld.nl/en/product/4842-kb
3241,0.1,,25.0,0.0,,,,2.9,,0.0,20.0,0.0,,0.0,,0.5,,0.0,,,,,,,,,,,,,,,,,,,,,,,,,,200.0,,,,,,,,,,,,,,,,,,,,,,,0.0,0.0,0.0,29.0,A 5.4: E 310-16,0.0,0.0,"Common applications include industrial furnaces, annealing chambers, fused salt treatment installations and boiler parts, as well as heat exchangers..",0.0,0.0,3.0,8556: E 25 20 R 26,1.4842,0.0,,3.0,AW,70.0,,,3581-A: E 25 20 R 12,0.0,0.0,4842 Ti,0.0,0.0,0.0,,0.0,"For welding hearesistant austenitic steels of the 25% Cr, 20% Ni types. 4842 Ti has good general oxidation resistance, especially at high temperatures, due to its high Cr content. The alloy is fully austenitic and is therefore sensitive to hot cracking. The temperature limits for use under intermittent oxidation depend on cycle frequency. In general the alloy is heat resistant up to 1200°C. This alloy can withstand relatively severe thermic shock, and is superior to type 309 L.",2.0,300.0,600.0,410.0,0.0,"1.4823, 1.4826, 1.4828, 1.4832, 1.4840, 1.4841, 1.4846, 1.4848, 1.4837, 1.4710, 1.4713, 1.4724, 1.4726, 1.4742, 1.4745, 1.4762, 1.4845, 1.4849 heat resistant stainless steel,",0.0,0.0,0.0,http://www.ceweld.nl/en/product/4842-ti
3242,0.15,,22.0,0.0,,,,4.5,,0.0,33.5,0.0,,0.0,,0.30000000000000004,,0.0,,,,,,,,,,,,,,,,,,,,,,,,,,,,,,,,,,,,,,,,,,,,,,,,,38.5,0.0,0.0,25.0,A 5.4:,0.0,0.0,Joining and cladding high heat resistant CrNi-steels of the same kind and Cast steels in a low sulphourus invironment,0.0,0.0,3.0,8555:,1.485,0.0,,0.0,AW,50.0,,,14700: E Ni1,0.0,0.0,4850 Kb ,1.05,0.0,0.0,,0.0,High corrosion resistance and excellent weldability on both AC and DC+. The weld deposit is scale resistant up to 1050ºC,2.0,300.0,600.0,380.0,0.0,"


W.Nr:1.48761.48611.48591.49581.4959

DIN:G-X10NiCrNb 32 20X10NiCrAlTi 32 20X5NiCrAlTi 31 20X8NiCrAlTi 31 21-
UNS:N 08800N 08810N 08811-Alloy 800H


 ",0.0,0.0,0.0,http://www.ceweld.nl/en/product/4850-kb
3243,0.025,,23.0,0.0,,,,1.6,,3.0,9.0,0.0,,0.0,,0.5,,0.0,,,,,,,,,,,,,,,,,,,,,,,,,,,,,,,,,,,,,,,,,,,,,,,,,0.0,0.0,0.0,27.0,A 5.9: ER 2209,0.0,0.0,Used for pipe work and general fabrication in the offshore oil and gas and chemical process industries. Also suitable for cladding steels to obtain corrosion resistant layers.,0.0,0.0,2.0,8556: SG X2CrNiMo 22 9 3,1.4462000000000002,0.0,,0.0,AW,100.0,,37.0,14343-A: W 22 9 3 N L ,0.0,0.14,2209 Duplex Tig,0.0,0.0,0.0,,0.0,"A continuous, solid, corrosioresistant, duplex wire for welding austenitiferritic stainless alloys of the 22% Cr, 5% Ni, 3% Mo types. 2209 has high general corrosion resistance. In media containing chloride and hydrogen sulphide, the alloy has a high resistance to intergranular corrosion, pitting and especially to stress corrosion. The alloy is used in a variety of applications across all industrial segments.",0.0,,740.0,570.0,0.0,"Welding wrought, forged or cast duplex stainless steels in the as welded condition. Also suitable for dissimilar welding of low alloyed steels and common stainless steels, UNS S31803, S32205, UR 45N & UR 45N+, 2205, SAF 2205 Fafer 4462, NKCr22, SM22Cr, Falc 223 UNS S32304 : UR 35 N SAF 2304W.Nr: 1.4462, X2CrNiMoN 22 5 3, 1.4362, X2CrNiN 23 4,  1.4463, 1.4460, 1.4583",0.0,0.0,0.0,http://www.ceweld.nl/en/product/2209-duplex-tig
3244,0.4,,26.0,0.0,,,,1.0,,0.0,35.0,0.0,,0.0,,0.9,,0.0,,,,,,,,,,,,,,,,,,,,,,,,,,,,,,,,,,,,,,,,,,,,,,,,,0.0,0.0,0.0,8.0,A 5.4:,0.0,0.0,Joining and cladding high heat resistant CrNi-steels of the same kind and Cast steels in a low sulphourus invironment.,0.0,0.0,3.0,8555: E 9-UM-200 RZ,1.4853,0.0,,0.0,AW,,,,14700: ~E Ni1,0.0,0.0,4853 Kb,1.35,0.0,0.0,,0.0,"High corrosion resistance and excellent weldability on both AC and DC+. The weld deposit is scale resistant up to 1050ºC
 ",2.0,300.0,690.0,460.0,0.0,"1.4852, 1.4853  G-X 40 NiCrNb 35 25, 1.4857, G-X 40 NiCrSi 35 25, 1.4837, G-X40CrNiSi25-12, 1.4848, G-X40CrNiSi25--20, 1.4849, G-X40NiCr38-18, G-X40NiCrNb35-25, cast steels, HK40, HK45, UNS: J93503, J94204, N08705",0.0,0.0,0.0,http://www.ceweld.nl/en/product/4853-kb
3245,0.1,,22.0,0.0,,,,0.975,,0.1,11.0,0.0,,0.0,,1.0,,0.0,,,,,,,,,,,,,,,,,,,,,,,,,,,,,,,,,,,,,,,,,,,,,,,,,64.725,0.0,0.0,27.0,A 5.4:,0.0,0.0,Joining and cladding high heat resistant CrNi-steels of the same kind such as heat treatment equipment and chemical installations.,0.0,0.0,3.0,8555:,1.4893,0.0,,0.0,AW,,,,1600: E 22 12 R 32,0.0,0.1,4893 Kb (253MA),0.0,0.0,0.0,,0.0,"High corrosion resistance and excellent weldability on both AC and DC+. The weld deposit is scale and oxidation resistant up to 950ºC. Interpass temperature should be kept below 150ºC.
 ",2.0,250.0,590.0,360.0,0.0,"1.4828, 1.4829, 1.4893, 1.4835, UNS S30815, (Avesta) alloy 253MA, X15CrNiSi 20-23, X12 CrNi 22-12, X8CrNiSiN21-11, X9CrNiSiNCe21-11-2",0.0,0.0,0.0,http://www.ceweld.nl/en/product/4893-kb-253ma
3246,0.12,,0.0,0.0,,,,0.6000000000000001,,0.0,0.0,0.0,,0.0,,0.2,,0.0,,,,,,,,,,,,,,,,,,,,,,,,,,,,,,,,,,,,,,,,,,,,,,,,,0.0,0.0,0.0,22.0,A 5.1: E 6010,0.0,0.0,"Pipeline root welding, shipbuilding and repair, sheet piling",0.0,0.0,3.0,8575: E 43 54 C4,,0.0,,0.0,AW,,47.0,,2560-A: E 38 3  C 11,0.0,0.0,6010,0.0,0.0,0.0,,0.0,6010 is a cellulose coated all positional pipe welding electrode designed especially for vertical down root pass welding on D.C. negative polarity and for subsequent passes on D.C. positive polarity. Apart from its excellent welding and gap bridging characteristics 6010 offers a weld deposit with outstanding impact strength values and thus offers the benefit of more safety in field welding of pipelines.,0.0,,505.0,380.0,0.0,"St:37.2, 44.2, 37.3, 52.3, St 37.0, 52.0, 37.4, 52.4, 35.8, 45.8 H1, H11, StE 210.7, 360.7 X42, X60, A-D
 ",0.0,0.0,0.0,http://www.ceweld.nl/en/product/6010
3247,0.08,,0.0,0.0,,,,0.6000000000000001,,0.0,0.0,0.0,,0.0,,0.4,,0.0,,,,,,,,,,,,,,,,,,,,,,,,,,,,,,,,,,,,,,,,,,,,,,,,,0.0,0.0,0.0,22.0,A 5.1: E 6013,0.0,0.0,This electrode is specially developed for maintenance and repair in shipbuilding and ship repair as also for similar jobs and or bad prepared seams in other constructions.,0.0,0.0,3.0,1913:E 43 22 R(C)3,,0.0,,0.0,AW,47.0,,,2560-A: E 38 0 RC 11,0.0,0.0,6013 Fall,0.0,0.0,0.0,,0.0,The weld puddle is amazingly fast freezing and therefore especially preferred in vertical down position with high speed and deep penetration. Due to the wood powder based coating the weld puddle is super fast freezing and therefore amazing results can be achieved on old and dirty or otherwise diluted plates.,1.0,120.0,535.0,360.0,0.0," 


Steel type:Unalloyed steels:Boiler plates:Pipe steels:-Shipbilding plates:Steel castings:Thin sheets:

DIN:St 33 to St 52.3HI, HII, 17 Mn4St 35 to St 52.4StE 210.7 to StE 360.7A, B, DGS-38 to GS-521623/1


W.Nr.:1.0035 to 1.05701.0345, 1.0425, 1.04811.0308 to 1.05811.0307 to 1.05821.0440, 1.0472, 1.04751.0416 to 1.0551-



 ",0.0,0.0,0.0,http://www.ceweld.nl/en/product/6013-fall
3248,0.1,,0.0,0.0,,,,0.5,,0.0,0.0,0.0,,0.0,,0.2,,0.0,,,,,,,,,,,,,,,,,,,,,,,,,,,,,,,,,,,,,,,,,,,,,,,,,0.0,0.0,0.0,24.0,A 5.1: E 6013,0.0,0.0,"Shipbuilding, construction, buildings, pipe welding",0.0,0.0,3.0,1913: E 43 43 RR (B) 7,,0.0,,0.0,AW,47.0,,,2560-A: E 35 2 RB 12,0.0,0.0,6013 Root,0.0,0.0,0.0,,0.0,Thick basirutile coated electrode for welding low alloyed steels with tensile strength up to 510 N/mm2. Recommended for root welding in pipelines due to excellent welding properties. The weld metal deposit has high mechanical properties and can be used for a wide range of materials.,1.0,140.0,535.0,380.0,0.0,"

Steel typesUnalloyed steelsBoiler platesPipe steels-Shipbilding platesSteel castingsFinegrained steels-
DIN:St 33 to St 52.3HI, HIII, 17Mn4St 35 to St 52.4StE 210.7 to StE 360.7A, B, D, EGS-38 to GS-52StE 255 to StE 355-
W.Nrs.1.0035 to 1.05701.0345, 1.0435, 1.0481,1.0308 to 1.05811.0307 to 1.05821.0440 to1.04761.0416 to 1.05511.0461 to 1.0562-


 ",0.0,0.0,0.0,http://www.ceweld.nl/en/product/6013-root
3249,0.08,,0.0,0.0,,,,0.5,,0.0,0.0,0.0,,0.0,,0.30000000000000004,,0.0,,,,,,,,,,,,,,,,,,,,,,,,,,,,,,,,,,,,,,,,,,,,,,,,,0.0,0.0,0.0,22.0,A 5.1: E 6012,0.0,0.0,"Shipbuilding, general construction, vessels, wagons, repair welding, pipe welding",0.0,0.0,3.0,1913: E 51 22RC3,,0.0,,0.0,AW,60.0,,,2560-A: E 38 0 RC 11,0.0,0.0,6013 S,0.0,0.0,0.0,,0.0,"6013S is a medium thick coated electrode for all kinds of steel structures and is particularly suited for welding jobs at poorly accessible points and badly prepared seams. The 6013S can be sued in all positions, in particular it is ideally suited for vertical down welds upto 3,2 mm. Viscous weld metal, hence good gap bridging. Easy slag removal and the electrodes can be bent very well to improve accessibility to hard to reach places.",1.0,120.0,500.0,360.0,0.0," 


Steel type:Unalloyed steels:Boiler plates:Pipe steels:-Shipbilding plates:Steel castings:Thin sheets:

DIN:St 33 to St 52.3HI, HII, 17 Mn4St 35 to St 52.4StE 210.7 to StE 360.7A, B, DGS-38 to GS-521623/1


W.Nr.:1.0035 to 1.05701.0345, 1.0425, 1.04811.0308 to 1.05811.0307 to 1.05821.0440, 1.0472, 1.04751.0416 to 1.0551-



 ",0.0,0.0,0.0,http://www.ceweld.nl/en/product/6013-s
3250,0.08,,0.0,0.0,,,,0.6000000000000001,,0.0,0.0,0.0,,0.0,,0.45,,0.0,,,,,,,,,,,,,,,,,,,,,,,,,,,,,,,,,,,,,,,,,,,,,,,,,0.0,0.0,0.0,22.0,A 5.1: E 6013,0.0,0.0,"Yacht building, wagon building, train, ship building, vessel, general constructions ",0.0,0.0,3.0,1913: E 51 22 RR 6,,0.0,,0.0,AW,47.0,,,2560-A: E 42 0 RR 12,0.0,0.0,6013 T,0.0,0.0,0.0,,0.0,"6013 T is a thick coated electrode for joining and surfacing steel structures of all kinds in mechanical engineering, body and wagon building, in the fabrication of vessels and containers, and in shipbuilding. The 6013 T is eminently weldable and possesses excellent welding properties in all positions except vertically down. Easy strike, no spatter losses. Very easy slag removal. Smooth, finely rippled seam surface and low fume.",2.0,140.0,560.0,360.0,0.0,"

DIN:Unalloyed steels:Boiler plates:Pipe steels:-Shipbilding plates:Steel castings:Thin sheets:

-St 33 to St 52.3HI, HII, 17 Mn4St 35 to St 52.4StE 210.7 to StE 360.7A, B, DGS-38 to GS-521623/1


W.Nr.:1.0035 to 1.05701.0345, 1.0425, 1.04811.0308 to 1.05811.0307 to 1.05821.0440, 1.0472, 1.04751.0416 to 1.0551



 ",0.0,0.0,0.0,http://www.ceweld.nl/en/product/6013-t
3251,0.03,,0.0,0.0,,,,0.42,,0.0,0.0,0.015,,0.012,,0.27,,0.0,,,,,,,,,,,,,,,,,,,,,,,,,,,,,,,,,,,,,,,,,,,,,,,,,0.0,0.0,0.0,24.0,A 5.1: E 6018-1 H4R,0.0,0.0,"Pipe work, shipbuilding, bufferlayers, vessel construction, difficult metallurchical joints, mechanical engineering.",0.0,0.0,3.0,,,0.0,,0.0,AW,200.0,,,2560-A: E 35 4 B 32 H5 ,0.0,0.0,6018 LC,0.0,0.0,0.0,,0.0,"Extremely crack resistant weld metal conditioned by the high basic slag. Low spatter loss, easy slag removal. Well suited for joining high carbon steels and when welding critical mixed base metal combinations. Ideal metallurgical choice for repair welding and production as well as for use as a buffer layer. Developed for repair welding of pipes using half shells or T split joints. Extreme low hydrogen content HD <3ml/100gr.",1.0,400.0,505.0,400.0,0.0,"

Materials
EN
ASTM


shipbuilding steels
A, B, D, AH 32 - EH 36
typical


unaloyed structural steels
S185 - S355
A285


boiler steels
P235GH-P355GH
A515


pipe steels
P235T1/T2
A516


fine grain structural steels
S255 - S355QL1
 


steels to API-standard
X 42 - X52


 ",0.0,0.0,0.0,http://www.ceweld.nl/en/product/6018-lc
3252,0.1,,0.0,0.0,,,,0.4,,0.5,0.0,0.0,,0.0,,0.15,,0.0,,,,,,,,,,,,,,,,,,,,,,,,,,,,,,,,,,,,,,,,,,,,,,,,,0.0,0.0,0.0,22.0,A 5.5: E 7010-A1,0.0,0.0,"7010 A 1 is our cellulosic electrode for the vertical down welding of hot and filler passes as well as for capping of higher strength pipe steels particularly for API grades X56X60 or DIN grades StE 360.7 TM/StE 385.7 TM. In general the electrode is suited for root passes, however, in most cases even on higher strength pipes our 6010 is preferred. ",0.0,0.0,3.0,8575: ,,0.0,,0.0,AW,47.0,,,2560-A: E 42 3 MoC 21,0.0,0.0,7010,0.0,0.0,0.0,,0.0,"Besides the excellent weld metal toughness properties it offers easy operation, and a concentrated intensive arc with deep penetration characteristics in order to ensure sound joint welds with good ray quality..",0.0,,550.0,420.0,0.0,"St:37.2, 44.2, 37.3, 52.3, H1, H11, 210.7, 290.7, 415.7 TM, 52.0, 37.4, 52.4, 35.8, 45.8, X42, X60, A-E StE",0.0,0.0,0.0,http://www.ceweld.nl/en/product/7010
3253,0.05,,0.0,0.0,,,,1.0,,0.0,0.0,0.0,,0.0,,0.65,,0.0,,,,,,,,,,,,,,,,,,,,,,,,,,,,,,,,,,,,,,,,,,,,,,,,,0.0,0.0,0.0,22.0,A 5.1: E 7016,0.0,0.0,"Repair welding, root runs, vessel, shipbuilding, construction buildings, fences, bridges",0.0,0.0,3.0,1913: E 51 43 B R 10,,0.0,,0.0,AW,,47.0,,2560-A: E 42 4 B 12 H10,0.0,0.0,7016,0.0,0.0,0.0,,0.0,Doublcoated semi basic CTOD tested electrode with excellent welding properties in difficult positions and high mechanical properties. It is particularly suited for poor welding machines with low open voltage on AC and DC+. Excellently suited for old and rusty material because of its stable and intensive arc. Well suited for root runs and in the maintenance and repair sector due to its absolute insensitiveness for rust or diluted base metals.Hydrogen content: <10ml/100gr weld metal.,1.0,380.0,575.0,420.0,0.0,"

Base metal
DIN
EN
ASTM


ShipbuildingUn alloyed steelBoiler steels-Pipe steels-Fine grain steelsAPI steels
A, B, D, AH 32 till EH 36St 33, St 37-2, St 52-3HI, HII, 17Mn4-St 35.8, St 45.8StE 210.7TM - StE 380.7TMStE 255 till StE 355X42
-P235GH, P265GH,P295GH-P235T1/T2 - P355NL210 - L380S255, S355, S420X42
A 131 / A 106A 515 / A 715A 283 / A 285A 414 / A 662A 372 / A 369A 210 / A 516A 255 / A 333A 350 / A 612


-W.Nrs:1.0035 to 1.0570, 1.0461 to 1.0562, 1.462 to 1.0565, 1.0345, 1.0425, 1.0481, 1.0308 to 1.0581, 1.0307 to 1.0582, 1.0440, 1.0472, 1.0475, 1.0476, 1.0416 to 1.0551",0.0,0.0,0.0,http://www.ceweld.nl/en/product/7016
3254,0.0,,0.0,96.275,,,,0.85,,0.0,0.0,0.0,,0.0,,2.875,,0.0,,,,,,,,,,,,,,,,,,,,,,,,,,80.0,,,,,,,,,,,,,,,,,,,,,,,0.0,0.0,0.0,,A 5.7: ER CuSi-A,0.0,0.0,"Brazing thin plates and or galvanized plates in the car industry and also for cladding CuMn, CuSiMn and CuZn alloys. Suitable for cladding cast iron and un- and low alloyed steels. Examples: Automobile industry, art work, cladding on steel, cast iron and copper alloys etc. 
",0.0,0.0,1.0,1733: SG-CuSi3,2.1461,0.0,,1.0,,,,,24373: Cu 6560,0.0,0.0, CuSi 3 Laser brazing -welding wire,0.0,0.0,0.0,0.5,0.0,"High quality alloyed copper wire designed for laser welding and brazingThe deposit is a CopperSilicon bronzeSound, pore free deposits on ferrous and noferrous base materialsExcellent corrosion resistance. ",0.0,,,350.0,0.0,"Joining thin steel plates and or galvanized plates in the car industry and also for cladding CuMn, CuSiMn and CuZn alloys. Suitable for cladding cast iron and un- and low alloyed steels.",0.0,0.0,0.0,http://www.ceweld.nl/en/product/cusi-3-laser-brazing-welding-wire
