Repository: PrasannS/WeldingAnalysis

# Analyzing Weld Composite Material and Mechanial properties using statistical / machine learning approaches

## Webscraping

### The data for this projects was obtained via webscraping welding materials data from the following sites

- [Certilas Welding Products Dataset](https://certilas.nl/en/catalogue)
- [Lincoln Electric Welding Products Dataset](https://www.lincolnelectric.com/en-us/consumables/Pages/consumables.aspx)
- [Citrination Weld Composites Dataset](https://citrination.com/datasets/114194/show_search?searchMatchOption=fuzzyMatch)

This scraping was done through the combination of webscraping and data preprocessing using BeautifulSoup and Pandas. See

File: data/final_data/02_23_welddata.csv (part 1 of 15)
,A5,AWS,Ag,Al,Applications,B,Be,C,Category,Co,Cr,Cu,DIN,DIN_W,Fe,HT_Temp,HT_Time,Hardness,Hardness_Scale,Heat_Treated_As,IE-20,IE-40,IE-60,ISO,Mg,Mn,Mo,N,Name,Nb,Nb+Ta,Ni,Ni+Co,Other,Others,P,Properties,Redry_Time,Redrying_Temp,Rm,Rp0,S,Si,Sn,Suitable_For,Ti,V,W,Zn,Zr,url
0,,A 5.7: ER CuSi-A,,,"Brazing thin plates and or galvanized plates in the car industry and also for cladding CuMn, CuSiMn and CuZn alloys. Suitable for cladding cast iron and un- and low alloyed steels. Examples: Automobile industry, art work, cladding on steel, cast iron and copper alloys etc. 
",,,,Laser welding wires,,,0.5,1733: SG-CuSi3,2.1461,,0.0,,80.0,1,,,,,24373: Cu 6560,,0.85,,, CuSi 3 Laser brazing -welding wire,,,,,0.5,,,"High quality alloyed copper wire designed for laser welding and brazingThe deposit is a CopperSilicon bronzeSound, pore free deposits on ferrous and noferrous base materialsExcellent corrosion resistance. ",0,,,350.0,,2.875,,"Joining thin steel plates and or galvanized plates in the car industry and also for cladding CuMn, CuSiMn and CuZn alloys. Suitable for cladding cast iron and un- and low alloyed steels.",,,,,,http://www.ceweld.nl/en/product/cusi-3-laser-brazing-welding-wire
1,12.0,A 5.9: ER 430H Mo,,,"Stainles steel shafts, steam valves, clutch surfaces from trucks, pistons, bearings, fan blades etc.",,,0.4,GMAW-GTAW Solid wires,,17.0,,8556: SG X 35CrMo17,1.4122,,0.0,,45.0,2,AW,,,,14343-A:,,0.7,1.1,,1.4122,,,0.5,,,,,"Solid welding wire that combines high hardness with very good corrosion resistance, shiny weld deposit with a little higher hardness than 1.4115. The weld deposit cannot be machined with normal cutting tools, grinding is possible. Hardness approximately 45 HRc. The deposit can be tempered.",0,,750.0,550.0,,0.5,,"X35CrMo17, Cast steels, hardfacing pumps, shafts, seats, steam valves etc.",,,,,,http://www.ceweld.nl/en/product/14122
2,22.0,A 5.1: E 6013,,,"Trucks, trailers, wagons, shipbuilding, yacht building, root runs in pipe welding, repair welding etc.",,,0.08,SMAW Stick Electrodes,,,,1913: E 51 32 RR(C)5,,,0.0,,,0,AW,47.0,,,2560-A: E 42 0 RC 11,,0.65,,,1000 S,,,,,,,,"1000 S is a medium thick coated electrode suitable for general construction and offers a very smooth seam surface. 1000 S is suitable for all positions; 2,5 mm can even be used in vertical down position. Medium fast freezing weld metal makes this electrode excellently suitable for root runs in vertical up position in pipe welding. The slag is self detaching and the special blue coating was developed to offer high resistance against moisture pick up.",1,140.0,560.0,420.0,,0.45,,"

DIN:Unalloyed steels:Boiler plates: Pipe steels:-Shipbilding plates:Steel castings: Thin sheets:

-St 33 to St 52.3HI, HII, 17 Mn4St 35 to St 52.4StE 210.7 to StE 360.7A, B, DGS-38 to GS-521623/1


W.Nr.:1.0035 to 1.05701.0345, 1.0425, 1.04811.0308 to 1.05811.0307 to 1.05821.0440, 1.0472, 1.04751.0416 to 1.0551



 ",,,,,,http://www.ceweld.nl/en/product/1000-s
3,19.0,A 5.5: E 10018-D2,,,Recommended for welding high yield strength steel (>600N/mm2) in case high impact values are required at sub zero temperatures. The ideal electrode for welding MUD pipes in offshore. (Meets NACE requirements) Pipeline according API standard ranging from X65 upto X80.,,,0.09,SMAW Stick Electrodes,,,,8529: EY 62 75 Mn1 MoB,,,0.0,,,0,AW/SR,,70.0,,18275-A: E 62 4 MnMo B 42 H5,,1.9,0.4,,10018-D2,,,,,,,0.025,"Basic electrode with excellent welding characteristics,  Hydrogen content (HD < 3 ml/100 g). Meets NACE requirements MR0175/ISO15152.",2,350.0,790.0,620.0,0.02,0.5,,"Designed for welding steels with yield strength >600N/mm2 in offshore as S550QL1, OPTIM 500ML, API: X70, X80, PAS 65 us, PAS 70 us, Dilimax 500, Dilimax 550, AISI 4130, 4140, 8630 and ASTM grades A182 Grade F22. ",,,,,,http://www.ceweld.nl/en/product/10018-d2
4,17.0,A 5.5: E 10018-G-H4,,,"Designed for welding steels with tensile strength >690N/mm2 in offshore, crane building, heavy transport, lifting etc. ",,,0.05,SMAW Stick Electrodes,,0.35,,8529: EY 62 77 Mn2NiMo B H5,,,580.0,2.0,,0,AW/SR/PWHT,110.0,69.0,47.0,18275-A: E 62 6 Mn2NiCrMo B 42 H5,,1.3,0.33,,10018-G,,,2.0,,,,0.025,"Mn, Ni, Cr and Mo alloyed basic electrode for welding low alloyed steels with tensile strength >690 N/mm2. Crack resistant and well suited for lotemperatures, ductility down t60°C. Preheating, interpass temperature and post weld treatment as required for the base metal. Hydrogen content: < 3 ml / 100 g weld metal.",1,400.0,690.0,620.0,0.025,0.35,,"S620, S550, Hardox, S620Ql1, S600MC, Naxtra 63, TStE620, Weldox 500, Hardox, Domex 460 MC, Domex 500 MC, Domex 550 MC, Domex 600 MC, Domex 650 MC, L480 - L550, X65 - X80, Hardox 400, XAR 400, Dilidur 400, 20MnCr65, 28CrMn43",,,,,,http://www.ceweld.nl/en/product/10018-g
5,17.0,A 5.5: E 11018-M-H4,,,"Designed for welding steels with high yield strength >690N/mm2 in offshore, crane building, heavy transport, lifting etc. ",,,0.06,SMAW Stick Electrodes,,0.35,,8529: EY 69 77 Mn2NiMo B H5,,,580.0,2.0,,0,AW/SR/PWHT,110.0,80.0,69.0,18275-A: E 69 6 Mn2NiCrMo B 42 H5,,1.5,0.35,,11018-H,,,2.05,,,,0.025,"Mn, Ni, Cr and Mo alloyed basic electrode for welding low alloyed steels with yield strength >690 N/mm2. Crack resistant and well suited for lotemperatures, ductility down t60°C. Preheating, interpass temperature and post weld treatment as required for the base metal. Hydrogen content: < 3 ml / 100 g weld metal. Ceweld 1101H is packed in the best in class multi layer vacuum pack to avoid costly and time consuming redrying of the electrodes.",1,400.0,770.0,6.0,0.025,0.375,,"Weldox 700, naxtra 70, S690, dilimax, S690QL1, S620, S550, Hardox, S620Ql1, S690QL1, S600MC, S700MC, Naxtra 63, Naxtra 70, Optim 700 mc plus, TStE620, TStE690, Weldox 500, Hardox, Domex 460 MC, Domex 500 MC, Domex 550 MC, Domex 600 MC, Domex 650 MC, Domex 700 MC,  L480 - L550, X65 - X80, Hardox 400, XAR 400, Dilidur 400, 20MnCr65, 28CrMn43.",,0.25,,,,http://www.ceweld.nl/en/product/11018-h
6,14.0,A 5.5: E 12018-G,,,"Designed for welding heat treated steels with yield strength upto 900 Mpa such as XABO 900, heavy lifting earth moving equipment etc.",,,0.06,SMAW Stick Electrodes,,0.75,,8529: EY 79 64 Mn2Ni1CrMoB H5,,,0.0,,,0,AW,,47.0,,18275-A: E 78 4 Mn2Ni1CrMo B42 H5,,1.6,0.6,,12018-G,,,2.4,,,,,"Basic electrode with excellent welding characteristics, recommended for welding fine grained similar alloyed high yield strength steel (< 900 Mpa) in case high impact values are required at sub zero temperatures. Hydrogen content (HD < 4 ml/100 g).",1,400.0,1030.0,7.0,,0.4,,"XABO 90, W.Nr.: 1.8925, Domex 700 MC",,,,,,http://www.ceweld.nl/en/product/12018-g
7,15.0,A 5.5: E 12018-G,,,"Designed for welding heat treated steels with yield strength >960 Mpa such as S960QL and TsTE960V in crane building, heavy lifting earth moving equipment etc.",,,0.07,SMAW Stick Electrodes,,0.9,,8529: EY 89 75 Mn2Ni1CrMoB H5,,,0.0,,,0,AW,,47.0,,18275-A: E 89 4 ZB62 H5,,1.65,0.85,,12018-Mo,,,2.6,,,,,"Basic electrode with excellent welding characteristics, recommended for welding fine grained similar alloyed high yield strength steel (> 960 Mpa) in case high impact values are required at sub zero temperatures. Hydrogen content (HD < 4 ml/100 g).",2,325.0,1050.0,0.0,,0.5,,"S960QL, TSTE 960V, Xabo 90, X96, Weldox 900 Weldox 1100, Domex 960, Domex Wear 360, XABO 90, StE890V, StE960TM, weldox 900, StE 890, S890QL1, A517, X120, StE 960, S960QL1, S1100 (till 12 mm)",,,,,,http://www.ceweld.nl/en/product/12018-mo
8,26.0,A 5.9: ER 2209,,,Used for pipe work and general fabrication in the offshore oil and gas and chemical process industries. Also suitable for cladding steels to obtain corrosion resistant layers.,,,0.025,GMAW-GTAW Solid wires,,23.0,,8556: SG X2CrNiMo 22 9 3,1.4462,,0.0,,,0,AW,80.0,,37.0,14343-A: G 22 9 3 N L ,,1.6,3.0,0.14,2209 Duplex,,,9.0,,,,,"A continuous, solid, corrosioresistant, duplex wire for welding austenitiferritic stainless alloys of the 22% Cr, 5% Ni, 3% Mo types. 2209 has high general corrosion resistance. In media containing chloride and hydrogen sulphide, the alloy has a high resistance to intergranular corrosion, pitting and especially to stress corrosion. The alloy is used in a variety of applications across all industrial segments.",0,,730.0,560.0,,0.5,,"Welding wrought, forged or cast duplex stainless steels in the as welded condition. Also suitable for dissimilar welding of low alloyed steels and common stainless steels, UNS S31803, S32205, UR 45N & UR 45N+, 2101, 2205, SAF 2205 Fafer 4462, NKCr22, SM22Cr, Falc 223 UNS S32304 : UR 35 N SAF 2304W.Nr:  1.4162, 1.4462, X2CrNiMoN 22 5 3, 1.4362, X2CrNiN 23 4,  1.4463, 1.4460, 1.4583",,,,,,http://www.ceweld.nl/en/product/2209-duplex
9,27.0,A 5.9: ER 2209,,,Used for pipe work and general fabrication in the offshore oil and gas and chemical process industries. Also suitable for cladding steels to obtain corrosion resistant layers.,,,0.025,GMAW-GTAW Solid wires,,23.0,,8556: SG X2CrNiMo 22 9 3,1.4462,,0.0,,,0,AW,100.0,,37.0,14343-A: W 22 9 3 N L ,,1.6,3.0,0.14,2209 Duplex Tig,,,9.0,,,,,"A continuous, solid, corrosioresistant, duplex wire for welding austenitiferritic stainless alloys of the 22% Cr, 5% Ni, 3% Mo types. 2209 has high general corrosion resistance. In media containing chloride and hydrogen sulphide, the alloy has a high resistance to intergranular corrosion, pitting and especially to stress corrosion. The alloy is used in a variety of applications across all industrial segments.",0,,740.0,570.0,,0.5,,"Welding wrought, forged or cast duplex stainless steels in the as welded condition. Also suitable for dissimilar welding of low alloyed steels and common stainless steels, UNS S31803, S32205, UR 45N & UR 45N+, 2205, SAF 2205 Fafer 4462, NKCr22, SM22Cr, Falc 223 UNS S32304 : UR 35 N SAF 2304W.Nr: 1.4462, X2CrNiMoN 22 5 3, 1.4362, X2CrNiN 23 4,  1.4463, 1.4460, 1.4583",,,,,,http://www.ceweld.nl/en/product/2209-duplex-tig
10,8.0,A 5.9:,,,Joining and cladding high heat resistant CrNi-steels of the same kind and Cast steels in a low sulphourus invironment.,,,0.45,GMAW-GTAW Solid wires,,26.0,,,1.4853,34.40000000000001,0.0,,,0,AW,,,,14343-A: G(Z) 25 35 Zr,,1.7,,,25-35Nb,1.35,,35.0,,,,,"Recommended for operating temperatures up to 1150° C in carburized losulphur combustion gas, e. g. reforming ovens in petrochemical plants.",0,,690.0,460.0,,1.1,,"1.4852, 1.4853, G-X 40 NiCrNb 35 25, 1.4857, G-X 40 NiCrSi 35 25, 1.4837, G-X40CrNiSi25-12, 1.4848, G-X40CrNiSi25--20, 1.4849, G-X40NiCr38-18, G-X40NiCrNb35-25, cast steels, HK40, HK45, UNS: J93503, J94204, N08705",,,,,,http://www.ceweld.nl/en/product/25-35nb
11,8.0,A 5.9:,,,Joining and cladding high heat resistant CrNi-steels of the same kind and Cast steels in a low sulphourus invironment.,,,0.4,GMAW-GTAW Solid wires,,26.0,,,1.4853,35.25999999999999,0.0,,,0,AW,,,,14343-A: WZ 25 35 Zr,,1.0,,,25-35Nb Tig,1.35,,35.0,,,,,,0,,690.0,460.0,,0.9,,"1.4852, 1.4853,  G-X 40 NiCrNb 35 25, 1.4857, G-X 40 NiCrSi 35 25, 1.4837, G-X40CrNiSi25-12, 1.4848, G-X40CrNiSi25--20, 1.4849, G-X40NiCr38-18, G-X40NiCrNb35-25, cast steels, HK40, HK45, UNS: J93503, J94204, N08705",0.09,,,,,http://www.ceweld.nl/en/product/25-35nb-tig
12,27.0,A 5.9: ER 25 9 4,,,"Welding austenitic-ferritic, stainless alloys of the 25% Cr, 7% Ni, 4% Mo, low C types. Welding wrought, forged or cast super duplex stainless steels for service in the as-welded Condition. Heterogeneous welding between super duplex stainless steels and dissimilar welds between other stainless and mild or low alloyed steels. The alloy is widely used in applications in which corrosion resistance is of the utmost importance. The pulp & paper industry, offshore and gas industry are areas of interest.
",,,0.025,GMAW-GTAW Solid wires,,25.0,,8556: SG X2CrNiMo 25 9 4,1.4409999999999998,,0.0,,,0,AW,65.0,55.0,,14343-A: G 25 9 4 N L,,1.2,3.7,0.2,2594 (Super Duplex),,,9.0,,,,,"2594 has high intergranulacorrosion, pitting and strescorrosion resistance with exceptinal mechanical strenght properties.",0,,900.0,700.0,,0.6,,"UNS S32550 :UR 52 N, Ferralium 255, UNS S32520 :UR 52 N+, UNS S32750 :SAF 2507, UR 47 N+, UNS S32760 :ZERON 100, UNS 32760, UR 76 N, SM22Cr, SAF 2507, ASTM S32760 (ZERON 100), S32550 and S31260.,It can also be used for welding duplex type 2205, 1.4460, 1.4462,1.4463,1.4515, 1.4517, 1.4507 URANUS 52N, SAF 25.07, GX 3 CrNiMoCuN 26-6-3, (1.4515), GX 3 CrNiMoCuN 26-6-3-3, (1.4517), 25% Cr Super Duplex steels SAF 25/07, S32750 1.4410 - 25Cr-7Ni-4Mo-0.28N SAF2507, NAS74N, S32760 1.4501 - 25Cr-7Ni-3.8Mo-0.7Cu-0.7W-0.25N, S32506 - SUS329J4L 25Cr-7Ni-3Mo-0.15N-0.2W NAS64 1.4507, S31803, S32205,",,,0.4,,,http://www.ceweld.nl/en/product/2594-super-duplex
13,26.0,A 5.9: ER 25 9 4,,,"Welding austenitic-ferritic, stainless alloys of the 25% Cr, 7% Ni, 4% Mo, low C types. Welding wrought, forged or cast super duplex stainless steels for service in the as-welded Condition. Heterogeneous welding between super duplex stainless steels and dissimilar welds between other stainless and mild or low alloyed steels. The alloy is widely used in applications in which corrosion resistance is of the utmost importance. The pulp & paper industry, offshore and gas industry are areas of interest.
",,,0.025,GMAW-GTAW Solid wires,,25.0,,8556: SG X2CrNiMo 25 9 4,1.4409999999999998,,0.0,,,0,AW,60.0,47.0,,14343-A: W 25 9 4 N L,,1.2,3.7,0.2,2594 Tig (Super Duplex),,,9.0,,,,,"2594 has high inter granulacorrosion, pitting and strescorrosion resistance with exceptional mechanical strength properties.",0,,780.0,620.0,,0.6,,"UNS S32550 :UR 52 N, Ferralium 255, UNS S32520 :UR 52 N+, UNS S32750 :SAF 2507, UR 47 N+, UNS S32760 :ZERON 100, UNS 32760, UR 76 N, SM22Cr, SAF 2507, ASTM S32760 (ZERON 100), S32550 and S31260.,It can also be used for welding duplex type 2205, 1.4460, 1.4462,1.4463,1.4515, 1.4517, 1.4507 URANUS 52N, SAF 25.07, GX 3 CrNiMoCuN 26-6-3, (1.4515), GX 3 CrNiMoCuN 26-6-3-3, (1.4517), 25% Cr Super Duplex steels SAF 25/07, S32750 1.4410 - 25Cr-7Ni-4Mo-0.28N SAF2507, NAS74N, S32760 1.4501 - 25Cr-7Ni-3.8Mo-0.7Cu-0.7W-0.25N, S32506 - SUS329J4L 25Cr-7Ni-3Mo-0.15N-0.2W NAS64 1.4507, S31803, S32205,",,,0.4,,,http://www.ceweld.nl/en/product/2594-tig-super-duplex
14,40.0,A 5.9: ER 307,,,"Buffer layers before hardfacing, dissimilar welding between steel and stainless steel, armor plate, exhaust systems (type 409, 304), high Manganese austenitic steel, heterogeneous welding, difficult to weld steels etc.",,,0.12,GMAW-GTAW Solid wires,,18.5,,8556: SG X15CrNiMn 18 8,1.4369999999999998,,0.0,,,0,AW,100.0,,,14343-A: G 18 8 MnSi,,6.5,,,307 Si,,,8.5,,,,0.025,"Corrosion resistance is equivalent to type 304, high mechanical properties and good weldability, work hardening and coltough t110°C. ",0,,600.0,360.0,0.025,0.8,,"Dissimilar welding between steel and stainless steel, armor plate, exhaust systems (type 409, 304), high Manganese austenitic steel, difficult to weld steels such as: 42CrMo4, C45, 42MnV7, tool steels, 1.3401, X120Mn12 etc.",,,,,,http://www.ceweld.nl/en/product/307-si
15,40.0,A 5.9: ER 307 (mod.),,,"Buffer layers before hardfacing, dissimilar welding between steel and stainless steel, armor plate, exhaust systems (type 409, 304), high Manganese austenitic steel, heterogeneous welding, difficult to weld steels etc.",,,0.12,GMAW-GTAW Solid wires,,18.5,,8556: SG X15CrNiMn 18 8,1.4369999999999998,,0.0,,,0,AW,100.0,,,14343-A: W 18 8 MnSi,,6.5,,,307 Si Tig,,,8.5,,,,,"Corrosion resistance is equivalent to type 304, high mechanical properties and good weldability, work hardening and coltough t110°C. ",0,,600.0,350.0,,1.0,,"Dissimilar welding between steel and stainless steel, armor plate, exhaust systems (type 409, 304), high Manganese austenitic steel, difficult to weld steels such as: 42CrMo4, C45, 42MnV7, tool steels, 1.3401, X120Mn12 etc.",,,,,,http://www.ceweld.nl/en/product/307-si-tig
16,37.0,A 5.9: ER 308L,,,"Boilers, agriculture, liquid storage tanks, food machinery, furniture. ",,,0.03,GMAW-GTAW Solid wires,,20.75,,8556: SG X2CrNi 19 9,1.4316,,0.0,,,0,AW,170.0,150.0,75.0,14343-A: W 19 9 L ,,1.75,0.75,,308 L Tig,,,10.0,,,,0.03,"308L has good general corrosion resistance. The alloy has a low carbon content, making it particularly recommended where there is a risk of intergranular corrosion.",0,,630.0,480.0,0.03,0.475,,"

W.Nr:   . 
1.4306, 1.4301, 1.4541, 1.4550, 1.4311, 1.4546, 1.4312, 1.4300, 1.4312, 1.4371, 1.4541, 1.4543, 1.4550, 1.4452


DIN.
X2CrNi 19 11 (TP), X4CrNi 18 10 (TP), X6CrNiTi 18 10 (TP), X6CrNiNb 18 10 (TP), X2CrNiN 18 10 (TP), X5CrNiNb 18 10, G-X10CrNi 18 8 (TP), 


AISI.
202, 302, 304L, 304, 305, 321, 347, 304 LNASTM A320 Grade B8C/D, 302 


 ",,,,,,http://www.ceweld.nl/en/product/308-l-tig
17,36.0,A 5.9: ER 308LSi,,,"Boilers, agriculture, liquid storage tanks, food machinery, furniture. ",,,0.03,GMAW-GTAW Solid wires,,20.75,,8556: SG X2CrNi 19 9,1.4316,,0.0,,,0,AW,110.0,70.0,45.0,14343-A: G 19 9 L Si,,1.75,0.75,,308 LSi,,,10.0,,,,0.03,"308LSi has good general corrosion resistance. The alloy has a low carbon content, making it particularly recommended where there is a risk of intergranular corrosion. The higher silicon content improves the welding properties such as wetting.",0,,620.0,460.0,0.03,0.825,,"

W.Nr:   . 
1.4306, 1.4301, 1.4541, 1.4550, 1.4311, 1.4546, 1.4312, 1.4300, 1.4312, 1.4371, 1.4541, 1.4543, 1.4550, 1.4452


DIN.
X2CrNi 19 11 (TP), X4CrNi 18 10 (TP), X6CrNiTi 18 10 (TP), X6CrNiNb 18 10 (TP), X2CrNiN 18 10 (TP), X5CrNiNb 18 10, G-X10CrNi 18 8 (TP), 


AISI.
202, 302, 304L, 304, 305, 321, 347, 304 LNASTM A320 Grade B8C/D, 302 


 ",,,,,,http://www.ceweld.nl/en/product/308-lsi
18,37.0,A 5.9: ER 308LSi,,,"Boilers, agriculture, liquid storage tanks, food machinery, furniture. ",,,0.03,GMAW-GTAW Solid wires,,20.75,,8556: SG X2CrNi 19 9,1.4316,,0.0,,,0,AW,170.0,150.0,75.0,14343-A: W 19 9 L Si,,1.75,0.75,,308 LSi Tig,,,10.0,,,,0.03,"308LSi has good general corrosion resistance. The alloy has a low carbon content, making it particularly recommended where there is a risk of intergranular corrosion. The higher silicon content improves the welding properties such as wetting.",0,,630.0,480.0,0.03,0.825,,"

W.Nr:   . 
1.4306, 1.4301, 1.4541, 1.4550, 1.4311, 1.4546, 1.4312, 1.4300, 1.4312, 1.4371, 1.4541, 1.4543, 1.4550, 1.4452


DIN.
X2CrNi 19 11 (TP), X4CrNi 18 10 (TP), X6CrNiTi 18 10 (TP), X6CrNiNb 18 10 (TP), X2CrNiN 18 10 (TP), X5CrNiNb 18 10, G-X10CrNi 18 8 (TP), 


AISI.
202, 302, 304L, 304, 305, 321, 347, 304 LNASTM A320 Grade B8C/D, 302 


 ",,,,,,http://www.ceweld.nl/en/product/308-lsi-tig
19,35.0,A 5.9: ER 308 / 308H,,,"Welding stainless steel types with an alloy content between 16 to 21% Cr and 8 to 13 % Ni, with high carbon content. ",,,0.06,GMAW-GTAW Solid wires,,20.75,0.75,8556: SG 12CrNi 19 9,1.4948,,0.0,,,0,AW,80.0,,,14343-A: G 19 9 H,,1.75,0.5,,308H,,,10.0,,,,0.03,Higher temperature and scale resistance than standard (L) types.,0,,600.0,400.0,0.03,0.475,,"

UNS S30409UNS S32109UNS S34709--
AISI :304H AISI :321HAISI :347H-- 
W.Nr : 1.4948W.Nr : 1.4941W.Nr : 1.4961W.Nr : 1.4948W.Nr : 1.4850


X6CrNiNb 18-10, 18-11, X12CrNiTi 18-9",,,,,,http://www.ceweld.nl/en/product/308h
20,35.0,A 5.9: ER 308 / 308H,,,"Welding stainless steel types with an alloy content between 16 to 21% Cr and 8 to 13 % Ni, with high carbon content. ",,,0.06,GMAW-GTAW Solid wires,,20.75,0.75,8556: SG 12CrNi 19 9,1.4948,,0.0,,,0,AW,100.0,,,14343-A: W 19 9 H,,1.75,0.5,,308H Tig,,,10.0,,,,0.03,Higher temperature and scale resistance than standard (L) types.,0,,620.0,420.0,0.03,0.475,,"

UNS S30409UNS S32109UNS S34709--
AISI :304H AISI :321HAISI :347H-- 
W.Nr : 1.4948W.Nr : 1.4941W.Nr : 1.4961W.Nr : 1.4948W.Nr : 1.4850


X6CrNiNb 18-10, 18-11, X12CrNiTi 18-9",,,,,,http://www.ceweld.nl/en/product/308h-tig
21,25.0,A 5.9: ER 309,,,"Cladding on low alloyed steels in case a 18/8 CrNi layer is required in the first layer. Scale resistant up to 1050° C., Buffer layers before hard facing, cladding and joining of similar austenitic steels, specially recommended for use in oxidizing gasses with nitrogen and gasses containing small amounts of oxygen.",,,0.12,GMAW-GTAW Solid wires,,24.0,,8556: SG X12CrNi 24 12,1.4829,,0.0,,,0,AW,70.0,,,14343-A: G 22 12 H,,1.75,,,309 H,,,13.0,,,,,"High mechanical properties and very good weldability, suitable for high operating temperatures up to 1100°C. ",0,,625.0,400.0,,0.5,,"1.2780, 1.4541, 1.4550, 1.4712, 1.4724, 1.4742, 1.4825, X15CrNiSi20 12 (1.4828), G-X 40 CrNiSi20 9 (1.4826) ",,,,,,http://www.ceweld.nl/en/product/309-h
22,31.0,A 5.9: ~ER 309 LMo,,,"A continuous, solid, corrosion-resistant wire of the ''309LMo'' type. 309MoL is used for the overlay welding of unalloyed and low-alloyed steels and for welding dissimilar steels, such as 316L, to unalloyed and low-alloyed steels when Mo is essential.",,,0.03,GMAW-GTAW Solid wires,,24.0,0.75,8556: SG X12CrNiMo 24 12 3,1.4459,,0.0,,,0,AW,110.0,60.0,,14343-A: W 23 12 3 L,,1.75,2.5,,309 LMo Tig,,,13.0,,,,0.03,Excelent corrosion resistance against oxidising air upto 950ºC. Good resistance against hot cracking due to the high Mo. content.,0,,600.0,400.0,0.03,0.475,,"Buffer layers before hard facing, dissimilar joints between ferritic and austenitic steels and or other stainless steel types to standard carbon steel. Recommended for cladding on low alloyed steel in case AISI 316 is required as first layer.",,,,,,http://www.ceweld.nl/en/product/309-lmo-tig
23,37.0,A 5.9: ER 309 LSi,,,"Buffer layers before hard facing, dissimilar joints between ferritic and austenitic steels and or difficult to weld steels. ",,,0.03,GMAW-GTAW Solid wires,,24.0,0.75,8556: SG X2CrNi 24 12,1.4332,,0.0,,,0,AW,160.0,,90.0,14343-A: W 23 12 L Si,,1.75,0.75,,309 LSi Tig,,,13.0,,,,0.03,"High mechanical properties and very good weldability due to a ingreased silicon content, suitable for operating temperatures up to 300°C. ",0,,600.0,440.0,0.03,0.825,,"Buffer layers before hard facing, dissimilar joints between ferritic and austenitic steels and or difficult to weld steels such as: 42CrMo4, C45, 42MnV7, tool steels etc.",,,,,,http://www.ceweld.nl/en/product/309-lsi-tig
24,31.0,A 5.9: ~ER 309 LMo,,,"A continuous, solid, corrosion-resistant wire of the ''309LMo'' type. 309MoL is used for the overlay welding of unalloyed and low-alloyed steels and for welding dissimilar steels, such as 316L, to unalloyed and low-alloyed steels when Mo is essential.",,,0.03,GMAW-GTAW Solid wires,,24.0,0.75,8556: SG X12CrNiMo 24 12 3,1.4459,,0.0,,,0,AW,110.0,60.0,,14343-A: G 23 12 3 L,,1.75,2.5,,309LMo,,,13.0,,,,0.03,Excelent corrosion resistance against oxidising air upto 950ºC. Good resistance against hot cracking due to the high Mo. content.,0,,600.0,400.0,0.03,0.475,,"Buffer layers before hard facing, dissimilar joints between ferritic and austenitic steels and or other stainless steel types to standard carbon steel. Recommended for cladding on low alloyed steel in case AISI 316 is required as first layer.",,,,,,http://www.ceweld.nl/en/product/309lmo
25,37.0,A 5.9: ER 309 LSi,,,"Buffer layers before hard facing, dissimilar joints between ferritic and austenitic steels and or difficult to weld steels. ",,,0.03,GMAW-GTAW Solid wires,,24.0,,8556: SG X2CrNi 24 12,1.4332,,0.0,,,0,AW,160.0,,90.0,14343-A: W 23 12 L Si,,2.0,,,309LSi,,,13.0,,,,,"High mechanical properties and very good weldability due to a ingreased silicon content, suitable for operating temperatures up to 300°C. ",0,,600.0,440.0,,0.9,,"Buffer layers before hard facing, dissimilar joints between ferritic and austenitic steels and or difficult to weld steels such as: 42CrMo4, C45, 42MnV7, tool steels etc.",,,,,,http://www.ceweld.nl/en/product/309lsi
26,45.0,A 5.9: ER 310,,,"Common applications include industrial furnaces, annealing chambers, fused salt treatment installations and boiler parts, as well as heat exchangers.",,,0.1,GMAW-GTAW Solid wires,,26.0,0.3,8556: SG X12CrNi 25 20,1.4842,,0.0,,,0,AW,175.0,,60.0,14343-A: G 25 20 Mn,,1.8,0.3,,310,,,21.0,,,,,"Solid drawn ,corrosioresistant, chromiunickel wire for welding hearesistant austenitic steels of the 25% Cr, 20% Ni types. 310 has good general oxidation resistance, especially at high temperatures, due to its high Cr content. The alloy is fully austenitic and is therefore sensitive to hot cracking. The temperature limits for use under intermittent oxidation depend on cycle frequency. In no case shall a temperature of 1000°C be exceeded. This alloy can withstand relatively severe thermic shock, and is superior to type 309 L.",0,,590.0,3.0,,0.5,,"Heat resistant stainless steels: 1.4823, 1.4826, 1.4828, 1.4832, 1.4835, 1.4840, 1.4841, 1.4846, 1.4848, 1.4837, 1.4710, 1.4713, 1.4724, 1.4726, 1.4742, 1.4745, 1.4762, 1.4845, 1.4849, 253MA,X15CrNiSi 25 20, G-X40CrNiSi 25 12, G-X15CrNi 25 20",,,,,,http://www.ceweld.nl/en/product/310
27,42.0,A 5.9: ER 310LMo,,,The weld deposit has excellent low temperature toughness that makes it suitable for joining stainless steels for cryogenic service,,,4.5,GMAW-GTAW Solid wires,,,,,1.4466,,0.0,,170.0,3,AW,120.0,,100.0,14343-A: 25 22 2 N L,,22.0,,,310 LMo Tig,,,,,,,2.1,"310 LMo has been developed primarly to cope with the severe corrosion conditions existing in the urea industry. Therefore, this filler has excellent resistance to corrosion in ammonium carbamate and nitric acid",0,,580.0,335.0,0.13,25.0,,"Heat resistant stainless steels, UNS S31050, 1.4466, UNS S31603, 1.4435",,,,,,http://www.ceweld.nl/en/product/310-lmo-tig
28,35.0,A 5.4: E 310 Mo-16,,,"Ceweld 310Mo electrodes are primarily intended for welding the clad side of 316, 316L and 317 clad steels as well as other grades of molybdenum bearing stainless steels. Ceweld 310Mo electrodes are used for the resurfacing of digesters in the paper industry",,,0.1,SMAW Stick Electrodes,,23.0,,8556: E 25 22 2 NLB,1.4466,,0.0,,210.0,3,AW,70.0,,,3581-A: E 25 20 3 R 12,,1.75,2.5,,310 Mo,,,20.0,,,,,Ceweld 310Mo is a rutile basic electrode similar to Ceweld 4842 Ti but with molybdenum added for improved high temperature creep properties. The weld deposit is fully austenitic and corrosion resistant.,2,300.0,540.0,380.0,,0.5,,"1.4832, 1.4837, 1.4841, 1.4845, 1.4846, 1.4849, 1.4848, 1.4828, 1.4713, 1.4726, 1.4710, 1.4745, 1.4823 heat resisting stainless steel.",,,,,,http://www.ceweld.nl/en/product/310-mo
29,45.0,A 5.9: ER 310,,,"Common applications include industrial furnaces, annealing chambers, fused salt treatment installations and boiler parts, as well as heat exchangers.",,,0.1,GMAW-GTAW Solid wires,,26.0,0.3,8556: SG X12CrNi 25 20,1.4842,,0.0,,,0,AW,175.0,,60.0,14343-A: W 25 20 Mn,,1.8,0.3,,310 Tig,,,21.0,,,,,"Solid drawn ,corrosioresistant, chromiunickel wire for welding hearesistant austenitic steels of the 25% Cr, 20% Ni types. 310 has good general oxidation resistance, especially at high temperatures, due to its high Cr content. The alloy is fully austenitic and is therefore sensitive to hot cracking. The temperature limits for use under intermittent oxidation depend on cycle frequency. In no case shall a temperature of 1000°C be exceeded. This alloy can withstand relatively severe thermic shock, and is superior to type 309 L.",0,,590.0,3.0,,0.5,,"Heat resistant stainless steels: 1.4823, 1.4826, 1.4828, 1.4832, 1.4835, 1.4840, 1.4841, 1.4846, 1.4848, 1.4837, 1.4710, 1.4713, 1.4724, 1.4726, 1.4742, 1.4745, 1.4762, 1.4845, 1.4849, 253MAX15CrNiSi 25 20, G-X40CrNiSi 25 12, G-X15CrNi 25 20",,,,,,http://www.ceweld.nl/en/product/310-tig
30,,A 5.9: ER 310L,,,"Common applications include heavily oxidizing media such as pipes in preheaters, coolers and condensers in the chemical industry.",,,0.2,GMAW-GTAW Solid wires,,,,,1.4842,,0.0,,,0,AW,,,,14343-A: W 25 20 L,,24.0,,,310L,,,,,,,20.0,"310L has very good resistance to intergranular corrosion, pitting and stress corrosion cracking due to its high chromium and nickel contents.",0,,,,,1.6,,Heat resistant stainless steels,,,,,,http://www.ceweld.nl/en/product/310l
31,22.0,A 5.9: ER 312,,,"Buffer layers before hardfacing, armor plate, exhaust systems, high, Manganese austenitic steel, heterogeneous welding, difficult to weld and unknown steels.",,,0.15,GMAW-GTAW Solid wires,,30.0,0.75,8556: SG-X10CrNi 30 9,1.4337,,0.0,,240.0,1,AW,50.0,,,14343-A: G (W) 29 9,,1.75,0.75,,312,,,9.25,,,,0.03,"Scale resistance up to 1150ºC, crack and wear resistant, suitable for rebuilding wornout parts. Excelent corrosion resistance against high temperature liquid acids.",0,,800.0,640.0,0.03,0.475,,"Buffer layers, armor plate, 409, 304, difficult to weld steels such as:, 25CrMo4, 42CrMo4, 50CrMo4, 42MnV7, 1.7218, 1.7225, 1.7228, 1.7223, AISI: 4130, 4140, 4150, C45, C60, tool steel repairs etc..",,,,,,http://www.ceweld.nl/en/product/312
32,22.0,A 5.9: ER 312,,,"Buffer layers before hardfacing, armor plate, exhaust systems, high, Manganese austenitic steel, heterogeneous welding, difficult to weld and unknown steels.",,,0.15,GMAW-GTAW Solid wires,,30.0,0.75,8556: SG-X10CrNi 30 9,1.4337,,0.0,,240.0,1,AW,50.0,,,14343-A: W 29 9,,1.75,0.75,,312 Tig,,,9.25,,,,0.03,"Scale resistance up to 1150ºC, crack and wear resistant, suitable for rebuilding wornout parts. Excelent corrosion resistance against high temperature liquid acids.",0,,800.0,640.0,0.03,0.475,,"Buffer layers, armor plate, 409, 304, difficult to weld steels such as:, 25CrMo4, 42CrMo4, 50CrMo4, 42MnV7, 1.7218, 1.7225, 1.7228, 1.7223, AISI: 4130, 4140, 4150, C45, C60, tool steel repairs etc..",,,,,,http://www.ceweld.nl/en/product/312-tig
33,35.0,A 5.9: ER 316L,,,"The alloy is widely used in the chemical and food-processing industries, as well as in shipbuilding and various types of architectural structure.
",,,0.035,GMAW-GTAW Solid wires,,17.0,,8556: SG X2 CrNiMo 19.12,1.443,,0.0,,,0,AW,120.0,,55.0,14343-A: G 19 12 3 L,,1.5,2.5,,316 L,,,12.5,,,,0.045,,0,,620.0,440.0,0.03,0.75,,"


1.4583 1.44351.44361.44041.44061.44081.44011.45711.45801.4406

X102CrNiMoNb 18 12X2CrNiMo 18 14 3 (TP)X4CrNiMo 17 13 3X2CrNiMo 17 12 2 (TP)-X 5 CrNiMo 19 11 2X4CrNiMo 17 12 2 (TP)X6CrNiMo 17 12 2X6CrNiMoNb 17 12 3X2CrNiMoN 17 12 3 (TP)
316Cb316L-316L316LN316H316316 Ti316Cb316LN
UNS S31640..UNS S31603UNS S31653.UNS S31600UNS S31635. 


 ",,,,,,http://www.ceweld.nl/en/product/316-l-0
34,35.0,A 5.9: ER 316L,,,"The alloy is widely used in the chemical and food-processing industries, as well as in shipbuilding and various types of architectural structure.
",,,0.03,GMAW-GTAW Solid wires,,19.0,,8556: SG X2 CrNiMo 19.12,1.443,,0.0,,,0,AW,120.0,,55.0,14343-A: W 19 12 3 L,,1.75,2.5,,316 L Tig,,,12.5,,,,0.03,,0,,620.0,440.0,0.03,0.475,,"


1.4583 1.44351.44361.44041.44061.44081.44011.45711.45801.4406

X102CrNiMoNb 18 12X2CrNiMo 18 14 3 (TP)X4CrNiMo 17 13 3X2CrNiMo 17 12 2 (TP)-X 5 CrNiMo 19 11 2X4CrNiMo 17 12 2 (TP)X6CrNiMo 17 12 2X6CrNiMoNb 17 12 3X2CrNiMoN 17 12 3 (TP)
316Cb316L-316L316LN316H316316 Ti316Cb316LN
UNS S31640..UNS S31603UNS S31653.UNS S31600UNS S31635. 


 ",,,,,,http://www.ceweld.nl/en/product/316-l-tig
35,37.0,A 5.9: ER 316LSi,,,"The alloy is widely used in the chemical and food-processing industries, as well as in shipbuilding and various types of architectural structure.
",,,0.02,GMAW-GTAW Solid wires,,18.8,,8556: SG X2 CrNiMo 19.12,1.443,,0.0,,,0,AW,120.0,,55.0,14343-A: G 19 12 3 L Si,,1.7,2.6,,316 LSi,,,12.5,,,,,"316LSi offers good general corrosion resistance, particularly to corrosion in acid and chlorinated environments. The alloy has a low carbon content which makes it particularly recommended when there is a risk of intergranular corrosion. The higher silicon content improves the welding properties such as wetting and results in a bright seam. ",0,,620.0,440.0,,0.8,,"


1.4583 1.44351.44361.44041.44061.44081.44011.45711.45801.4406

X102CrNiMoNb 18 12X2CrNiMo 18 14 3 (TP)X4CrNiMo 17 13 3X2CrNiMo 17 12 2 (TP)-X 5 CrNiMo 19 11 2X4CrNiMo 17 12 2 (TP)X6CrNiMo 17 12 2X6CrNiMoNb 17 12 3X2CrNiMoN 17 12 3 (TP)
316Cb316L-316L316LN316H316316 Ti316Cb316LN
UNS S31640..UNS S31603UNS S31653.UNS S31600UNS S31635. 


 ",,,,,,http://www.ceweld.nl/en/product/316-lsi
36,37.0,A 5.9: ER 316LSi,,,"The alloy is widely used in the chemical and food-processing industries, as well as in shipbuilding and various types of architectural structure.
",,,0.02,GMAW-GTAW Solid wires,,18.8,,8556: SG X2 CrNiMo 19.12,1.443,,0.0,,,0,AW,120.0,,55.0,14343-A: W 19 12 3 L Si,,1.7,2.6,,316 LSi Tig,,,12.5,,,,,"316LSi offers good general corrosion resistance, particularly to corrosion in acid and chlorinated environments. The alloy has a low carbon content which makes it particularly recommended when there is a risk of intergranular corrosion. The higher silicon content improves the welding properties such as wetting and results in a bright seam. ",0,,620.0,440.0,,0.8,,"


1.4583 1.44351.44361.44041.44061.44081.44011.45711.45801.4406

X102CrNiMoNb 18 12X2CrNiMo 18 14 3 (TP)X4CrNiMo 17 13 3X2CrNiMo 17 12 2 (TP)-X 5 CrNiMo 19 11 2X4CrNiMo 17 12 2 (TP)X6CrNiMo 17 12 2X6CrNiMoNb 17 12 3X2CrNiMoN 17 12 3 (TP)
316Cb316L-316L316LN316H316316 Ti316Cb316LN
UNS S31640..UNS S31603UNS S31653.UNS S31600UNS S31635. 


 ",,,,,,http://www.ceweld.nl/en/product/316-lsi-tig
37,35.0,A 5.9: ER  316H,,,"Used for welding steam piping, superheater headers, furnace parts, some gas and steam engine turbine components, in the petro-chemical industry, in fossil and nuclear fuelled power stations.",,,0.06,GMAW-GTAW Solid wires,,19.0,0.3,8556: ~SG X5CrNiMo 19 11,1.4403,,0.0,,,0,AW,,,,14343-A: G 19 12 3 H,,1.75,2.5,,316H,,,12.5,,,,0.03,"316H is designed for welding 316/316H austenitic stainless steels operating at high temperatures (50800°C) under long term creep conditions. This filler metal can also be used for welding 321/321H and 347/347H grades in high temperature structural service. This is particularly important in thick highly restrained weldments, since the possibility of premature service failure by intergranular HAZ cracking is reduced by using more ductile weld metal rather than 347H.",0,,650.0,460.0,0.02,0.475,,"AISI 316, 316H, 347, 347H, 321, 321H, CF10M, BS 316S51, 316S52, 316S53, 316C16, 316C71, UNS S31609",,,,,,http://www.ceweld.nl/en/product/316h
38,35.0,A 5.9: ER  316H,,,"Used for welding steam piping, superheater headers, furnace parts, some gas and steam engine turbine components, in the petro-chemical industry, in fossil and nuclear fuelled power stations.",,,0.06,GMAW-GTAW Solid wires,,19.0,0.03,8556: SG X5CrNiMo 19 11,1.4403,,0.0,,,0,AW,,,,14343-A: W 19 12 3 H,,1.75,2.5,,316H TIG,,,12.5,,,,0.03,"316H is designed for welding 316/316H austenitic stainless steels operating at high temperatures (50800°C) under long term creep conditions. This filler metal can also be used for welding 321/321H and 347/347H grades in high temperature structural service. This is particularly important in thick highly restrained weldments, since the possibility of premature service failure by intergranular HAZ cracking is reduced by using more ductile weld metal rather than 347H.",0,,650.0,460.0,0.02,0.475,,"AISI 316, 316H, 347, 347H, 321, 321H, CF10M, BS 316S51, 316S52, 316S53, 316C16, 316C71, UNS S31609",,,,,,http://www.ceweld.nl/en/product/316h-tig
39,35.0,AWS A5.9: ER 316LMn,,,"Particularly suited for corrosion conditions in urea synthesis plants for welding work on steel X 2 CrNiMo 18 12 and for over-lay claddings of Type 1.4455.. 
Well suited for joining and cladding applications with matching and similar austenitic CrNi(N) and CrNiMo(Mn,N) steels/cast steel grades.",,,0.0225,GMAW-GTAW Solid wires,,20.25,,,1.4455,,0.0,,,0,AW,,,75.0,ISO  14343-A: G 20 16 3 Mn N L     ,,7.25,3.0,0.16499999999999998,316LMn,,,15.75,,,,,"Stainless steel with excelent resistance to intercrystalline corrosion and wet corrosion up to 350°C (662 °F). Corrosioresistance is similar to locarbon CrNiMo(Mn,N) steels/cast steel grades.Seawater resistant, good resistance to nitric acid, selective attack max. 200 μm.Non magnetic (permeability in field of 8000 A/m 1.01 max.).",0,,650.0,430.0,,0.45,,"1.4311, 1.4406, 1.4429, 1.4439, 1.3951, 1.3952, 1.3953, 1.3965, 1.6902, 1.6903, 1.6905, 1.5637, 1.5680
X2CrNiMoN17-13-3, X5CrNiN 19-9, X1CrNiMoTi 18-13-2, X8Ni9, 10CrNiTi18-10 and cryogenic 3,5-5% Ni-steels",,,,,,http://www.ceweld.nl/en/product/316lmn
40,35.0,AWS A5.9: ER 316LMn,,,"Particularly suited for corrosion conditions in urea synthesis plants for welding work on steel X 2 CrNiMo 18 12 and for over-lay claddings of Type 1.4455.. Well suited for joining and cladding applications with matching and similar austenitic CrNi(N) and CrNiMo(Mn,N) steels/cast steel grades.",,,0.0225,GMAW-GTAW Solid wires,,20.25,,,1.4455,,0.0,,,0,AW,,,75.0,ISO  14343-A: W 20 16 3 Mn N L     ,,7.25,3.0,0.16499999999999998,316LMn TIG,,,15.75,,,,,"Stainless steel with excelent resistance to intercrystalline corrosion and wet corrosion up to 350°C (662 °F). Corrosioresistance is similar to locarbon CrNiMo(Mn,N) steels/cast steel grades.Seawater resistant, good resistance to nitric acid, selective attack max. 200 μm.Non magnetic (permeability in field of 8000 A/m 1.01 max.).",0,,650.0,430.0,,0.45,,"1.4311, 1.4406, 1.4429, 1.4439, 1.3951, 1.3952, 1.3953, 1.3965, 1.6902, 1.6903, 1.6905, 1.5637, 1.5680
X2CrNiMoN17-13-3, X5CrNiN 19-9, X1CrNiMoTi 18-13-2, X8Ni9, 10CrNiTi18-10 and cryogenic 3,5-5% Ni-steels",,,,,,http://www.ceweld.nl/en/product/316lmn-tig
41,35.0,A 5.9: ER 317L,,,"For welding stabilized and un-stabilized CrNiMo(N) type of steels with high corrosion resistance. Also suitable for dissimilar welds between steel and stainless steel or dissimilar stainless steels. 317L has good resistance to general corrosion and pitting due to its high content of molybdenum. The alloy has a low carbon content which makes it particularly recommended when there is a risk of intergranular corrosion. The alloy is used in severe corrosion conditions such as in the petrochemical, pulp, cotton and paper industries.
",,,0.03,GMAW-GTAW Solid wires,,18.5,,8556: SG-X2CrNiMo 19 14 4,1.4453,,0.0,,,0,AW,65.0,,,14343-A: G 19 14 4 L ,,3.5,4.5,0.12,317L,,,13.5,,,,,"Austenitic, non magnetic stainless steel alloy with high mechanical properties and excellent weldabillity, corrosion resistance is better than AISI 316 due to the high Mo. content. Suitable for use up to 400°C ",0,,580.0,320.0,,0.3,,"1.4439, 1.4429, 1.4438, 1.4583, X2CrNiMoN 17 13 5, X2CrNiMoN 17 13 3, X2CrNiMo 18 15 4, X10CrNiMoNb 18 12, 317LN, (TP)316LN, 317L, non magnetic, ferrite free.",,,,,,http://www.ceweld.nl/en/product/317l
42,35.0,A 5.9: ER 317L,,,"For welding stabilized and un-stabilized CrNiMo(N) type of steels with high corrosion resistance. Also suitable for dissimilar welds between steel and stainless steel or dissimilar stainless steels. 317L has good resistance to general corrosion and pitting due to its high content of molybdenum. The alloy has a low carbon content which makes it particularly recommended when there is a risk of intergranular corrosion. The alloy is used in severe corrosion conditions such as in the petrochemical, pulp, cotton and paper industries.
",,,0.03,GMAW-GTAW Solid wires,,18.5,,8556: SG-X2CrNiMo 19 14 4,1.4453,,0.0,,,0,AW,90.0,,,14343-A: W Z 19 14 4 L ,,3.5,4.5,0.12,317L Tig,,,13.5,,,,,"Austenitic, non magnetic stainless steel alloy with high mechanical properties and excellent weldabillity, corrosion resistance is better than AISI 316 due to the high Mo. content. Suitable for use up to 400°C ",0,,580.0,380.0,,0.3,,"1.4439, 1.4429, 1.4438, 1.4583, X2CrNiMoN 17 13 5, X2CrNiMoN 17 13 3, X2CrNiMo 18 15 4, X10CrNiMoNb 18 12, 317LN, (TP)316LN, 317L, non magnetic, ferrite free.",,,,,,http://www.ceweld.nl/en/product/317l-tig
43,35.0,A 5.9: ER 318 Si,,,Developed for welding stabilized CrNi(N) and CrNiMo(N) types.,,,0.05,GMAW-GTAW Solid wires,,19.0,,8556: SG-X5CrNiMoNb 19 12,1.4576,,0.0,,,0,AW,100.0,,70.0,14343-A: G 19 12 3 Nb Si,,1.5,2.8,,318 Si,12.0,,13.0,,,,,Excellent corrosion resistance as needed in chemical industry up to 400°C and good weldability with excellent flowing properties due to the increased Silicon content,0,,615.0,460.0,,0.8,,"
