Repository: PrasannS/WeldingAnalysis

# Analyzing Weld Composite Material and Mechanial properties using statistical / machine learning approaches

## Webscraping

### The data for this projects was obtained via webscraping welding materials data from the following sites

- [Certilas Welding Products Dataset](https://certilas.nl/en/catalogue)
- [Lincoln Electric Welding Products Dataset](https://www.lincolnelectric.com/en-us/consumables/Pages/consumables.aspx)
- [Citrination Weld Composites Dataset](https://citrination.com/datasets/114194/show_search?searchMatchOption=fuzzyMatch)

This scraping was done through the combination of webscraping and data preprocessing using BeautifulSoup and Pandas. See

File: data/final_data/02_23_welddata.csv (part 2 of 15)
,A5,AWS,Ag,Al,Applications,B,Be,C,Category,Co,Cr,Cu,DIN,DIN_W,Fe,HT_Temp,HT_Time,Hardness,Hardness_Scale,Heat_Treated_As,IE-20,IE-40,IE-60,ISO,Mg,Mn,Mo,N,Name,Nb,Nb+Ta,Ni,Ni+Co,Other,Others,P,Properties,Redry_Time,Redrying_Temp,Rm,Rp0,S,Si,Sn,Suitable_For,Ti,V,W,Zn,Zr,url
1.45831.44041.44011.45711.45801.45811.44371.4406
X102CrNiMoNb 18 12X2CrNiMo 17 12 2X4CrNiMo 17 12 2X6CrNiMo 17 12 2X6CrNiMoNb 17 12 3G-X5CrNiMoNb 19 11 2G-X6CrNiMo 18 12X2CrNiMoN 17 12 3
316Cb(TP) 316L(TP) 316316 Ti316Cb--(TP)316LN                                        

",,,,,,http://www.ceweld.nl/en/product/318-si
44,35.0,A 5.9: ER 318 Si,,,Developed for Tig welding stabilized CrNi(N) and CrNiMo(N) types.,,,0.05,GMAW-GTAW Solid wires,,19.0,,8556: SG-X5CrNiMoNb 19 12,1.4576,,0.0,,,0,AW,100.0,,70.0,14343-A: W 19 12 3 Nb Si,,1.5,2.8,,318Si Tig,12.0,,13.0,,,,,Excellent corrosion resistance as needed in chemical industry up to 400°C and good weldability with excellent flowing properties due to the increased Silicon content,0,,615.0,460.0,,0.8,,"

1.45831.44041.44011.45711.45801.45811.44371.4406
X102CrNiMoNb 18 12X2CrNiMo 17 12 2X4CrNiMo 17 12 2X6CrNiMo 17 12 2X6CrNiMoNb 17 12 3G-X5CrNiMoNb 19 11 2G-X6CrNiMo 18 12X2CrNiMoN 17 12 3
316Cb(TP) 316L(TP) 316316 Ti316Cb--(TP)316LN                                        


 ",,,,,,http://www.ceweld.nl/en/product/318si-tig
45,,A 5.9: ER 320LR,,,,,,,GMAW-GTAW Solid wires,,,,8556: SG X CrNiMo 20 33 3,2.4659999999999997,,0.0,,,0,,,,,14343-A: G 20 33 3,,,,,320,,,,,,,,"Alloy 320 was designed specifically to withstand sulfuric acid. Its nickel, chromium, molybdenum and copper levels all provide excellent general corrosion resistance. Restricted carbon plus columbium stabilization permits welded fabrications to be used in corrosive environments, normally without posweld heat treatment. At 33% nickel, Alloy 320 has practical immunity to chloride stress corrosion cracking. This alloy is often chosen to solve SCC problems, which may occur with 316L stainless",1,,,,,,,"Alloy 20, Carpenter 20, 320",,,,,,http://www.ceweld.nl/en/product/320
46,15.0,A 5.9: ER 327 (~329),,,"Cap layers for joining refractory Cr-Al-Si steels, cladding corrosion resistant overlays, cladding heat resistant overlays up to 1100ºC, cladding components in a sulphurous environment.",,,0.1,GMAW-GTAW Solid wires,,25.5,,8556: X 12 CrNi 25 4,1.482,,0.0,,,0,,50.0,,,14343-A: G 25 4,,1.75,,,327,,,5.0,,,,,"High chromiualloyed welding wire (ER 32ER 329) based on a 25% Chromium and 4% Nickel deposit for cladding and joining components against corrosion, higheat and wear resistance Excellent weld metal quality and ray soundness, stable arc at high currents and good machinable deposit.",0,,650.0,450.0,,0.6,,"

W.Nr:1.47101.47451.47121.47621.47131.47731.47221.4776

EN ASTM/ACIG-X30CrSi6G-X40CrSi23 TP433X10CrSi6 502X10CrAl24 TP443X10CrAl7 502X8Cr30X10CrSi13G-X40CrSi29

W.Nr:1.47241.48201.47291.48211.47401.48221.47421.4823

EN ASTM/ACIX10CrAl13 TP405-CA15G-X12 CrSi 26 5G-X40CrSi13X20 CrNiSi 25 4 TP329G-X40CrSi17G-X40CrNi 25 4 TP329X10CrAl18 430B-TP430G-X40CrNiSi 27 4 TP329HC



 ",,,,,,http://www.ceweld.nl/en/product/327
47,15.0,A 5.9: ER 327 (~329),,,"Cap layers for joining refractory Cr-Al-Si steels, cladding corrosion resistant overlays, cladding heat resistant overlays up to 1100ºC, cladding components in a sulphurous environment.",,,0.1,GMAW-GTAW Solid wires,,25.5,,8556: X 12 CrNi 25 4,1.482,,0.0,,,0,,50.0,,,14343-A: W 25 4,,1.75,,,327 Tig,,,5.0,,,,,"High chromiualloyed welding wire (ER 32ER 329) based on a 25% Chromium and 4% Nickel deposit for cladding and joining components against corrosion, higheat and wear resistance Excellent weld metal quality and ray soundness, stable arc at high currents and good machinable deposit.",0,,650.0,450.0,,0.6,,"

W.Nr:1.47101.47451.47121.47621.47131.47731.47221.4776

EN ASTM/ACIG-X30CrSi6G-X40CrSi23 TP433X10CrSi6 502X10CrAl24 TP443X10CrAl7 502X8Cr30X10CrSi13G-X40CrSi29

W.Nr:1.47241.48201.47291.48211.47401.48221.47421.4823

EN ASTM/ACIX10CrAl13 TP405-CA15G-X12 CrSi 26 5G-X40CrSi13X20 CrNiSi 25 4 TP329G-X40CrSi17G-X40CrNi 25 4 TP329X10CrAl18 430B-TP430G-X40CrNiSi 27 4 TP329HC



 ",,,,,,http://www.ceweld.nl/en/product/327-tig
48,30.0,A 5.9: ER 347 Si,,,For welding stainless austenitic steels that are exposed to working temperatures up to 400°C.,,,0.04,GMAW-GTAW Solid wires,,19.5,,8556: SG X5CrNiNb 19 9,1.4551,,0.0,,,0,AW,80.0,,40.0,14343-A: G 19 9 Nb Si,,1.9,,,347 Si,,12.0,10.0,,,,,"The weld deposit is scalresistant up to approx. 800°C in normal atmosphere and oxidizing gases. The weld deposit is capable of taking a high polish.
Structure: Austenite with delta ferrite",0,,590.0,3.0,,0.7,,"

1.45411.45501.45521.43191.43061.4306 
X 6 CrNiTi 18 10X 6 CrNiNb 18 10G-X 5 CrNiNb 18 9X 5 CrNi 18 7X 2 CrNi 19 11G-X 2 CrNi 18 9 
1.43011.43031.43081.4310  1.4312-
X 5 CrNi 18 10X 5 CrNi 18 12G-X 6 CrNi 18 9X 12 CrNi 17 7G-X 10 CrNi 18 8-


AISI: 321, 347",,,,,,http://www.ceweld.nl/en/product/347-si
49,30.0,A 5.9: ER 347 Si,,,For welding stainless austenitic steels that are exposed to working temperatures up to 400°C.,,,0.04,GMAW-GTAW Solid wires,,19.5,,8556: SG X5CrNiNb 19 9,1.4551,,0.0,,,0,AW,80.0,,40.0,14343-A: W 19 9 Nb Si,,1.9,,,347 Si Tig,,12.0,10.0,,,,,"The weld deposit is scalresistant up to approx. 800°C in normal atmosphere and oxidizing gases. The weld deposit is capable of taking a high polish.
Structure: Austenite with delta ferrite",0,,590.0,3.0,,0.7,,"

1.45411.45501.45521.43191.43061.4306 
X 6 CrNiTi 18 10X 6 CrNiNb 18 10G-X 5 CrNiNb 18 9X 5 CrNi 18 7X 2 CrNi 19 11G-X 2 CrNi 18 9
1.43011.43031.43081.4310  1.4312-
X 5 CrNi 18 10X 5 CrNi 18 12G-X 6 CrNi 18 9X 12 CrNi 17 7G-X 10 CrNi 18 8-


AISI: 321, 347",,,,,,http://www.ceweld.nl/en/product/347-si-tig
50,8.0,A 5.9:,,,Joining and cladding high heat resistant NiCr-steels of the same kind and Cast steels in a low sulphourus invironment.,,,0.42,GMAW-GTAW Solid wires,,35.0,,,1.4889,16.189999999999984,0.0,,,0,AW,,,,14343-A: GZ 35 45 Nb,,0.8,,,35-45Nb,1.1,,45.0,,,,,,0,,660.0,460.0,,1.4,,"(centrifugal- and mould cast parts), such as G X-45NiCrNbSiTi 45 35.",0.09,,,,,http://www.ceweld.nl/en/product/35-45nb
51,8.0,A 5.9:,,,Joining and cladding high heat resistant NiCr-steels of the same kind and Cast steels in a low sulphourus invironment.,,,0.42,GMAW-GTAW Solid wires,,35.0,,,1.4889,16.189999999999984,0.0,,,0,AW,,,,14343-A: W 35 45 Nb,,0.8,,,35-45Nb Tig,1.1,,45.0,,,,,"The weld deposit is applicable in a low sulphur, carbon enriching atmosphere up to 1175° C and has an excellent creep strength and a good resistance against carburization and oxidation.",0,,660.0,460.0,,1.4,,"(centrifugal- and mould cast parts), such as G X-45NiCrNbSiTi 45 35.",0.09,,,,,http://www.ceweld.nl/en/product/35-45nb-tig
52,15.0,A 5.4: E 410-25,,,"This alloy can be used for welding martensitic-ferritic steels , steel castings and for hardfacing exhaust valves.",,,0.1,SMAW Stick Electrodes,,13.0,,1913: E 4009,1.4009,86.2,840.0,2.0,180.0,1,,,,,3581-A: E 13 B 42,,0.7,,,4009 Ti,,,,,,,,,2,320.0,650.0,450.0,,,,"X6Cr13 -1.4000, X6CrAl13 - 1.4002, X10Cr13 - 1.4006, X15Cr13 - 1.4024, Steel castings: G-X10Cr13 – 1.4006, martensitic steel, cast steel, cladding exhaust valves",,,,,,http://www.ceweld.nl/en/product/4009-ti
53,,A 5.1: E 430-15,,,Joining and cladding 17% Chromium alloys and cladding components where heat and corrosion resistance is required. The weld deposit can sustain working temperatures up to 450° C. and will offer scale resistance up to 950° C. Preheating is recommended at 250° C and stress relieving at 800° C in case it is allowed for the base metal,,,0.1,SMAW Stick Electrodes,,17.0,,E 4015 HL-Kb,1.4015,,800.0,1.0,240.0,1,AW/SR,,,,3581-A: E 17 R 52,,0.7,1.0,,4015 HL-Kb,,,0.5,,,,,High deposition rate and excellent weldability on DC+. ,2,300.0,,,,,,"1.4057, 1.4740, 1.4742, 1.4059, 1.4741, Steam valves, pumps etc",,,,,,http://www.ceweld.nl/en/product/4015-hl-kb
54,,A 5.9: ER 409Nb,,,Used to weld Type 409 and 409Ti base materials,,,0.08,GMAW-GTAW Solid wires,,12.0,0.04,,1.4009,,0.0,,,0,AW,,,,14343-B: SS 409 Nb,,0.8,0.5,,409Nb Tig,0.075,,0.6,,,,0.04,,0,,,,0.03,1.0,,409 and 409Ti materials,,,,,,http://www.ceweld.nl/en/product/409nb-tig
55,,A 5.9: ER 410,,,"Overlay of carbon and low-alloy steels for resistance to corrosion, erosion, or abrasion. 410 has higher hardness and is used in valve seats to obtain better galling resistance. Normally to obtain adequate ductility, preheat and post-weld heat-treatment are required.",,,0.12,GMAW-GTAW Solid wires,,12.75,0.4,8556: SG-X 8 Cr 14,1.4009,,0.0,,35.0,1,AW/PWHT,,,,14343-A: G Z 13,,0.6,0.75,,410,,,0.6,,,,,410 is a martensitic stainless steel that is heatreatable. It has a nominal weld metal composition of 12% Chromium. These weld deposits are aihardenable that can normally be heatreated after welding.,1,,,,,0.5,,"For welding or repairing 12% Cr air-hardenable stainless steels like types 410, 416, 420, 431 and cast C-15, W.Nr: 1.4008, 1.4000, 1.4006, X8Cr14, X6Cr13, X10Cr13 and cast steels. ",,,,,,http://www.ceweld.nl/en/product/410
56,,A 5.9: ER 410 NiMo,,,"Solid welding wire of the 12% Cr, 4.5% Ni, 0.5% Mo type. 410NiMo is used for welding similar martentsitic and martensitic-ferritic steels in different applications, such as hydro turbines.",,,0.03,GMAW-GTAW Solid wires,,13.0,,8556: SG-X3CrNi 13 4 ,1.4351,,0.0,,38.0,1,AW/PWHT,,,,14343-A: G 13 4,,0.7,0.5,,410 NiMo,,,4.7,,,,,,1,,,,,0.8,,"Water and steam turbine parts of the same kind, thermoshock and high heat resistant. 1.4313, 1.4002, (G)X5CrNi(Mo) 13 4, X6CrAl 13, Grade CA 6 NM.",,,,,,http://www.ceweld.nl/en/product/410-nimo
57,,A 5.9: ER 410 NiMo,,,"Solid welding wire of the 12% Cr, 4.5% Ni, 0.5% Mo type. 
410NiMo is used for welding similar martentsitic and martensitic-ferritic steels in different applications, such as hydro turbines.",,,0.03,GMAW-GTAW Solid wires,,13.0,,8556: SG-X3CrNi 13 4,1.4351,,0.0,,38.0,2,AW/PWHT,,,,14343-A: W 13 4,,0.7,0.5,,410 NiMo TIG,,,4.7,,,,,,1,,,,,0.8,,"Water and steam turbine parts of the same kind, thermoshock and high heat resistant. 1.4313, 1.4002, (G)X5CrNi(Mo) 13 4, X6CrAl 13, Grade CA 6 NM.
 ",,,,,,http://www.ceweld.nl/en/product/410-nimo-tig
58,,A 5.9: ER 410,,,"Overlay of carbon and low-alloy steels for resistance to corrosion, erosion, or abrasion. 410 has higher hardness and is used in valve seats to obtain better galling resistance. Normally to obtain adequate ductility, preheat and post-weld heat-treatment are required.",,,0.12,GMAW-GTAW Solid wires,,12.75,0.4,8556: SG-X 8 Cr 14,1.4009,,0.0,,35.0,1,AW/PWHT,,,,14343-A: W Z 13,,0.6,0.75,,410 Tig,,,0.6,,,,,410 is a martensitic stainless steel that is heatreatable. It has a nominal weld metal composition of 12% Chromium. These weld deposits are aihardenable that can normally be heatreated after welding.,1,,,,,0.5,,"For welding or repairing 12% Cr air-hardenable stainless steels like types 410, 416, 420, 431 and cast C-15, W.Nr: 1.4008, 1.4000, 1.4006, X8Cr14, X6Cr13, X10Cr13 and cast steels. ",,,,,,http://www.ceweld.nl/en/product/410-tig
59,,A 5.4: ~E 430HMo-26,,,"Hardfacing shafts from stainless steel parts, molt repairs, rebuilding pump parts etc. Suitable for plating and joining equal and similar ferritic Cr-steels and cast steels. Proper weldings are subject to the recommended heat treatment. This alloy is specially suitable for sealing surfaces on water-, steam and gas-valves, especially for sulphuric gases. The deposit is resistant to seawater, thin acids and scale resistant in air and oxidizing gases up to 950°C . The weld deposit can be tempered.",,,0.18,SMAW Stick Electrodes,,16.5,,8556: E 17 Mo B20+,1.4115,,0.0,,43.0,1,AW/PWHT,,,,3581-A: EZ 17 Mo R 52,,0.7,1.15,,4115 HL,,,0.15,,,,,High deposition rate and excellent weldability on DC +. Stainless steel alloy for joining and cladding 17% Chromium alloys and cladding components where heat and corrosion resistance simmilar to AISI 304 is required. The weld deposit can sustain working temperatures up to 450° C. and will offer a high hardness and wear resistance.,2,300.0,,,,0.4,,"1.4122 (G)X35CrMo17, 1.4313, 1.4000, 1.4001, 1.4002, Cast steels
 ",,,,,,http://www.ceweld.nl/en/product/4115-hl
60,,A 5.4: ~E 430HMo-26,,,"Hardfacing shafts from stainless steel parts, molt repairs, rebuilding pump parts etc. Suitable for plating and joining equal and similar ferritic Cr-steels and cast steels.  This alloy is specially suitable for sealing surfaces on water-, steam and gas-valves, especially for sulphuric gases. ",,,0.38,SMAW Stick Electrodes,,17.0,,8555: E6-UM-50-CP,1.4122,80.67,0.0,,48.0,1,AW/PWHT,,,,3581-A: EZ 17 1 R 52,,0.35,1.0,,4122 HL-Kb,,,0.3,,,,,"Proper weldings are subject to the recommended heat treatment. The deposit is resistant to seawater, thin acids and scale resistant in air and oxidizing gases up to 950°C . The weld deposit can be tempered and also can sustain working temperatures up to 450° C. and will offer scale resistance up to much higher temperatures. Preheating is recommended at 150 350° C. depending on the thickness of the base metal. Similar base metals should be prheated at 300° C to 400° C.",1,,,,,0.3,,"Hardfacing rollers that needs to have corrosion resistance, shafts, valve  sealings for water, gas and steam equipment etc. ",,,,,,http://www.ceweld.nl/en/product/4122-hl-kb
61,,A 5.21: no standard,,,"Used in aeronautical sector, construction of connecting rods for automotive sector, fixing part, gears, bolts, axes etc..",,,0.3,GMAW-GTAW Solid wires,,1.0,,,1.7218,,0.0,,38.0,4,,,,,,,,0.2,,4130,,,,,,,,4130 offers extreme high strength with excellent ductility and good weldabillity.,0,,1170.0,1140.0,,0.3,,"AISI 4130, 8630, 4140 and similar type of steels.",,,,,,http://www.ceweld.nl/en/product/4130
62,15.0,A 5.9: ER 430,,,17% chromium solid wire for GMAW welding,,,0.07,GMAW-GTAW Solid wires,,17.5,,8556: SG X 8 Cr 18,1.4015,,0.0,,,0,AW/PWHT,,,,14343-A: G 17,,0.7,,,430,,,,,,,,,0,,450.0,300.0,,0.8,,"1.4511, X3CrNb17, 1.4512, 1.4510, 1.4526, 1.4509, 1.4016, X6Cr17, AISI, 430",,,,,,http://www.ceweld.nl/en/product/430
63,3.25,A 5.9: ER 430 LNb,,,430LNb is developed and designed for the Automotive industry and used for production of exhaust systems and catalytic converters.. The wire should be used when there is a need for good resistance to corrosion and thermal fatigue.,,,0.03,GMAW-GTAW Solid wires,,18.0,,8556: ,1.4511,,0.0,,145.0,1,AW/PWHT,,,,14343-A: G Z17 L Nb,,0.4,0.5,,430 LNb,0.5,,0.5,,,,,"Good corrosion and temperature resistance and excellent weldability. Due to the risk of grain growth in the melted zone, welding wire with a diameter larger then 1,2 mm is to be avoided",0,,1250.0,600.0,,0.4,,"1.4511, X3CrNb17, 1.4512, 1.4510, 1.4526, 1.4509, 1.4016, X6Cr17, AISI, 430, 409, 439, 436, 441",,,,,,http://www.ceweld.nl/en/product/430-lnb
64,3.0,A 5.9: ER 430 Nb (mod),,,"430LNb/Ti is developed and designed for the Automotive industry and used for production of exhaust systems and catalytic converters.. The wire should be used when there is a need for good resistance to corrosion and thermal fatigue. 
Stabilised ferritic stainless steels, Austenitic stainless steels and in both homogeneous and heterogeneous sheet metal configurations (sheets of different grades welded together)",,,0.03,GMAW-GTAW Solid wires,,18.5,0.5,8556: ,1.4509,,0.0,,140.0,1,AW,,,,14343-A: G ZCr18 NbTiL,,0.8,0.5,,430 LNb/Ti,0.5,,0.5,,,,0.03,"Stabilization with niobium and titanium gives it the advantages of both these ferritic structure stabilizers:Titanium minimizes grain growth in Weld Metal zones (WM) due to titanium nitride (TiN) precipitation in the still liquid metal in these zones, thus avoiding the risk of brittleness,which may sometimes occur when very thick welds are made (> 3 mm of sheet metal to be welded). Niobium traps the residual C and N through its transfer of between 85 and 95% in the welding arc under all standard welding conditions, thus avoiding any risk of inter granular corrosion in the WM.",0,,1100.0,9.0,0.015,0.5,,"1.4509, 1.4510, 1.4511, 1.4512, etc.",0.4,,,,,http://www.ceweld.nl/en/product/430-lnbti
65,10.0,A 5.9: ER 430 Ti,,," Stabilised ferritic stainless steels, Austenitic stainless steels and in both homogeneous and heterogeneous sheet metal configurations (sheets of different grades welded together)",,,0.08,GMAW-GTAW Solid wires,,17.5,,8556: SG X 8 Cr Ti 18,1.4502,,0.0,,,0,AW,,,,EN 14700: S Fe7,,0.6,,,430 Ti,,,,,,,,,0,,620.0,360.0,,1.0,,"1.4000, 1.4002, 1.4016, 1.4113, 1.4510, 1.4511, 1.4523 etc.",0.5,,,,,http://www.ceweld.nl/en/product/430-ti
66,35.0,A 5.4: E 308H-16,,,"This electrode is suitable for welding un-stabilized austenitic stainless steel with low carbon content, suitable for working temperatures up to 730°C.",,,0.05,SMAW Stick Electrodes,,19.0,,8556: E 19 9 R 23,1.4948,,0.0,,,0,AW,70.0,,,3581-A: E 19 9 RB 12,,0.75,,,4316 H,,,10.0,,,,,Compare to standard 4316 Ti the weld deposit has much higher temperature scalresistance up to 800°C due to the increased silicon conten.,2,300.0,550.0,350.0,,1.0,,"UNS S30409 : AISI :304H W.Nr : 1.4948 UNS S32109 : AISI :321H W.Nr : 1.4941 UNS S34709 : AISI :347H W.Nr : 1.4961, 1.4300, 1.4301, 1.4303, 1.4306, 1.4308, 1.4311, 1.4312, 1.4371, 1.4541, 1.4543, 1.4550, 1.4552, 1.4948",,,,,,http://www.ceweld.nl/en/product/4316-h
67,35.0,A 5.4: E 308L-17,,,The electrode is suitable for welding corrosion-resistant Cr-Ni-steels with extremely low C-content at working temperatures up to 350° C.,,,3.0,SMAW Stick Electrodes,,19.0,,8556:  E 19 9 LR 23,1.4316,,0.0,,,0,AW,65.0,,,3581-A: E 19 9 L R 12,,1.25,,,4316 Ti,,,10.0,,,,,The weld deposit is scalresistant up to approx. 800°C in normal atmosphere and oxidizing gases. The weld deposit is capable of taking a high polish ,2,300.0,575.0,161.5,,0.9,,"W.Nr: 1.4300, 1.4301, 1.4306, 1.4312, 1.4371, 1.4541, 1.4543, 1.4550, 1.4452 AISI: 202, 302, 304, 304 L, 305, 321, 347 ",,,,,,http://www.ceweld.nl/en/product/4316-ti
68,30.0,A 5.4: E 309L-17,,,Joining heat resistant CrNi-steels of the same kind and also joining dissimilar metals such as steel to stainless steel. Cladding on low alloyed steels in case a 18/8 CrNi layer is required in the first layer. Scale resistant up to 1050°C.,,,4.0,SMAW Stick Electrodes,,23.0,,8556:  E 23 12 LR 26,1.4332,58.4,0.0,,,0,AW,47.0,,,3581-A: E 23 12 LR 32,,0.7,,,4332 R,,,13.0,,,,,High corrosion resistance and excellent weldability on both AC and DC+. The weld deposit can undergo a high polish due to the low carbon content. ,2,300.0,550.0,400.0,,0.9,,"W.Nrs: 1.4541, 1.4550, 1.4710, 1.4712, 1.4727, 1.4729, 1.4740, 1.4742, 1.4780, 1.4825, 1.4826, 1.4828, 1.4878 ",,,,,,http://www.ceweld.nl/en/product/4332-r
69,30.0,A 5.4: E 309L-26,,,Joining heat resistant CrNi-steels of the same kind and also joining dissimilar metals such as steel to stainless steel. Cladding on low alloyed steels in case a 18/8 CrNi layer is required in the first layer. Scale resistant up to 1050°C.,,,3.0,SMAW Stick Electrodes,,22.0,,8556:  E 23 12 LR(B) 23,1.4332,61.75,0.0,,,0,AW,55.0,,,EN 1600: E 23 12 LR 32,,1.25,,,4332 Ti,,,12.0,,,,,High corrosion resistance and excellent weldability on both AC and DC+. The weld deposit can undergo a high polish due to the low carbon content. ,2,300.0,550.0,400.0,,,,"W.Nrs: 1.4541, 1.4550, 1.4710, 1.4712, 1.4727, 1.4729, 1.4740, 1.4742, 1.4780, 1.4825, 1.4826, 1.4828, 1.4878 ",,,,,,http://www.ceweld.nl/en/product/4332-ti
70,40.0,A 5.4: ~E 307 - 26,,,"Joining steels with difficult weldability, high plasticity and therefore very well suitable for buffer layers before hardfacing and welding dissimilar steels.",,,0.1,SMAW Stick Electrodes,,18.0,,8556: E 18 8 6 Mn R 26,1.4369999999999998,66.8,0.0,,,0,AW,70.0,,,3581-A: E 18 8 Mn R 53,,6.0,,,4370 HLS,,,8.0,,,,,Excelent weldabillity and scale and corrosion resistant up to 900°C. Extreme high ellongation and impact values for critical welding applications.,2,300.0,600.0,370.0,,1.1,,"Screening steels Tools steels* Low alloyed steels * Austenitic steels with Mn : type Z 120 M 12 Spring steels : 45S7*, 51S7*; 56SC7*, 45C4*, manganese steels, C45, dissimilar joint welding between steel and stainless steel such as: Armor plate, high carbon steels. Recommended for welding rails, crossing, crusher teeth, hammers and applications where rolling wear is required.",,,,,,http://www.ceweld.nl/en/product/4370-hls
71,37.0,A 5.4: E 307-15,,,"Joining steels with difficult weldability, high plasticity and therefore very well suitable for buffer layers before hardfacing and welding dissimilar steels..",,,0.15,SMAW Stick Electrodes,,17.5,,8556: E 18 8 Mn B 20+,1.4369999999999998,67.65,0.0,,300.0,1,AW/SH,75.0,,,3581-A: E 18 8 Mn B 22,,6.0,,,4370 Kb,,,8.0,,,,,"Excellent weldabillity and scale and corrosion resistant up to 900°C. Extreme high elongation and impact values makes this electrode a excellent choice for critical welding applications.
 ",2,300.0,550.0,350.0,,0.7,,"Screening steels Tools steels* Low alloyed steels * Austenitic steels with Mn : type Z 120 M 12 Spring steels : 45S7*, 51S7*; 56SC7*, 45C4*, manganese steels, X120Mn12, 1.3401, C45, dissimilar joint welding between steel and stainless steel such as: Armor plate, high carbon steels. Recommended for welding rails, crossing, crusher teeth, hammers and applications where rolling wear is required.
 ",,,,,,http://www.ceweld.nl/en/product/4370-kb
72,40.0,A 5.4: E 307-16,,,"Joining steels with difficult weldability, high plasticity and therefore very well suitable for buffer layers before hardfacing and welding dissimilar steels..",,,0.1,SMAW Stick Electrodes,,18.0,,8556: E 18 8 MnR26,1.4369999999999998,67.19999999999999,0.0,,300.0,1,AW/SH,70.0,,,3581-A: E 18 8 Mn RB 12,,6.0,,,4370 Ti,,,8.0,,,,,"Excellent weldabillity and scale and corrosion resistant up to 900°C. Extreme high elongation and impact values makes this electrode a excellent choice for critical welding applications.
 ",2,300.0,600.0,370.0,,0.7,,"Screening steels Tools steels* Low alloyed steels * Austenitic steels with Mn : type Z 120 M 12 Spring steels : 45S7*, 51S7*; 56SC7*, 45C4*, manganese steels, XMn120Mn12, 1.3401, C45, dissimilar joint welding between steel and stainless steel such as: Armor plate, high carbon steels. Recommended for welding rails, crossing, crusher teeth, hammers and applications where rolling wear is required.
 ",,,,,,http://www.ceweld.nl/en/product/4370-ti
73,36.0,A 5.4: E 316 H-16,,,The electrode is suitable for welding corrosion-resistant Cr-Ni-Mo steels for working temperatures up to 400° C.,,,0.06,SMAW Stick Electrodes,,19.0,,8556: E 19 12 3 R 12,1.443,,0.0,,,0,AW,80.0,,,3581-A: E 19 12 3 RB 12,,1.25,2.75,,4430 H,,,12.0,,,,,The weld deposit has higher temperature scalresistance then standard AISI 316.,2,300.0,585.0,330.0,,1.0,,"Heat resistant stainless steel with high carbon content, 316H.W.Nrs: 1.4401, 1.4404, 1.4410, 1.4435, 1.4436, 1.4571, 1.4573, 1.4580, 1.4583 AISI : 316, 316 L, 316 Ti, 316 Cb, D 316, 317 L",,,,,,http://www.ceweld.nl/en/product/4430-h
74,35.0,A 5.4: E 316L-16,,,The electrode is suitable for welding corrosion-resistant Cr-Ni-Mo steels with extremely low C-content at working temperatures up to 350° C.,,,0.025,SMAW Stick Electrodes,,19.0,,8556: E 19 12 3LR23,1.443,64.275,0.0,,,0,AW,70.0,,,3581-A: E 19 12 3 L R 12,,1.25,2.75,,4430 Ti,,,12.0,,,,,The weld deposit is scalresistant up to approx. 800°C in normal atmosphere and oxidizing gases. Extreme stable arc on both AC and DC+ with no spatter losses. The weld deposit is capable of taking a high polish.,2,300.0,550.0,320.0,,0.7,,"


1.4583 1.44351.44361.44041.44061.44081.44011.45711.45801.4406

X102CrNiMoNb 18 12X2CrNiMo 18 14 3 (TP)X4CrNiMo 17 13 3X2CrNiMo 17 12 2 (TP)-X 5 CrNiMo 19 11 2X4CrNiMo 17 12 2 (TP)X6CrNiMo 17 12 2X6CrNiMoNb 17 12 3X2CrNiMoN 17 12 3 (TP)
316Cb316L-316L316LN316H316316 Ti316Cb316LN
UNS S31640..UNS S31603UNS S31653.UNS S31600UNS S31635. 


 ",,,,,,http://www.ceweld.nl/en/product/4430-ti
75,35.0,A 5.4: E 316L-17,,,The electrode is suitable for welding corrosion-resistant Cr-Ni-Mo steels with extremely low C-content at working temperatures up to 350° C.,,,0.03,SMAW Stick Electrodes,,19.0,,8556: E19 12 3 LR 13,1.443,64.37,0.0,,,0,AW,70.0,,,3581-A: E 19 12 3 L R 11,,1.25,2.75,,4430 Ti Fall,,,12.0,,,,,The weld deposit is scalresistant up to approx. 800°C in normal atmosphere and oxidizing gases. The weld deposit is capable of taking a high polish. 4430Ti Fall is designed to weld in vertical down position (PG) and offers a fast freezing slag that makes it also very wel suited for vertical up (PF) position.,2,300.0,500.0,320.0,,0.6,,"


1.4583 1.44351.44361.44041.44061.44081.44011.45711.45801.4406

X102CrNiMoNb 18 12X2CrNiMo 18 14 3 (TP)X4CrNiMo 17 13 3X2CrNiMo 17 12 2 (TP)-X 5 CrNiMo 19 11 2X4CrNiMo 17 12 2 (TP)X6CrNiMo 17 12 2X6CrNiMoNb 17 12 3X2CrNiMoN 17 12 3 (TP)
316Cb316L-316L316LN316H316316 Ti316Cb316LN
UNS S31640..UNS S31603UNS S31653.UNS S31600UNS S31635. 


 ",,,,,,http://www.ceweld.nl/en/product/4430-ti-fall
76,25.0,A 5.4: E 317L-17,,,"For welding stabilized and un-stabilized CrNiMo(N) type of steels with high corrosion resistance. Also suitable for dissimilar welds between steel and stainless steel or dissimilar stainless steels. Mainly used in chemical, paper and cotton industry",,,0.03,SMAW Stick Electrodes,,18.0,,8556: E9-UM-300-CKR,1.444,55.55,0.0,,,0,AW,55.0,,,3581-A: E 18 16 5 N L R 12,,3.5,4.5,0.12,4440 AC,,,17.5,,,,,"High mechanical properties and excellent weldabillity, corrosion resistance is better than AISI 316 due to the high Mo. content. Suitable for use up to 400°C. The weld deposit is non magnetic.",1,350.0,580.0,400.0,,0.8,,"Designed for joining corrosionresistant CrNiMoN steel as well as for austenitic-ferritic joints.
W.Nrs:1.3941, 1.3952, 1.3953, 1.3955, 1.3958, 1.4406, 1.4429, 1.4435, 1.4438, 1.4439, 1.446, 1.448, 1.449",,,,,,http://www.ceweld.nl/en/product/4440-ac
77,35.0,A 5.4: ,,,"The electrode is suitable for welding corrosion-resistant Cr-Ni-Mo steels, austenitic steels, non-magnetic, cast steels and cold tough steels.",,,0.03,SMAW Stick Electrodes,,19.0,,8556: E 18 15 3 LR 23,1.4455,58.77,0.0,,,0,AW,,,45.0,3581-A: EZ 20 16 3 Mn 3 LR 32,,3.25,2.8,,4455 Ti,,,15.25,,,,,Extreme stable arc on both AC and DC+ with no spatter losses. The slag is self lifting and leaves a fine rippled shiny surface.,2,300.0,640.0,440.0,,0.9,," 

 ",,,,,,http://www.ceweld.nl/en/product/4455-ti
78,23.0,A 5.4: E 2593-26,,,"Welding wrought, forged or cast super duplex stainless steels for service in the
as-welded condition. Heterogeneous welding between super duplex stainless
steels and dissimilar welds between other stainless and mild or low alloyed steels",,,0.02,SMAW Stick Electrodes,,25.0,0.65,,1.4501,59.665000000000006,0.0,,,0,AW,50.0,,,3581-A: E 25 9 3 N LR 32,,1.1,3.0,0.16499999999999998,4460 Cu,,,9.0,,,,,Higher corrosion resistance then standard Duplex steels with also higher mechanical properties due to the addition of Nitrogen.,2,300.0,730.0,550.0,,0.8,,"Welding wrought, forged or cast super duplex stainless steels for service in the as-welded Condition. Heterogeneous welding between super duplex stainless steels and dissimilar welds between other stainless and mild or low alloyed steels. Examples: UNS S32550 :UR 52 N, Ferralium 255, UNS S32520 :UR 52 N+, UNS S32750 :SAF 2507, UR 47 N+, UNS S32760 :ZERON 100, UNS 32760, UR 76 N, SM22Cr, SAF 2507, ASTM S32760 (ZERON 100), S32550 and S31260., It can also be used for welding duplex type 2205, 1.4460, 1.4462,1.4463,1.4515, 1.4517, 1.4507 URANUS 52N, SAF 25.07, GX 3 CrNiMoCuN 26-6-3, (1.4515), GX 3 CrNiMoCuN 26-6-3-3, (1.4517), 25% Cr Super Duplex steels SAF 25/07, S32750 1.4410 - 25Cr-7Ni-4Mo-0.28N SAF2507, NAS74N, S32760 1.4501 - 25Cr-7Ni-3.8Mo-0.7Cu-0.7W-0.25N, S32506 - SUS329J4L 25Cr-7Ni-3Mo-0.15N-0.2W NAS64 1.4507, S31803, S32205,",,,0.6,,,http://www.ceweld.nl/en/product/4460-cu
79,25.0,A 5.4: E 2209-17,,,Used for pipe work and general fabrication in the offshore oil and gas and chemical process industries. Also suitable for cladding steels to obtain corrosion resistant layers..,,,0.03,SMAW Stick Electrodes,,22.0,,8556:  E 22 9 3 L R 23,1.4462,,0.0,,,0,AW,50.0,,,3581-A: E 22 9 3 N L R 12,,1.1,3.05,0.15,4462 Ti,,,9.5,,,,,"A Rutile basic electrode for welding austenitiferritic stainless alloys of the 22% Cr, 5% Ni, 3% Mo types. 2209 has high general corrosion resistance. In media containing chloride and hydrogen sulphide, the alloy has a high resistance to intergranular corrosion, pitting and especially to stress corrosion. The alloy is used in a variety of applications across all industrial segments.
 ",2,300.0,690.0,480.0,,0.35,,"Duplex stainless steels, 1.4462, 1.4417, 1.4582, 1.4463, 1.4460, 1.4362, 1.4583, P235GH, P265GH, S255N, P295GH, S355NUNS S31803 : UR 45N & UR 45N+, 2205, SAF 2205 Fafer 4462, NKCr22, SM22Cr, Falc 223 UNS S32304 : UR 35 N SAF 2304",,,,,,http://www.ceweld.nl/en/product/4462-ti
80,25.0,A 5.4: E 2595-15,,,"Welding wrought, forged or cast super duplex stainless steels for service in the as-welded condition. Heterogeneous welding between super duplex stainless steels and dissimilar welds between other stainless and mild or low alloyed steels.",,,0.04,SMAW Stick Electrodes,,25.0,0.7,,1.4501,58.76,0.0,,,0,AW,,,50.0,3581-A: E 25 9 4 N L N 2 2,,1.2,3.8,0.2,4501 Kb,,,9.0,,,,,"Ceweld 4501 Kb is a basic coated electrode with a fully alloyed core, the duplex weld deposit provides exellent resistant to pitting, chloride stress corrosion cracking and intercrystalline corrosion due to the high CrMo(N) content (Pitting index >40). Furthermore, the weld metal alloy is saltwateproof and offers high tensile strength, as a result of nitrogen being added to the alloy. ",2,250.0,750.0,600.0,,0.5,,"UNS S32550 :UR 52 N, Ferralium 255, UNS S32520 :UR 52 N+, UNS S32750 :SAF 2507, UR 47 N+, UNS S32760 :ZERON 100, UNS 32760, UR 76 N, SM22Cr, SAF 2507, ASTM S32760 (ZERON 100), S32550 and S31260., It can also be used for welding duplex type 2205, 1.4460, 1.4462,1.4463,1.4515, 1.4517, 1.4507 URANUS 52N, SAF 25.07, GX 3 CrNiMoCuN 26-6-3, (1.4515), GX 3 CrNiMoCuN 26-6-3-3, (1.4517), 25% Cr Super Duplex steels SAF 25/07, S32750 1.4410 - 25Cr-7Ni-4Mo-0.28N SAF2507, NAS74N, S32760 1.4501 - 25Cr-7Ni-3.8Mo-0.7Cu-0.7W-0.25N, S32506 - SUS329J4L 25Cr-7Ni-3Mo-0.15N-0.2W NAS64 1.4507, S31803, S32205,",,,0.8,,,http://www.ceweld.nl/en/product/4501-kb
81,33.5,A 5.4: E 385-16,,,Designed for joining exceptional corrosion resistant CrNiMoCu- steels at temperatures from -196° C to 350° C.,,,0.03,SMAW Stick Electrodes,,20.0,1.5,8556: E 20 25 5CuLR23,1.4539,46.97,0.0,,,0,AW,40.0,,,3581-A: E 20 25 5 Cu N L R 53,,1.5,4.5,,4539 Ti,,,25.0,,,,,The weld deposit offers excellent corrosion resistance especially against Phosphor acid. The weld deposit is capable of taking a high polish,2,300.0,600.0,405.0,,0.5,,"W.Nrs: 1.4500, 1.4505, 1.4506, 1.4519, 1.4531, 1.4536, 1.4539, 1.4573, 1.4585, 1.4586, 4 NS N 08904
904L",,,,,,http://www.ceweld.nl/en/product/4539-ti
82,35.0,A 5.4: E 347–17,,,The electrode is suitable for welding austenitic corrosion-resistant stabilized Cr-Ni steels for working temperatures up to 400° C,,,0.03,SMAW Stick Electrodes,,19.0,,8556: E 19 9 Nb R23,1.4551,,0.0,,,0,AW,50.0,,32.0,3581-A: E 19 9 Nb R 12,,0.8,,,4551 Ti,10.0,,10.0,,,,,The weld deposit is scalresistant up to approx. 800°C in normal atmosphere and oxidizing gases. The weld deposit is capable of taking a high polish,2,300.0,540.0,380.0,,0.8,," 


1.43061.43011.45411.45501.45521.43121.45461.4311

X2CrNi 19 11X4CrNi 18 10X6CrNiTi 18 10X6CrNiNb 18 10G-X5CrNiNb 19 10G-X10CrNi 18 8X5CrNiNb 18 10X2CrNiN 18 10

(TP) 304L(TP) 304(TP) 321(TP) 347CF-8C, 302(TP) 302-


.⇒1.4303, 1.4308, 1.4310, 1.4312, 1.4319",,,,,,http://www.ceweld.nl/en/product/4551-ti
83,30.0,A 5.4: E 318-16,,,Developed for welding stabilized CrNi(N) and CrNiMo(N) types and cast steels (316Ti),,,0.03,SMAW Stick Electrodes,,19.0,,8556: E 19 12 Nb R 23,1.4576,,0.0,,,0,AW,70.0,,32.0,3581-A E 19 12 3 Nb R 12,,0.8,2.75,,4576 Ti,10.0,,12.0,,,,,"Excellent corrosion resistance as needed in chemical industry up to 400°C and exceptional weldability with no spatter and self lifting slag.
 ",2,300.0,600.0,440.0,,0.8,,"

1.45811.44371.44011.45711.45801.45831.4436
G-X5CrNiMoNb 19 11 2G-X6CrNiMo 18 12X4CrNiMo 17 12 2X6CrNiMoTi 17 12 2X6CrNiMoNb 17 12 2X10-CrNiMoNb 18 12X3CrNiMo 17 13 3

--(TP)316316Ti316Cb318-



.⇒1.4301, 1.4541, 1.4550, 1.4404, 1.4435, 1.4473",,,,,,http://www.ceweld.nl/en/product/4576-ti
84,20.0,A 5.4: ~E 2504-17,,,Cap layers for joining refractory Cr-Al-Si steels. Cladding corrosion resistant overlays. Cladding heat resistant overlays up to 1150ºC. Cladding components in a sulphurous environment..,,,0.06,SMAW Stick Electrodes,,25.0,,8556: E 25 4 MP R 23,1.482,,0.0,,180.0,1,AW,,,,3581-A: E 25 5 R 32,,0.7,,,4820 AC,,,4.7,,,,,"Ceweld 4820 AC is an Aweldable fully corwire alloyed electrode for fabrication and repair welding on equal or similar, corrosion and hearesistant steels and steecastings. The weldeposit is on equal basmaterial scalresistant and, by reason of its low nickecontent, resistant against attack of sulphurous gases at higher temperatures up to 1150°C. When welding Ceweld 4820 AC low heainput is required as alloys of such chemistry are sensitive to embrittlement at 60800°C. The interpas temperature should not exceed 300°C.",1,350.0,700.0,500.0,,1.0,," 


W.Nr:1.47101.47451.47121.47621.47131.47731.47221.4776

EN ASTM/ACIG-X30CrSi6G-X40CrSi23 TP433X10CrSi6 502X10CrAl24 TP443X10CrAl7 502X8Cr30X10CrSi13G-X40CrSi29

W.Nr:1.47241.48201.47291.48211.47401.48221.47421.4823

EN ASTM/ACIX10CrAl13 TP405-CA15G-X12 CrSi 26 5G-X40CrSi13X20 CrNiSi 25 4 TP329G-X40CrSi17G-X40CrNi 25 4 TP329X10CrAl18 430B-TP430G-X40CrNiSi 27 4 TP329HC



 ",,,,,,http://www.ceweld.nl/en/product/4820-ac
85,25.0,A 5.4: E 309MoL,,,Joining heat resistant CrNi-steels of the same kind and also joining dissimilar alloys such as steel to stainless steel. Cladding on low alloyed steels in case a 18/8/2 CrNiMo layer is required in the first layer.,,,3.0,SMAW Stick Electrodes,,23.0,,8556:  E 23 12 LR 23,1.4829,,0.0,,,0,AW,47.0,32.0,,3581-A: E 22 12 R 3 2,,0.8,3.0,,4829 MoTi,,,12.0,,,,,High corrosion resistance and excellent weldability on both AC and DC+. ,2,300.0,630.0,480.0,,0.7,,"disimilar welding of steel to stainless steels, heat resisting steels, W.Nrs: 1.4401, 1.4404, 1.4406, 1.4410, 1.4437, 1.4571, 1.4580 ",,,,,,http://www.ceweld.nl/en/product/4829-moti
86,10.0,A 5.4:,,,Joining and cladding of fully austenitic heat resistant CrNi-steels of the same kind and similar Cast steels.,,,0.25,SMAW Stick Electrodes,,25.0,,8555: ,1.483,49.7,0.0,,,0,AW,,,,3581-A: EZ 25 24 Nb B 32,,,,,4830 Kb,1.05,,24.0,,,,,"High corrosion resistance and excellent weldability on both AC and DC+. The weld deposit is scale resistant up to 1000ºC
 ",2,320.0,600.0,400.0,,,,"W.Nr: 1.4855, 1.4845",,,,,,http://www.ceweld.nl/en/product/4830-kb
87,29.0,A 5.4: E 310-15,,,"Common applications include industrial furnaces, annealing chambers, fused salt treatment installations and boiler parts, as well as heat exchangers..",,,0.1,SMAW Stick Electrodes,,24.5,,8556: E 25 20 R 26,1.4842,52.05,0.0,,200.0,1,AW,70.0,,32.0,3581-A: E 25 20 B 22,,2.75,,,4842 Kb,,,20.0,,,,,"For welding hearesistant austenitic steels of the 25% Cr, 20% Ni types. 4842 Kb has good general oxidation resistance, especially at high temperatures, due to its high Cr content. The alloy is fully austenitic and is therefore sensitive to hot cracking. The temperature limits for use under intermittent oxidation depend on cycle frequency. In general the alloy is heat resistant up to 1200°C. This alloy can withstand relatively severe thermic shock, and is superior to type 309 L.",2,320.0,600.0,410.0,,0.6,,"1.4823, 1.4826, 1.4828, 1.4832, 1.4840, 1.4841, 1.4846, 1.4848, 1.4837, 1.4710, 1.4713, 1.4724, 1.4726, 1.4742, 1.4745, 1.4762, 1.4845, 1.4849 heat resistant stainless steel, AISI 305, 310, 314, ASTM A297 HF, A297 HJ",,,,,,http://www.ceweld.nl/en/product/4842-kb
88,29.0,A 5.4: E 310-16,,,"Common applications include industrial furnaces, annealing chambers, fused salt treatment installations and boiler parts, as well as heat exchangers..",,,0.1,SMAW Stick Electrodes,,25.0,,8556: E 25 20 R 26,1.4842,,0.0,,200.0,3,AW,70.0,,,3581-A: E 25 20 R 12,,2.9,,,4842 Ti,,,20.0,,,,,"For welding hearesistant austenitic steels of the 25% Cr, 20% Ni types. 4842 Ti has good general oxidation resistance, especially at high temperatures, due to its high Cr content. The alloy is fully austenitic and is therefore sensitive to hot cracking. The temperature limits for use under intermittent oxidation depend on cycle frequency. In general the alloy is heat resistant up to 1200°C. This alloy can withstand relatively severe thermic shock, and is superior to type 309 L.",2,300.0,600.0,410.0,,0.5,,"1.4823, 1.4826, 1.4828, 1.4832, 1.4840, 1.4841, 1.4846, 1.4848, 1.4837, 1.4710, 1.4713, 1.4724, 1.4726, 1.4742, 1.4745, 1.4762, 1.4845, 1.4849 heat resistant stainless steel,",,,,,,http://www.ceweld.nl/en/product/4842-ti
89,25.0,A 5.4:,,,Joining and cladding high heat resistant CrNi-steels of the same kind and Cast steels in a low sulphourus invironment,,,0.15,SMAW Stick Electrodes,,22.0,,8555:,1.485,38.5,0.0,,,0,AW,50.0,,,14700: E Ni1,,4.5,,,4850 Kb ,1.05,,33.5,,,,,High corrosion resistance and excellent weldability on both AC and DC+. The weld deposit is scale resistant up to 1050ºC,2,300.0,600.0,380.0,,0.3,,"


W.Nr:1.48761.48611.48591.49581.4959

DIN:G-X10NiCrNb 32 20X10NiCrAlTi 32 20X5NiCrAlTi 31 20X8NiCrAlTi 31 21-
UNS:N 08800N 08810N 08811-Alloy 800H


 ",,,,,,http://www.ceweld.nl/en/product/4850-kb
90,8.0,A 5.4:,,,Joining and cladding high heat resistant CrNi-steels of the same kind and Cast steels in a low sulphourus invironment.,,,0.4,SMAW Stick Electrodes,,26.0,,8555: E 9-UM-200 RZ,1.4853,,0.0,,,0,AW,,,,14700: ~E Ni1,,1.0,,,4853 Kb,1.35,,35.0,,,,,"High corrosion resistance and excellent weldability on both AC and DC+. The weld deposit is scale resistant up to 1050ºC
 ",2,300.0,690.0,460.0,,0.9,,"1.4852, 1.4853  G-X 40 NiCrNb 35 25, 1.4857, G-X 40 NiCrSi 35 25, 1.4837, G-X40CrNiSi25-12, 1.4848, G-X40CrNiSi25--20, 1.4849, G-X40NiCr38-18, G-X40NiCrNb35-25, cast steels, HK40, HK45, UNS: J93503, J94204, N08705",,,,,,http://www.ceweld.nl/en/product/4853-kb
91,27.0,A 5.4:,,,Joining and cladding high heat resistant CrNi-steels of the same kind such as heat treatment equipment and chemical installations.,,,0.1,SMAW Stick Electrodes,,22.0,,8555:,1.4893,64.74955,0.0,,,0,AW,,,,1600: E 22 12 R 32,,0.95045,0.1,0.1,4893 Kb (253MA),,,11.0,,,,,"High corrosion resistance and excellent weldability on both AC and DC+. The weld deposit is scale and oxidation resistant up to 950ºC. Interpass temperature should be kept below 150ºC.
 ",2,250.0,590.0,360.0,,1.0,,"1.4828, 1.4829, 1.4893, 1.4835, UNS S30815, (Avesta) alloy 253MA, X15CrNiSi 20-23, X12 CrNi 22-12, X8CrNiSiN21-11, X9CrNiSiNCe21-11-2",,,,,,http://www.ceweld.nl/en/product/4893-kb-253ma
92,22.0,A 5.1: E 6010,,,"Pipeline root welding, shipbuilding and repair, sheet piling",,,0.12,SMAW Stick Electrodes,,,,8575: E 43 54 C4,,,0.0,,,0,AW,,47.0,,2560-A: E 38 3  C 11,,0.6,,,6010,,,,,,,,6010 is a cellulose coated all positional pipe welding electrode designed especially for vertical down root pass welding on D.C. negative polarity and for subsequent passes on D.C. positive polarity. Apart from its excellent welding and gap bridging characteristics 6010 offers a weld deposit with outstanding impact strength values and thus offers the benefit of more safety in field welding of pipelines.,0,,505.0,380.0,,0.2,,"St:37.2, 44.2, 37.3, 52.3, St 37.0, 52.0, 37.4, 52.4, 35.8, 45.8 H1, H11, StE 210.7, 360.7 X42, X60, A-D
 ",,,,,,http://www.ceweld.nl/en/product/6010
