Repository: PrasannS/WeldingAnalysis

# Analyzing Weld Composite Material and Mechanial properties using statistical / machine learning approaches

## Webscraping

### The data for this projects was obtained via webscraping welding materials data from the following sites

- [Certilas Welding Products Dataset](https://certilas.nl/en/catalogue)
- [Lincoln Electric Welding Products Dataset](https://www.lincolnelectric.com/en-us/consumables/Pages/consumables.aspx)
- [Citrination Weld Composites Dataset](https://citrination.com/datasets/114194/show_search?searchMatchOption=fuzzyMatch)

This scraping was done through the combination of webscraping and data preprocessing using BeautifulSoup and Pandas. See

File: data/final_data/02_23_welddata.csv (part 5 of 15)
,A5,AWS,Ag,Al,Applications,B,Be,C,Category,Co,Cr,Cu,DIN,DIN_W,Fe,HT_Temp,HT_Time,Hardness,Hardness_Scale,Heat_Treated_As,IE-20,IE-40,IE-60,ISO,Mg,Mn,Mo,N,Name,Nb,Nb+Ta,Ni,Ni+Co,Other,Others,P,Properties,Redry_Time,Redrying_Temp,Rm,Rp0,S,Si,Sn,Suitable_For,Ti,V,W,Zn,Zr,url
175,18.0,5.28: E90C-B3 H4,,,"Construction of containers, boilers, machines and pipe work. Steam boilers and turbines construction.",,,0.07,FCAW Flux-Cored,,2.3,,,,,675.0,1.0,,0,SR/AN,80.0,47.0,,17634-A: T CrMo2 MM1H5,,1.0,1.1,,AA MCrMo2,,,,,,,0.015,"Good arc restriking even with cold wire tip, suitable for robot applications. Ideal for use of short arc and spray arc. Excellent gap bridging for root welding. Higefficiency type for economic production of creep resistant steels and pressurhydrogeresistant 2¼Cr1Msteels. Due to the seamless production process the hydrogen content is below 3ml/100gr weld metal even after long storage in unconditioned condition.",0,,720.0,540.0,0.015,0.3,,"

MaterialsBoiler steels--
DIN10CrMo9-1010CrSiMoV712CrMo9-10
EN10CrMo9-1012CrMo9-10-
ASTMtypicalA 387 Gr. 22-

",,,,,,http://www.ceweld.nl/en/product/aa-mcrmo2
176,22.0,5.28: E80 C-D2-H4,,,"Vessel and steel construction, mechanical engineering boiler and pipe work.",,,0.05,FCAW Flux-Cored,,,,,,,605.0,1.0,,0,SR/AN,47.0,47.0,,17634-A: T Mo M M 1 H5,,1.3,0.5,,AA MMo,,,,,,,0.015,"Good arc restriking even with cold wire tip, suitable for robot applications. Ideal for use of short arc and spray arc. Excellent gap bridging for root welding. Higefficiency type for economic production enviroments and Msteels up to 500 °C (932 °F) . Due to the seamless production process the hydrogen content is below 3ml/100gr weld metal even after long storage in unconditioned condition.",0,,645.0,460.0,0.015,0.7,,"(Boiler steels) DIN: HI, HII, 17Mn4, 19Mn5, 15Mo3, 16Mo3 EN: P235GH, P265GH, P295GH, 16Mo3
(Pipe steel) DIN: St35.8, St45.8, StE 210.7 TM - StE 480.7 TM EN: P235T1/T2 - P355N, L210 - L485
(Fine grain structual steel) DIN: StE 255 tot StE 460 EN: S255 - S460
ASTM: A 204 Gr. A - C, A 106 Gr. A - C
1.5415, 1.0481, 1.0482, 1.0425, 1.0354",,,,,,http://www.ceweld.nl/en/product/aa-mmo
177,,A 5.21:,,,"Rebuilding heavy steel parts, buffer layers, winches, rails, rails crossings, dredger teeth, blast furnace mantles etc..",,,0.4,FCAW Flux-Cored,,14.0,,8555: MF 7-250-KNP,,67.2,0.0,,235.0,1,AW/SH,,,,14700: T Fe9-250-KNP,,16.0,0.6,,AA MnCr,,,1.2,,,,,Austenitic deposit with strain hardening properties and no limmits in the number of layers. The deposit is non magnetic and can not be flame cut and is extreme resistant to heavy impact loads.. ,24,150.0,,,,0.4,,"Rebuilding wornout parts, buffer layers, rebuilding rails and or crossings, dredger teeth, blast furnace mantles, winches.",,0.2,,,,http://www.ceweld.nl/en/product/aa-mncr
178,46.0,A 5.34: E NiCr3 T 0-4,,," AA NICRO 600 is developed for welding and cladding nickel-based alloys such as alloy 600 or similar materials. This alloy can also be used for welding dissimilar nickel-based alloys to each other, to alloyed steels or to stainless steels. AA NICRO 600 can also be used on difficult to weld steels ! 
",,,0.045,FCAW Flux-Cored,,21.0,,,2.4806,2.1,0.0,,,0,AW,128.0,,,12153: T Ni 6082 R M 3,,3.2,,,AA NiCro 600,,2.7,70.0,,,,,,24,150.0,650.0,3.0,,0.3,,"Alloy type : Incoloy 800, DS - Inconel 600, 601, UNS Nr (unified numbering system) : K 81340, N06600, N 06601, N 08800, N 08810. DIN design : X8Ni9 - 12Ni19 - 10Ni 14 - NiCr15Fe - NiCr23Fe - X10NiCrAITi3220 - X10CrNiMoNb18.12 - NiCr20Ti. Mat n° : 1.5662 - 1.5680 - 1.5637 - 1.4876 - 1.4583 - 2.4816 - 2.4851 - 2.4951, 2.4806, Alloy 82, 1.4816, 600L, 800H, difficult to Weld steel, chain, cock wheels, kiln tyre",0.3,,,,,http://www.ceweld.nl/en/product/aa-nicro-600
179,45.0,A 5.34: E NiCr3 T 0-4,,," AA NICRO 600B is developed for welding and cladding nickel-based alloys such as alloy 600 or similar materials. This alloy can also be used for welding dissimilar nickel-based alloys to each other, to alloyed steels or to stainless steels. AA NICRO 600B can also be used on difficult to weld steels ! 
",,,0.01,FCAW Flux-Cored,,17.0,,,2.4648,6.0,0.0,,,0,AW,,,90.0,12153 T Ni 6082 R M21 3,,6.0,,,AA NiCro 600B,1.7,,68.99,,,,,Latest generation basic slag quality guarantees optimum metallurgical quality and attractive welder appeal. The weld deposit meets the NiCrF3 requirements. Better bead aspect and shape compare to solid wires with better arc stability and improved wetting properties with less spatters. Excellent results are also achieved without protective gas.,24,150.0,610.0,380.0,,0.3,,"Alloy type : Incoloy 800, DS - Inconel 600, 601, UNS Nr (unified numbering system) : K 81340, N06600, N 06601, N 08800, N 08810. DIN design : X8Ni9 - 12Ni19 - 10Ni 14 - NiCr15Fe - NiCr23Fe - X10NiCrAITi3220 - X10CrNiMoNb18.12 - NiCr20Ti. Mat n° : 1.5662 - 1.5680 - 1.5637 - 1.4876 - 1.4583 - 2.4816 - 2.4851 - 2.4951, 2.4806, Alloy 82, 1.4816, 600L, 800H, difficult to Weld steel, chain, cock wheels, kiln tyre",,,,,,http://www.ceweld.nl/en/product/aa-nicro-600b
180,35.0,A 5.34: E NiCrMo3 T 1-4,,,"AA Nicro 625 is developed for welding and cladding nickel-based alloys such as Inconel 625 or similar materials. This alloy can also be used for welding dissimilar nickel-based alloys to each other, to alloyed steels, to stainless steels and for joining 9% Nickel steels. ",,,0.03,FCAW Flux-Cored,,21.6,,,2.4831,4.1,0.0,,,0,AW,110.0,,60.0,12153: T Ni 6625 P M 2,,0.41,9.1,,AA Nicro 625,,3.4,60.8,,,,,"Latest generation rutile flux cored wire, guarantees optimum metallurgical  quality, economic positional welding and attractive welder appeal.Very good resistance against pitting corrosion and crevice corrosion.Very good against acid, neutral or alkaline media, with or without chlorides.Very good resistance at high temperatures, especially against oxidation.",24,150.0,750.0,440.0,,0.36,,"Nicro 625 is developed for welding and cladding nickel-based alloys such as alloy 625 or similar materials. This alloy can also be used for welding dissimilar nickel-based alloys to each other, to alloyed steels, to stainless steels and for joining 9% Nickel steels., X10NiCrAlTi, 32-20H, 32-21, X8 Ni9, ASTM A 533 Gr1, 800H, Sanicro 28, 254SMo, inconel 625, UNS : N08926, N08825, N06625, N08020. DIN : X8Ni9, X1NiCrMoCuN25 20 6, X1NiCrMoCuN25 20 5, NiCr21Mo, NiCr22Mo9Nb W.Nr:: 1.4876, 1.5656, 1.4529, 2.4858, 2.4856, 1.4539,1.4547, 2.4660",,,,,,http://www.ceweld.nl/en/product/aa-nicro-625-0
181,40.0,A 5.34: E NiCrMo-3T0-4,,,"AA Nicro 625B is developed for welding and cladding nickel-based alloys such as alloy 625 or similar materials. This alloy can also be used for welding dissimilar nickel-based alloys to each other, to 
alloyed steels or to stainless steels and for joining 6% molybdenum super austenitic steels.",,,0.025,FCAW Flux-Cored,,21.0,,,2.4321,0.4,0.0,,,0,AW,,,60.0,14172: ~Typ Ni 6625 (NiCr22Mo9Nb),,0.4,9.0,,AA Nicro 625B,3.4,,65.475,,,,,Latest generation basic slag guarantees optimum metallurgical quality and attractive welder appeal. The weld deposit meets the NiCrM3 requirements.Better bead aspect and shape compare to solid wires with better arc stability and improved wetting properties with less spatters.,24,150.0,780.0,500.0,,0.3,,"AA 625B is developed for welding and cladding nickel-based alloys such as alloy 625 or similar materials. This alloy can also be used for welding dissimilar nickel-based alloys to each other, to alloyed steels, to stainless steels and for joining 9% Nickel steels., X10NiCrAlTi, 32-20H, 32-21, X8 Ni9, ASTM A 533 Gr1, 800H, Sanicro 28, 254SMo, inconel 625, UNS : N08926, N08825, N06625. DIN : X8Ni9, X1NiCrMoCuN25 20 6, X1NiCrMoCuN25 20 5, NiCr21Mo, NiCr22Mo9Nb W.Nr:: 1.4876, 1.5656, 1.4529, 2.4858, 2.4856, 1.4539, 1.4547",,,,,,http://www.ceweld.nl/en/product/aa-nicro-625b
182,,,,,"The characteristics of the deposit are comparable with cobalt-base alloys but with higher hardness, excellent corrosion resistance, heat resistance and thermal shock constancy.",3.0,,0.75,FCAW Flux-Cored,,13.5,,8555: MF 22-60-CGTZ,,5.0,0.0,,57.5,1,AW,,,,14700: T Ni 1-60-CGTZ,,,,,AA NiCrSiB,,,73.55,,,,,Very good corrosion resistance combined with high hardness even at higher temperatures. Excellent weldability and often used as economical alternative for „stellite“,24,150.0,,,,4.2,,"rotary seal rings, pumps, sleeves, grinder parts, chemical and glas industry.",,,,,,http://www.ceweld.nl/en/product/aa-nicrsib
183,,,,,"The characteristics of the deposit are comparable with cobalt-base alloys and offers  excellent corrosion resistance, heat resistance and thermal shock constancy.",1.6,,0.35,FCAW Flux-Cored,,22.0,,8555: MF 22-45-CTZ,,5.0,0.0,,40.5,1,AW,,,,14700: T Ni 1-45-CTZ,,,,,AA NiCrSiB 40,,,64.55,,,,,Very good corrosion resistance combined with high hardness even at higher temperatures. Excellent weldability and often used as economical alternative for „stellite“.The alloy is spark free and non magnetic.,24,150.0,,,,4.5,,"rotary seal rings, pumps, sleeves, food industry, nuclear, screw conveyors, winches.",,,2.0,,,http://www.ceweld.nl/en/product/aa-nicrsib-40
184,38.0,,,,"Joining and rebuilding Cast Iron with globular graphite, tempered Cast Iron and for joining Cast Iron with steel. Used for standards of length, measuring devices, laser components, bi-metal thermostat strip, thermostat rods, and tanks and piping for storing and transporting liquefied gases.",,,0.1,FCAW Flux-Cored,,,,17006: Ni 36,1.3912,61.0,0.0,,185.0,1,,,,,1071:~T NiFe-CI,,2.45,,,AA NiFe36,,,36.0,,,<0.75,,"Very good welding and wetting characteristics and high resistance to cracks and fissures. Extreme good deposition rate compare to MMA. High strength and good bonding weld metal. NIFe36 has a composition that matches ""NiLo'"" and offer the lowest schrinkage possible to avoid cracks during heating and the cooling period. The weld deposit also retains good strength and toughness at cryogenic temperatures and has a low coefficient of expansion from cryogenic temperatures to about 500°F (260°C).",24,150.0,490.0,240.0,,0.45,,"Joining and rebuilding Cast Iron with globular graphite, tempered Cast Iron and for joining Cast Iron with steel,Grey cast iron, malleable, nodular : NF A 32-101 : FGL 150, 200, 250, 300, 350, 400. NF A 32-201 : FGS 370-17, 400-12, 500-7, 600-3, 700-2. NF A 32-702 : MN 350-10, 380-18, 450-6, 350-4, 650-3. DIN 1691 : CG-14, 18, 25, 30. DIN 1693 : GGG-40, 50, 60, 70. DIN 1692 : GTS-35, 45, 55, 65, 70",,,,,,http://www.ceweld.nl/en/product/aa-nife36
185,22.0,5.29: E81T1M H4,,,"Weather resistant steels, cranes, equipment, vessel and construction.",,,0.05,FCAW Flux-Cored,,,0.45,,,,0.0,,,0,AW,47.0,,,17632-A: T 46 2 ZPM1 H5,,1.3,,,AA R Corten,,,1.1,,,,0.015,"Excellent weld puddle manipulation with fast freezing slag, superior ouoposition welding also at higher currents. Using temperature down to 40 °C (40 °F) . Particularly suited for MAorbital welding and alposition welding on ceramic backing. Extreme low spatter loss, easy slag removal and hydrogen content below 3 ml/100gr. even after long unconditioned storage.",0,,605.0,460.0,0.015,0.5,,"Weather resistant steels, WTSt 37, WTSt 52, Corten A, B, C, Patinax 37, RBH 35, Acor 37, Acor 50, HSB 51, HSB 55 C, 1.8962, 1.8963, 1.8965, 1.8960, ASTM A 618",,,,,,http://www.ceweld.nl/en/product/aa-r-corten
186,20.0,A 5.20: E 71T-1M,,,"Steel construction, shipbuilding, pressure vessels, mechanical engineering, pipe work etc.",,,0.05,FCAW Flux-Cored,,,,,,,0.0,,,0,AW,47.0,,,17632-A: T 42 2 PM 1 H5,,1.22,,,AA R3Y,,,,,,,0.013,"AA R3Y is a rutile flux cored wire which offers high deposition rate in PF position with smooth and stable arc, low spatter and fast freezing slag coverage.
 ",1,,500.0,420.0,0.009000000000000001,0.48,,"

Steel type:Unalloyed steels:Boiler plates:Pipe steels:-Shipbilding plates:Steel castings:Thin sheets:

DIN:St 33 to St 52.3HI, HII, 17 Mn4St 35 to St 52.4StE 210.7 to StE 360.7A, B, DGS-38 to GS-521623/1


W.Nr.:1.0035 to 1.05701.0345, 1.0425, 1.04811.0308 to 1.05811.0307 to 1.05821.0440, 1.0472, 1.04751.0416 to 1.0551-



 ",,,,,,http://www.ceweld.nl/en/product/aa-r3y
187,22.0,A 5.20: E71T-1M-J H4,,,"Shipbuilding, steel and vessel construction, mechanical engineering and pipe work.",,,0.08,FCAW Flux-Cored,,,,,,,0.0,,,0,,90.0,70.0,,17632-A: T 46 4 P M 1 H5,,1.3,,,AA R400,,,,,,,0.015,"Seamless fluxcored wire with excelent welding properties in all positions. Due to the seamless concept this wire offers full protection against moisture pickup and can be stored for longer periods. Seamless fluxcored welding wires offers the best possible feeding properties that allows you to use longer torches. Applicable  for hand and (semimechanized welding. Good performance down t40°C. Low spatter loss and excelent slag removal. Also suitable for welding on ceramic backing and root runs without backing.
 ",0,,605.0,460.0,0.015,0.5,,"

MaterialsshipbuildingUnalloyed steelsboiler steelspipe steels-Fine grain steelsAPI-standard
DINA, B, D, AH 32 - EH 36S185 - S355P235GH, P355GHP235T1/T2, P460NL2L210 - L445MBS385-S460QL1X 42, X60

ENA, B, D, AH 32 - EH 36S185 - S355P235GH, P355GHP235T1/T2, P460NL2L210 - L445MBS385-S460QL1X 42, X60


ASTMTypicalA 106 / A 333A 662 / A 387A 738 / A 612A 299--



Domex 460 MC
 
 
 


 ",,,,,,http://www.ceweld.nl/en/product/aa-r400
188,22.0,A 5.20: E71T-1M-J H4,,,"Shipbuilding, steel and vessel construction, mechanical engineering and pipe work.",,,0.05,FCAW Flux-Cored,,,,,,,0.0,,,0,AW,,60.0,60.0,17632-A: T 46 4 P M 1 H5,,1.3,,,AA R460,,,,,,,0.015,"Excellent weld puddle manipulation with fast freezing slag, superior ouoposition welding also at higher currents. Using temperature up to 40 °C (40 °F) . Particularly suited for MAorbital welding and alposition welding on ceramic backing. Extreme low spatter loss, easy slag removal and hydrogen content below 3 ml/100gr. even after long unconditioned storage.",0,,605.0,460.0,0.015,0.5,,"

MaterialsshipbuildingUnalloyed steelsboiler steelspipe steels-Fine grain steelsAPI-standard
DINA, B, D, E, AH 32 - EH 36St 33, St 37-2 - St 52-3H I, H III, 17Mn4, 19Mn5St 35.8, St 45.8StE 210.7 TM, StE 445.7 TMStE 255 to StE 460X 42, X60

ENsameS185 - S355P235GH, P355GHP235T1/T2, P460NL2L210 - L445MBS235-S420-S460QL1X 42, X60


ASTMTypicalA 258 / A 516A 662 / A 387A 738 / A 612A 299--



 ",,,,,,http://www.ceweld.nl/en/product/aa-r460
189,22.0,A5.29: E81T1-Ni1M-J H4,,,"Onshore and Offshore. Ship-, pressure vessel- , bridge-, pipeline and general steel construction. General engineering. Heavy transportation and rail construction, etc.",,,0.05,FCAW Flux-Cored,,,,,,,580.0,1.0,,0,AW/SR,,,44.0,17632-A: T 50 6 1Ni P M21 1 H5,,1.3,,,AA R500,,,0.8,,,,0.015,"Excellent modelling ability, therefore excellent forced position welding in all positions at high amperage. Down t60 °C very good impact values are achieved. Particularly suitable for MAG orbital welding and for welding on ceramics in all positions. Low spatter losses, easily removable slag. CTOD tested t20 °C Extremely low diffusible hydrogen content (on average below 3 ml / 100 g) in the weld metal. For the entire storage and processing time <4ml / 100g are guaranteed according to AWS.",0,"Nore-dryingnecessaryduetotheclosedproductionofthefillingtubeItisstronglydiscouragedbecauseitcanleadtohighqualityproblems!
Storagewithoutspecialrequirements,analogoustosolidwire,takingintoaccountstrongtemperurefluctuionsandtheireffects(dewpoint)inoriginalpackagingthenunlimitedpossible",625.0,500.0,0.015,0.5,,"


MaterialsshipbuildingUnalloyed structural steelsboiler steelspipe steels-Fine grain structural steelsSteels to API-standard

ENA, B, D, AH 32 - EH 36S185 - S355P235GH, P485GHP235T1/T2, P485NL2L210 - L485MBS385, S460, S500(NL1,2)X 42, X65, X 70

ASTMTypicalA 106 / A 333A 516 / A 537 / A 455A 572A 572--


",,,,,,http://www.ceweld.nl/en/product/aa-r500
190,20.0,A 5.29: E81T1-K2M,,,"Offshore, Shipbuilding, pressure vessels, orbital pipe work.",,,0.06,FCAW Flux-Cored,,,,,,,0.0,,,0,AW,,60.0,47.0,"17632-A: T 46 6 1,5Ni P M 1 H5",,1.15,,,AA R5Y46,,,1.41,,,,0.009000000000000001,"Very good modeling ability, therefore excellent alposition welding with higher currents. Use up t60 °C 76 °F). Particularly suitable for MAorbital welding and for weldings on ceramics in all positions. Low spatter loss, and remarkable easy slag removal.",1,,605.0,460.0,0.006999999999999999,0.3,,"

MaterialsshipbuildingUnalloyed steelsboiler steelspipe steels-Fine grain steelsAPI-standard
DINA, B, D, E, AH 32 - EH 36St 33, St 37-2 - St 52-3H I, H III, 17Mn4, 19Mn5St 35.8, St 45.8StE 210.7 TM, StE 480.7 TMStE 255 to StE 460X 42, X65, X 70

ENsameS185 - S355-S460P235GH, P355GHP235T1/T2, P460NL2L210 - L480MBS355-S420-S500 (NL1,2)X 42, X65, X 70


ASTMTypicalA 258 / A 516A 662 / A 387A 738 / A 612A 299--



 ",,,,,,http://www.ceweld.nl/en/product/aa-r5y46
191,17.0,5.29:  E101T1-K2M H4,,,"Offshore, Shipbuilding, pressure vessels, orbital pipe work respecting the NACE requirements. Steels with yield strength up to 620 MPa (90 ksi).",,,0.08,FCAW Flux-Cored,,,,,,,0.0,,,0,AW,90.0,65.0,47.0,18276-A: T 62 4 Mn1Ni P M 1 H5,,1.6,,,AA R610,,,0.95,,,,0.015,"Very good modeling ability, therefore excellent alposition welding with higher currents. For use down t40 °C (40 °F) .. Particularly suitable for MAorbital welding and for weldings on ceramics in all positions. Low spatter loss, and remarkable easy slag removal.",0,,760.0,620.0,0.015,0.6,,"

Materials
EN
ASTM


TM-pipe steelsHigh-strength fine grain structural steels (tempered)High-strength fine grain structural steels(low temp)Steels to API-standard

up to L555MBup to S620QLup to S620G1QL1-X70-X80 - X90


typicalA 517A 537-
-



 
The ASME classification is carried out based on a weld metal according to ISO standards",,,,,,http://www.ceweld.nl/en/product/aa-r610
192,18.0,5.29:  E101T1-K3M H4,,,"Offshore, Shipbuilding, pressure vessels, orbital pipe work, riser pipes, pipe lines, fine grain steels with yield strength up to 620 MPa (90 ksi).",,,0.08,FCAW Flux-Cored,,,,,,,620.0,1.0,,0,AW,72.0,60.0,47.0,"18276-A: T 62 4 Mn1,5NiMo P M 1 H5",,1.4,0.38,,AA R620,,,1.7,,,,0.015,Excelent weld puddle manipulation and overal welding properties with extreme low hydrogen content (below 3 ml/100 gr. weld metal). Due to the addition of molybdenium suitable for post weld heat treatment respecting the impact properties.,0,,760.0,620.0,0.015,0.5,,"

Material to be welded
Grade


Shipbuilding steelsUnalloyed structural steelsBoiler steelsPipe steelsFine grain structural steelsSteels to API-standard
A, B, D, AH 32 - EH 36Rel < 620 MPa A 517, A 537Rel< 620 MPa P500GH - P620GHRel < 620 MPa P500T1/T2 - P620NL2 - L620MBRel < 620 MPa S500 - S620QL1Rel < 620 MPa up to X90


X80, 4130, 8630 etc.",,,,,,http://www.ceweld.nl/en/product/aa-r620
193,17.0,5.29: E 111 T1-K3M-JH4,,,"Shipbuilding, steel and vessel construction, mechanical engineering and pipe work, offshore, crane building, lifting, platforms. Steels with yield strength up to 690 MPa (100 ksi). ",,,0.08,FCAW Flux-Cored,,,,,,,580.0,2.0,,0,AW/PWHT,,69.0,47.0,18276-A: T 69 6 ZPM1H5,,1.7,,,AA R690,,,2.0,,,,0.015,"“The first seamless rutile FCW with extreme low hydrogen for S690”
Excellent for use in positional welding where high deposition rate is required, suitable for temperatures down t60º Celsius. Excellent for use on ceramic backing and Mag orbital welding in all positions. Extreme low spatter properties and excellent arc stability with fast freezing slag. CTOD tested !",0,,855.0,6.0,0.015,0.5,,"StE690,7 TM, L690M, S690G1QL1, S690, Weldox 700, Naxtra 70, Dilimax, S550, S620, S620Ql1, S690QL1, S600MC, S700MC, Naxtra 63, Naxtra 70, Optim 700 mc plus, TStE620, TStE690, Weldox 500, Hardox, L480 - L550, X65, X80, X90, X100, Hardox 400, XAR 400, Dilidur 400, 20MnCr65, 28CrMn43, Domex, ASTM: A 517 Gr A - P A 572 Gr 65, Oceanfit 100, Oceanfit 690",,,,,,http://www.ceweld.nl/en/product/aa-r690
194,20.0,A5.29: E81T1-B2M H4,,,"Construction of containers, boilers, machines and pipe work. Construction of steam boilers and steam turbines.",,,0.05,FCAW Flux-Cored,,1.1,,,,,675.0,1.0,,0,SR/AN,70.0,,,EN ISO 17634-A: T CrMo1 P M21 1 H5,,1.0,0.5,,AA RCrMo1,,,,,,,0.015,"Excellent weld puddle manipulation, superior ouoposition welding. Particularly suited for MAG orbital welding applications and alposition welding on ceramic backing. Low spatter loss, easy slag removal. Suitable for economic welding of CrMsteels up to 550°C.",0,,540.0,620.0,0.015,0.3,,"Heat and creep resistant boiler steel, GS 22CrMo54, G17CrMo5-5, G22CrMo5-4, 13CrMo 4-5, 16CrMo 4-4, G-17CrMo 5-5, 24CrMo5, 25CrMo4, 21 CrMo 3, 25 CrMo 4,17CrMo55 ASTM: A182 grades F11/F12, A199/A200 grade T11, A217 grades WC6/WC11, A234 grades WP11/WP12, A335 grades P11/P12, A387 grades 11/12",,,,,,http://www.ceweld.nl/en/product/aa-rcrmo1
195,22.0,5.29: E81T1-A1M H4,,,"Steel and vessel construction, mechanical engineering and pipework.",,,0.05,FCAW Flux-Cored,,,,,,,6.0,,,0,AW/SR/AN,47.0,,,17634-A: T MoL P M 1 H5,,1.3,0.5,,AA RMo,,,,,,,0.015,"Excellent weld puddle manipulation, superior ouoposition welding. Particularly suited for MAG orbital welding applications and alposition welding on ceramic backing. Low spatter loss, easy slag removal. Suitable for economic welding of Msteels up to 500°C (932°F).",0,,645.0,460.0,0.015,0.5,,"HI, HII, 17Mn4, 19Mn5, 15Mo3, 16Mo3, P235GH, P265GH, P295GH, 16Mo3,ASTM A 204 Gr. A - C, A 106 Gr. A -C, St 35.8, St 45.8, StE 210.7 TM - StE 480.7 TM, P235T1/T2 - P355N, L210 - L485, StE 255 to StE 460, S255 - S460, 1.5415, 1.0482, 1.0481, 1.0354",,,,,,http://www.ceweld.nl/en/product/aa-rmo
196,22.0,5.29: E81T1-AC1,,,"Steel and vessel construction, mechanical engineering and pipework.",,,0.05,FCAW Flux-Cored,,,,,,,6.0,,,0,AW/SR/AN,70.0,47.0,,17632-A: T 46 2 Mo RC2,,1.25,0.5,,AA RMo (Co2),,,,,,,0.015,"Excellent weld puddle manipulation with good ouoposition welding properties under Co2. Particularly suited for MAG orbital welding applications when intermediate cleaning is prefered to be skipped. Low spatter loss, easy slag removal. Suitable for economic welding of creep resistant Msteels up to 500°C (932°F).",0,,600.0,470.0,0.015,0.5,,"HI, HII, 17Mn4, 19Mn5, 15Mo3, 16Mo3, P235GH, P265GH, P295GH, 16Mo3,ASTM A 204 Gr. A - C, A 106 Gr. A -C, St 35.8, St 45.8, StE 210.7 TM - StE 480.7 TM, P235T1/T2 - P355N, L210 - L485, StE 255 to StE 460, S255 - S460, 1.5415, 1.0482, 1.0481, 1.0354",,,,,,http://www.ceweld.nl/en/product/aa-rmo-co2
197,22.0,A 5.22:,,,"Welding wrought, forged or cast super duplex stainless steels for service in the as-welded Condition. Heterogeneous welding between super duplex stainless steels and dissimilar welds between other stainless and mild or low alloyed steels. ",,,0.025,FCAW Flux-Cored,,25.9,0.6,,1.4409999999999998,,0.0,,,0,AW,,40.0,,12073: T Z 25 9 4 N LM M1,,1.4,3.8,0.24,AA SD 100 (metal core),,,9.0,,,,0.015,"Smooth drop transfer and stable arc with a deposit off 25% chromium 9% nickel 4% molybdenum copper tungsten nitrogen and low carbon.Excellent  productivity, improved weldability, better wetting properties compared to solid wires. Excellent weld metal quality and ray soundness. Nitrogen free classical shielding gases are used for welding",24,150.0,920.0,7.0,0.008,0.6,,"Welding wrought, forged or cast super duplex stainless steels for service in the as-welded Condition. Heterogeneous welding between super duplex stainless steels and dissimilar welds between other stainless and mild or low alloyed steels. Examples: UNS S32550 :UR 52 N, Ferralium 255, UNS S32520 :UR 52 N+, UNS S32750 :SAF 2507, UR 47 N+, UNS S32760 :ZERON 100, UNS 32760, UR 76 N, SM22Cr, SAF 2507, ASTM S32760 (ZERON 100), S32550 and S31260., It can also be used for welding duplex type 2205, 1.4460, 1.4462,1.4463,1.4515, 1.4517, 1.4507 URANUS 52N, SAF 25.07, GX 3 CrNiMoCuN 26-6-3, (1.4515), GX 3 CrNiMoCuN 26-6-3-3, (1.4517), 25% Cr Super Duplex steels SAF 25/07, S32750 1.4410 - 25Cr-7Ni-4Mo-0.28N SAF2507, NAS74N, S32760 1.4501 - 25Cr-7Ni-3.8Mo-0.7Cu-0.7W-0.25N, S32506 - SUS329J4L 25Cr-7Ni-3Mo-0.15N-0.2W NAS64 1.4507, S31803, S32205,",,,0.6,,,http://www.ceweld.nl/en/product/aa-sd-100-metal-core
198,30.0,A 5.10: ER 1100,,99.475,"Aluminum wire for welding mostly pure aluminum (maximum 0,95% of alloyed elements). Applications in chemistry, electronics, construction and food industries.
",,,,GMAW-GTAW Solid wires,,,0.125,,,0.95,0.0,,,0,AW,,,,"18273: S AL 1100 / AL 99,0",,0.05,,,"Al 99,0 (ER 1100)",,,,,,,,"This 99,0% pure aluminum filler metal offers excelent weldabillity and is the strongest in the 1000 series of the pure aluminium grades. Heavy parts and thicker plates should be preheated (150°C), prior to welding. At the same time, it keeps the benefits of being relatively lightly alloyed (compared to other series), such as high electrical conductivity, thermal conductivity, corrosion resistance, and workability. It can be strengthened by cold working, but not by heat treatment.",0,,93.0,52.0,,0.95,,"Al99,0 Al.99,5 Al.99,7 E-Al., 99,5, 3.0205, 3.0255, 3.0275, 3.0257, EN AW 1200, EN AW 1050A, EN AW 1070A, EN AW 1350, 1060, 1070, 1080, and 3003.",,0.1,,,,http://www.ceweld.nl/en/product/al-990-er-1100
199,30.0,A 5.10: ER 1100,,99.5,"Aluminium wire for welding mostly pure aluminium (maximum 0,5% of alloyed elements). Applications in chemistry, electronics, construction and food industries.
",,,,GMAW-GTAW Solid wires,,,,"1732: SG-AL 99,8",3.0259,,0.0,,,0,AW,,,,"1715: AW 1050A (Al99,5)",,,,,"Al 99,5",,,,,,,,"This pure aluminum filler metal offers excelent weldabillity when properly cleaned prior to welding. Heavy parts and thicker plates should be preheated (150°C), prior to welding.",0,,70.0,40.0,,,,"Al99,0 Al.99,5 Al.99,7 E-Al., 99,5, 3.0205, 3.0255, 3.0275, 3.0257, EN AW 1200, EN AW 1050A, EN AW 1070A, EN AW 1350",,,,,,http://www.ceweld.nl/en/product/al-995
200,40.0,A 5.10: no standard,,0.85,,,,,GMAW-GTAW Solid wires,,,,"1732: SG-Al 99,5",3.0805,,0.0,,,0,AW,,,,"18273: S AI 1450 / Al99,5Ti",,,,,"Al 99,5 Ti",,,,,,,,"This pure aluminum filler metal offers excelent weldabillity when properly cleaned prior to welding. Heavy parts and thicker plates should be preheated (150°C), prior to welding
 ",1,,80.0,30.0,,,,"Cast aluminium special repairs, Al99,0 Al.99,5 Al.99,7 E-Al",0.15,,,,,http://www.ceweld.nl/en/product/al-995-ti
201,30.0,A 5.10: ER 1100,,99.5,"Aluminium wire for welding mostly pure aluminium (maximum 0,5% of alloyed elements). Applications in chemistry, electronics, construction and food industries.
",,,,GMAW-GTAW Solid wires,,,,"1732: SG-AL 99,8",3.0259,,0.0,,,0,AW,,,,"1715: AW 1050A (Al99,5)",,,,,"Al 99,5 Tig",,,,,,,,"This pure aluminum filler metal offers excelent weldabillity when properly cleaned prior to welding. Heavy parts and thicker plates should be preheated (150°C), prior to welding.",0,,70.0,40.0,,,,"Al99,0 Al.99,5 Al.99,7 E-Al., 99,5, 3.0205, 3.0255, 3.0275, 3.0257, EN AW 1200, EN AW 1050A, EN AW 1070A, EN AW 1350",,,,,,http://www.ceweld.nl/en/product/al-995-tig
202,,A 4-10: ER 2319,,92.74,Joining high strength aluminum alloys of the same kind as found in Aircraft industry.,,,,Laser welding wires,,,6.2,,,,0.0,,,0,AW,,,,18273: S AL 2319,,0.3,,,AlCu6 Laser welding wire,,,,,,,,Excelent corrosion resistance combined with high strength due to the addition of copper. The filler metal shows remarkable bonding properties and fluididity during welding.,0,,,,,0.15,,"AL 2219, AL 2014; AlCu-cast-alloys, not suitable for 5xxx -AL alloys",0.17,0.1,,0.2,0.14,http://www.ceweld.nl/en/product/alcu6-laser-welding-wire
203,48.0,A 5.14: ER NiCrWMo-1,,0.3,"Alloy 230 combines properties which make it ideally suited for a wide variety of component applications in the aerospace and power industries. It is used for combustion cans, transition ducts, flame holders, thermocouple sheaths, and other important gas turbine components. In the chemical process industry, 230 alloy is used for catalyst grid supports in ammonia burners, high-strength thermocouple protection tubes, high-temperature heat exchangers, ducts, high-temperature bellows, and various other key process internals. In the industrial heating industry, applications for 230 alloy include furnace retorts, chains and fixtures, burner flame shrouds, recuperator internals, dampers, nitriding furnace internals, heat-treating baskets, grates, trays, sparger tubes, thermocouple protection tubes, cyclone internals, and many more.",,,0.1,GMAW-GTAW Solid wires,5.0,22.0,,1736: EL NiCr22W14Mo,2.4733,3.0,0.0,,,0,,,,,18274: ,,0.5,2.0,,Alloy 230 Tig (Haynes),0.5,,57.0,,,,,,0,,785.0,4.0,,0.4,,Haynes Alloy 230,0.1,,14.0,,0.015,http://www.ceweld.nl/en/product/alloy-230-tig-haynes
204,40.0,,,,Allloy 33 is a high-chromium austenitic alloy. This alloy combines ease of fabrication with outstanding resistance to highly oxidizing media,,,0.015,GMAW-GTAW Solid wires,,33.0,0.75,,1.4591,30.480000000000004,0.0,,,0,AW,,,,,,2.0,1.25,0.475,Alloy 33,,,31.5,,,,0.02,,0,,920.0,720.0,0.01,0.5,,,,,,,,http://www.ceweld.nl/en/product/alloy-33
205,20.0,A 5.14: ER NiCrCo-1 (proposed),,1.1,A Superalloy Specifically Designed For Advanced Ultra Supercritical Power Generation. Potential applications include advanced power production boiler tubes and diesel engine exhaust valves.,0.0033,,0.0425,GMAW-GTAW Solid wires,18.5,24.5,0.5,,,3.0,0.0,,,0,,,,,18274: ,,1.0,2.0,,Alloy 740H,1.5,,45.35419999999999,,,,,"Alloy 740H is a nickebase, precipitation hardenable superalloy that offers a unique combination of high strength and creep resistance at elevated temperatures along with resistance to coal ash corrosion. The alloy was originally targeted for use as USC boiler tubes in the superheater sections of these plants but was then adapted for application as a material for the steam headers to which the boiler tubes are connected.",0,,1050.0,750.0,,1.0,,Inconel alloy 740H,1.5,,,,,http://www.ceweld.nl/en/product/alloy-740h
206,20.0,A 5.14: ER NiCrCo-1 (proposed),,1.1,A Superalloy Specifically Designed For Advanced Ultra Supercritical Power Generation. Potential applications include advanced power production boiler tubes and diesel engine exhaust valves.,0.0033,,0.0425,GMAW-GTAW Solid wires,18.5,24.5,0.5,,,3.0,0.0,,,0,,,,,18274: ,,1.0,2.0,,Alloy 740H Tig,1.5,,45.35419999999999,,,,,"Alloy 740H is a nickebase, precipitation hardenable superalloy that offers a unique combination of high strength and creep resistance at elevated temperatures along with resistance to coal ash corrosion. The alloy was originally targeted for use as USC boiler tubes in the superheater sections of these plants but was then adapted for application as a material for the steam headers to which the boiler tubes are connected.",0,,1050.0,750.0,,1.0,,Inconel alloy 740H,1.5,,,,,http://www.ceweld.nl/en/product/alloy-740h-tig
207,30.0,A 5.14: ER NiFeCr-1,,0.2,"The excellent corrosion-resistant properties of Alloy 825 make the alloy a suitable choice for a variety of difficult applications. Uses include fabricated equipment found in chemical and petro- chemical processing, pulp and paper manufacturing, flue gas desulphurization systems and metal pickling operations.",,,0.05,GMAW-GTAW Solid wires,,21.5,2.15,,2.4858,22.0,0.0,,,0,AW,,,70.0,18274: S Ni8065,,1.0,3.0,,Alloy 825,,,42.0,,,,,"Excelent weldabillity with fully austenitic weld metal with high resistance against stress corrosion cracking and pitting in media containing chloride ions. Good corrosion resistance against reducing acids due to the combination of Ni, Mo and Cu. Sufficient resistance against oxidizing acids. The weld metal is corrosion resistant in sea water.",0,,630.0,425.0,,0.4,,"G-X7NiCrMoCuNb 25 20, X1NiCrMoCuN25 20 6, X1NiCrMoCuN25 20 5, NiCr21Mo, X1NiCrMoCu 31 27 4, N08926, N08904, ALLOY 825, N08028, UNS N08825 W.Nr: 1.4500, 1.4529, 1.4539 (904L), 2.4858, 1.4563, 1.4465, 1.4577 (310Mo), 1.4133, 1.4500, 1.4503, 1.4505, 1.4506, 1.4531, 1.4536, 1.4585, 1.4586",0.8999999999999999,,,,,http://www.ceweld.nl/en/product/alloy-825
208,30.0,A 5.14: ER NiFeCr-1,,0.2,"The excellent corrosion-resistant properties of Alloy 825 make the alloy a suitable choice for a variety of difficult applications. Uses include fabricated equipment found in chemical and petro- chemical processing, pulp and paper manufacturing, flue gas desulphurization systems and metal pickling operations.",,,0.05,GMAW-GTAW Solid wires,,21.5,2.15,,2.4858,22.0,0.0,,,0,AW,,,70.0,18274: S Ni8065,,1.0,3.0,,Alloy 825 Tig,,,42.0,,,,,"Excelent weldabillity with fully austenitic weld metal with high resistance against stress corrosion cracking and pitting in media containing chloride ions. Good corrosion resistance against reducing acids due to the combination of Ni, Mo and Cu. Sufficient resistance against oxidizing acids. The weld metal is corrosion resistant in sea water.",0,,630.0,425.0,,0.4,,"G-X7NiCrMoCuNb 25 20, X1NiCrMoCuN25 20 6, X1NiCrMoCuN25 20 5, NiCr21Mo, X1NiCrMoCu 31 27 4, N08926, N08904, ALLOY 825, N08028, UNS N08825 W.Nr: 1.4500, 1.4529, 1.4539 (904L), 2.4858, 1.4563, 1.4465, 1.4577 (310Mo), 1.4133, 1.4500, 1.4503, 1.4505, 1.4506, 1.4531, 1.4536, 1.4585, 1.4586",0.8999999999999999,,,,,http://www.ceweld.nl/en/product/alloy-825-tig
209,45.0,A 5.14: ER NiMo-10,,0.5,,,,0.01,GMAW-GTAW Solid wires,3.0,2.15,0.2,1736:,2.46,2.0,0.0,,,0,,195.0,,,18274: ~NiMo29Cr,,3.0,29.5,,Alloy B3,,0.2,55.9,,,<0.50,0.03,"Alloy B3 is a nickebase alloy with excellent resistance tot hydrochlorid acid at all concentrations and tempertures. It also withstands hydrogen chloride, sulfuric, acetic, hydrofluoric nd phosphoric acids. The alloy has improved thermal stability, fabricability and stress corrosion cracking resistance.",1,,824.0,544.0,0.01,0.1,,"Hastelloy B2, Hastelloy B3, dissimilar welding Hasteloy to nickel- of iron-based corrosion alloys, for weld overlay cladding",0.2,0.2,3.0,,,http://www.ceweld.nl/en/product/alloy-b3
210,,AWS A5.14: ER NiCrMo-17,,,C-2000® alloy (UNS N06200) is unique among the versatile nickel-chromium-molybdenum materials in having a deliberate copper addition,,,0.01,GMAW-GTAW Solid wires,,23.0,1.6,17744,2.4675,,0.0,,,0,,,,,,,,16.0,,Alloy C-2000,,,59.31,,,,,"Like other nickel alloys, it is ductile, easy to form and weld, and possesses exceptional resistance to stress corrosion cracking in chloridbearing solutions (a form of degradation to which the austenitic stainless steels are prone).
It is able to withstand a wide range of oxidizing and nooxidizing chemicals, and exhibits outstanding resistance to pitting and crevice attack in the presence of chlorides and other halides.",1,,,,,0.08,,,,,,,,http://www.ceweld.nl/en/product/alloy-c-2000
211,32.0,A 5.14: ER NiCrMo-4,,,"Alloy C276 is used for welding materials of similar composition. This low carbon nickel-chromium-molybdenum filler metal can also be used for dissimilar welding between nickel base alloys and stainless steels, as well as for surfacing and cladding on low alloyed steels. ",,,0.01,GMAW-GTAW Solid wires,1.0,16.0,,17744 - 09-2002,2.4886,6.0,0.0,,,0,AW,100.0,,,18274: S Ni 6276,,0.4,16.0,,Alloy C-276,,,56.79,,,,,"Due to high molybdenum content this alloy offers excellent resistance too stress & corrosion cracking, pitting and crevice corrosion. High mechanical properties with excellent weldability.",0,,740.0,470.0,,0.1,,"N10276, W.Nr: 2.4819, NiMo16Cr15W, alloy C4",,0.2,3.5,,,http://www.ceweld.nl/en/product/alloy-c-276
212,32.0,A 5.14: ER NiCrMo-4,,,"Alloy C276 is used for welding materials of similar composition. This low carbon nickel-chromium-molybdenum filler metal can also be used for dissimilar welding between nickel base alloys and stainless steels, as well as for surfacing and cladding on low alloyed steels. ",,,0.01,GMAW-GTAW Solid wires,1.0,16.0,,17744 - 09-2002,2.4886,6.0,0.0,,,0,AW,100.0,,,18274: S Ni 6276,,0.4,16.0,,Alloy C-276 Tig,,,56.79,,,,,"Due to high molybdenum content this alloy offers excellent resistance too stress & corrosion cracking, pitting and crevice corrosion. High mechanical properties with excellent weldability.",0,,740.0,470.0,,0.1,,"N10276, W.Nr: 2.4819, NiMo16Cr15W, alloy C4, alloy C276 (Hasteloy C-276)",,0.2,3.5,,,http://www.ceweld.nl/en/product/alloy-c-276-tig
213,2.27,A 5.14: ER NiCrMo-2,,,,0.008,,0.1,GMAW-GTAW Solid wires,1.5,22.0,,1736: ,2.4665,18.0,0.0,,,0,,,,,18274:,,1.0,9.0,,Alloy X,,,46.792,,,,,"Alloy X is a nickelchromiuiromolybdenum alloy that possesses an exceptional combination of oxidation resistance, fabricability and higtemperature strength. It has also been found to be exceptionally resistant to strescorrosion cracking in petrochemical applications. X alloy exhibits good ductility after prolonged exposure at temperatures of 1200, 1400, 1600F (650, 760 and 870C) for 16,000 hours. Suitable for joining and cladding Nickel alloys, stainless steel, carbon steel and low alloyed steels. UNS: N06002",1,,,915.0,,1.0,,"Alloy HX, X, Nickel alloys, stainless steel, carbon steel and low alloyed steels. UNS: N06002",,,0.6,,,http://www.ceweld.nl/en/product/alloy-x
214,20.0,A 5.10: ER 5654,,94.85,"Suitable for base metals with maximum 3% Mg. These alloys are suitable for a big range of applications in the construction sector, in general, and in the structural industry. Widely used in ship and vessel building.
",,,,GMAW-GTAW Solid wires,,0.3,0.1,1732: SG-AlMg3,3.3536,0.4,0.0,,,0,AW,,,,18273: S AI 5754-AIMg3,3.1,0.5,,,AlMg 3,,,,,,,,"This alloy offers excelent weldabillity when properly cleaned prior to welding. Heavy parts and thicker plates should be preheated (150°C), prior to welding The alloy shows good corrosioresistance and an excellent colouuniformity after anodizing. AlMg3 offers also good resistance against seawater.",0,,190.0,80.0,,0.4,,"Aluminium alloys: AlMg Mn, AlMg 3Mn, AlMg1, AlMg2, AlMg2,7Mn, AlMg3, AlMg3,5, AlMgSi0,5, AlMgSi0,8, G-AlMg3Si, 3.3315, 3.3535, 3.3206, 3.3541, EN AW 5005A, EN AW 5754, EN AW 6060, EN AC 51100, EN AW 5454, EN AW 5251,
 ",0.15,,,0.2,,http://www.ceweld.nl/en/product/almg-3
215,20.0,A 5.10: ER 5654,,94.85,"Suitable for base metals with maximum 3% Mg. These alloys are suitable for a big range of applications in the construction sector, in general, and in the structural industry. Widely used in ship and vessel building.
",,,,GMAW-GTAW Solid wires,,0.3,0.1,1732: SG-AlMg3,3.3536,0.4,0.0,,,0,AW,,,,18273: S AI 5754-AIMg3,3.1,0.5,,,AlMg 3 Tig,,,,,,,,"This alloy offers excelent weldabillity when properly cleaned prior to welding. Heavy parts and thicker plates should be preheated (150°C), prior to welding The alloy shows good corrosioresistance and an excellent colouuniformity after anodizing. AlMg3 offers also good resistance against seawater.",0,,190.0,80.0,,0.4,,"Aluminium alloys: AlMg Mn, AlMg 3Mn, AlMg1, AlMg2, AlMg2,7Mn, AlMg3, AlMg3,5, AlMgSi0,5, AlMgSi0,8, G-AlMg3Si, 3.3315, 3.3535, 3.3206, 3.3541, EN AW 5005A, EN AW 5754, EN AW 6060, EN AC 51100, EN AW 5454, EN AW 5251",0.15,,,0.2,,http://www.ceweld.nl/en/product/almg-3-tig
216,17.0,A 5.10: ER 5087,,93.8,,,,,GMAW-GTAW Solid wires,,0.15,,"1732: SG-AlMg4,5MnZr",3.3546,,0.0,,,0,AW,,,,"18273: S Al5087 - AlMg4,5MnZr",4.85,0.9,,,"AlMg 4,5MnZr (5087)",,,,,,,,"Special alloy for welding aluminiumagnesium basis alloys with maximum 5% Mg. Zirconium acts as grairefiner to improve both the bending and the corrosion resistance.Applications in the construction of ships, ofshore, storage tanks, railways and automotive industry.",1,,275.0,125.0,,,,"Aluminium alloys: AlMg4,5Mn, AlZnMgCu1,5, AlMg5, AlMg3, AlMg5, AlMg2Mn0.8, AlMg2,7Mn, AlZn4,5Mg1, AlZnMg4,5Mn , G-AlMg3Si, G-AlMg5Si, G-AlMg10, G-AlMgSi1, AlMgSiCu",0.15,,,,0.15000000000000002,http://www.ceweld.nl/en/product/almg-45mnzr-5087
