Repository: PrasannS/WeldingAnalysis

# Analyzing Weld Composite Material and Mechanial properties using statistical / machine learning approaches

## Webscraping

### The data for this projects was obtained via webscraping welding materials data from the following sites

- [Certilas Welding Products Dataset](https://certilas.nl/en/catalogue)
- [Lincoln Electric Welding Products Dataset](https://www.lincolnelectric.com/en-us/consumables/Pages/consumables.aspx)
- [Citrination Weld Composites Dataset](https://citrination.com/datasets/114194/show_search?searchMatchOption=fuzzyMatch)

This scraping was done through the combination of webscraping and data preprocessing using BeautifulSoup and Pandas. See

File: data/final_data/02_23_welddata.csv (part 6 of 15)
,A5,AWS,Ag,Al,Applications,B,Be,C,Category,Co,Cr,Cu,DIN,DIN_W,Fe,HT_Temp,HT_Time,Hardness,Hardness_Scale,Heat_Treated_As,IE-20,IE-40,IE-60,ISO,Mg,Mn,Mo,N,Name,Nb,Nb+Ta,Ni,Ni+Co,Other,Others,P,Properties,Redry_Time,Redrying_Temp,Rm,Rp0,S,Si,Sn,Suitable_For,Ti,V,W,Zn,Zr,url
217,16.0,A 5.10: ER 5183,,93.2495,"Filler metal for Magnesium and Manganese alloyed Aluminium with a maximum Magnesium content of 5%. This alloy shows very good mechanical properties that make it ideal for applications in shipyards, in car and railway industry and constructions of reservoirs and tanks.",,0.0005,,GMAW-GTAW Solid wires,,0.15,0.1,1732: SG-AlMg4.5Mn,3.3548,0.4,0.0,,601.5,0,AW,30.0,,,"18273:S AL5183 (AlMg4,5Mn0,7(A))",4.75,0.75,,,AlMg 4.5Mn,,,,,,,,"Excellent weldabillity and good mechanical strength combined with good corrosion resistance against seawater are typical for this alloy. The weld deposit is free from porosity due to the special shaving process and cleaning method during production. AlMg4,5Mn is one of the highest grades within the range of aluminum alloys and covers a weight range of alloys. Thicker sections should be preheated (150°C) prior to welding. Qualified by Lloyds for manual and (semi)automatic welding.",0,,300.0,135.0,,0.2,,"Aluminium alloys: AlMg4,5Mn, AlMg5, AlMg2Mn0,8, AlZnMg1, AlZnMgCu0,5, AlMgSi0,5, AlMgSi1, G-AlMg10, G-AlMg5, G-AlMg3Si, G-AlMg5Si, 3.3545, 3.3547, 3.3535, 3.3555, 3.3206, 3.3210, 3.2315, 3.3211, 3.4335, EN AW 5086, EN AW 5083, EN AW 5019, EN AW 5019, EN AW 6060, EN AW 6005A, EN AW 6082, EN AW 6061, EN AW 7020, EN AC 51300, EN AC 51400,",0.15,,,0.25,,http://www.ceweld.nl/en/product/almg-45mn
218,16.0,A 5.10: ER 5183,,93.0492,"Filler metal for Magnesium and Manganese alloyed Aluminium with a maximum Magnesium content of 5%. This alloy shows very good mechanical properties that make it ideal for applications in shipyards, in car and railway industry and constructions of reservoirs and tanks.",,0.0008,,GMAW-GTAW Solid wires,,0.15,0.1,1732: SG-AlMg4.5Mn,3.3548,0.4,0.0,,601.5,0,AW,30.0,,,"18273:S AL5183 (AlMg4,5Mn0,7(A))",4.75,0.75,,,AlMg 4.5Mn Tig,,,,,,,,"Excellent weldabillity and good mechanical strength combined with good corrosion resistance against seawater are typical for this alloy. The weld deposit is free from porosity due to the special shaving process and cleaning method during production. AlMg4,5Mn is one of the highest grades within the range of aluminum alloys and covers a huge range of alloys. Thicker sections should be preheated (150°C) prior to welding.",0,,300.0,135.0,,0.4,,"Aluminium alloys: AlMg4,5Mn, AlMg5, AlMg2Mn0,8, AlZnMg1, AlZnMgCu0,5, AlMgSi0,5, AlMgSi1, G-AlMg10, G-AlMg5, G-AlMg3Si, G-AlMg5Si, 3.3545, 3.3547, 3.3535, 3.3555, 3.3206, 3.3210, 3.2315, 3.3211, 3.4335, EN AW 5086, EN AW 5083, EN AW 5019, EN AW 5019, EN AW 6060, EN AW 6005A, EN AW 6082, EN AW 6061, EN AW 7020, EN AC 51300, EN AC 51400,",0.15,,,0.25,,http://www.ceweld.nl/en/product/almg-45mn-tig
219,30.0,A 5.10: ER 5356,,92.9592,"Filler metal for welding Aluminium alloys with maximum 5% Magnesium. This Magnesium alloyed Aluminium wire, thanks to its excellent corrosion resistance and its high mechanical properties is mainly used in ship yards, car and railway industry. Thicker sections should be preheated (150°C) prior to welding.",,0.0008,,GMAW-GTAW Solid wires,,0.125,0.1,1732: SG-AlMg5,3.3556,0.4,0.0,,597.5,0,AW,,,,18273: S AI5356-AlMg5Cr A,5.0,1.025,,,AlMg 5,,,,,,,,Excellent weldabillity and good mechanical strength combined with good corrosion resistance are typical for this alloy. The weld deposit is free from porosity due to the special shaving process and cleaning method during production. AlMg5 is one of the most popular types within the range of aluminum alloys and covers a weight range of alloys. ,0,,295.0,127.5,,0.2,,"Aluminium alloys: AlMg3, AlMg4, AlMg5, AlMgMn, AlZnMg1, G-AlMg3Si, G-AlMg5Si, G-AlMg10, AlMg1SiCu, AlMgSi0,7, AlZn4,5Mg1, AlSi1MgMn, AlSiMg(A), 3.3545, 3.3206, 3.3210, 3.2315, 3.3211, 3.4335, EN AW 5086, EN AW 6060, EN AW 6005A, EN AW , EN AW 6061, EN AW 7020, EN AC 51400, EN AC 51300, EN AC 51100, EN AW 5454",0.09,,,0.1,,http://www.ceweld.nl/en/product/almg-5
220,30.0,A 5.10: ER 5356,,92.7495,"Filler metal for welding Aluminium alloys with maximum 5% Magnesium. This Magnesium alloyed Aluminium wire, thanks to its excellent corrosion resistance and its high mechanical properties is mainly used in ship yards, car and railway industry.",,0.0005,,GMAW-GTAW Solid wires,,0.125,0.1,1732: SG-AlMg5,3.3556,0.4,0.0,,597.5,0,AW,,,,18273: S AI5356 (AlMg5Cr(A)),5.25,0.8,,,AlMg 5 Tig,,,,,,,,Excellent weldabillity and good mechanical strength combined with good corrosion resistance are typical for this alloy. The weld deposit is free from porosity due to the special shaving process and cleaning method during production. AlMg5 is one of the most popular types within the range of aluminum alloys and covers a weight range of alloys. Thicker sections should be preheated (150°C) prior to welding.,0,,295.0,127.5,,0.25,,"Aluminium alloys: AlMg3, AlMg4, AlMg5, AlMgMn, AlZnMg1, G-AlMg3Si, G-AlMg5Si, G-AlMg10, AlMg1SiCu, AlMgSi0,7, AlZn4,5Mg1, AlSi1MgMn, AlSiMg(A), 3.3545, 3.3206, 3.3210, 3.2315, 3.3211, 3.4335, EN AW 5086, EN AW 6060, EN AW 6005A, EN AW , EN AW 6061, EN AW 7020, EN AC 51400, EN AC 51300, EN AC 51100, EN AW 5454",0.125,,,0.2,,http://www.ceweld.nl/en/product/almg-5-tig
221,6.0,A 5.10: ER 4047,,86.49940000000002,"Aluminium alloy for welding and brazing. This material is generally used for brazing aluminium sheets, for extrusions and castings. (After anodizing the welding will be of a different colour)",,0.0006,,GMAW-GTAW Solid wires,,,0.3,1732: SG AlSi12,3.2585,0.6,0.0,,579.0,0,AW,,,,18273: S Al4047A (AlSi12(A)),0.1,0.15,,,AlSi 12,,,,,,,,"AlSi12 was originally developed as a brazing alloy to take advantage of its low melting point and narrow freezing range. In addition, it has a higher silicon content than AlSi5, which provides increased fluidity and reduced shrinkage. Hot cracking is significantly reduced when using AlSi12 as a filler alloy. The alloy may be used in applications at sustained elevated temperatures. Noheat treatable. Thicker sections should be preheated (150°C) prior to welding.",0,,170.0,75.0,,12.0,,"G-AlSi10Mg, G-AlSi11 G-AlSi12 (Cu), G-AlSi7Mg, G-AlSi6Cu4 , G-AlSi9Mg, G-AlSi9Cu3, AlMgSi0.8, AlMgSi1, 4145, 3.2581, 3.2583, 3.2381, 3.2383, 3.2373, 3.2163, 3.2371, 3.2151, B 413.0, 361.0, 359.0, 356.0, 319.0",0.15,,,0.2,,http://www.ceweld.nl/en/product/alsi-12
222,6.0,A 5.10: ER 4047,,86.49940000000002,"Aluminium alloy for welding and brazing. This material is generally used for brazing aluminium sheets, for extrusions and castings. (After anodizing the welding will be of a different colour)",,0.0006,,GMAW-GTAW Solid wires,,,0.3,1732: SG AlSi12,3.2585,0.6,0.0,,579.0,0,AW,,,,18273: S Al4047A (AlSi12(A)),0.1,0.15,,,AlSi 12,,,,,,,,"AlSi12 was originally developed as a brazing alloy to take advantage of its low melting point and narrow freezing range. In addition, it has a higher silicon content than AlSi5, which provides increased fluidity and reduced shrinkage. Hot cracking is significantly reduced when using AlSi12 as a filler alloy. The alloy may be used in applications at sustained elevated temperatures. Noheat treatable. Thicker sections should be preheated (150°C) prior to welding.",0,,170.0,75.0,,12.0,,"G-AlSi10Mg, G-AlSi11 G-AlSi12 (Cu), G-AlSi7Mg, G-AlSi6Cu4 , G-AlSi9Mg, G-AlSi9Cu3, AlMgSi0.8, AlMgSi1, 4145, 3.2581, 3.2583, 3.2381, 3.2383, 3.2373, 3.2163, 3.2371, 3.2151, B 413.0, 361.0, 359.0, 356.0, 319.0",0.15,,,0.2,,http://www.ceweld.nl/en/product/alsi-12
223,6.0,A 5.10: ER 4047,,86.49940000000002,"Aluminium alloy for welding and brazing. This material is generally used for brazing aluminium sheets, for extrusions and castings. (After anodizing the welding will be of a different colour)",,0.0006,,GMAW-GTAW Solid wires,,,0.3,1732: SG AlSi12,3.2585,0.6,0.0,,579.0,0,AW,,,,18273: S Al4047A (AlSi12(A)),0.1,0.15,,,AlSi 12,,,,,,,,"AlSi12 was originally developed as a brazing alloy to take advantage of its low melting point and narrow freezing range. In addition, it has a higher silicon content than AlSi5, which provides increased fluidity and reduced shrinkage. Hot cracking is significantly reduced when using AlSi12 as a filler alloy. The alloy may be used in applications at sustained elevated temperatures. Noheat treatable. Thicker sections should be preheated (150°C) prior to welding.",0,,170.0,75.0,,12.0,,"G-AlSi10Mg, G-AlSi11 G-AlSi12 (Cu), G-AlSi7Mg, G-AlSi6Cu4 , G-AlSi9Mg, G-AlSi9Cu3, AlMgSi0.8, AlMgSi1, 4145, 3.2581, 3.2583, 3.2381, 3.2383, 3.2373, 3.2163, 3.2371, 3.2151, B 413.0, 361.0, 359.0, 356.0, 319.0",0.15,,,0.2,,http://www.ceweld.nl/en/product/alsi-12
224,6.0,A 5.10: ER 4047,,86.49940000000002,"Aluminium alloy for welding and brazing. This material is generally used for brazing aluminium sheets, for extrusions and castings. (After anodizing the welding will be of a different colour)",,0.0006,,GMAW-GTAW Solid wires,,,0.3,1732: SG AlSi12,3.2585,0.6,0.0,,579.0,0,AW,,,,18273: S Al4047A (AlSi12(A)),0.1,0.15,,,AlSi 12,,,,,,,,"AlSi12 was originally developed as a brazing alloy to take advantage of its low melting point and narrow freezing range. In addition, it has a higher silicon content than AlSi5, which provides increased fluidity and reduced shrinkage. Hot cracking is significantly reduced when using AlSi12 as a filler alloy. The alloy may be used in applications at sustained elevated temperatures. Noheat treatable. Thicker sections should be preheated (150°C) prior to welding.",0,,170.0,75.0,,12.0,,"G-AlSi10Mg, G-AlSi11 G-AlSi12 (Cu), G-AlSi7Mg, G-AlSi6Cu4 , G-AlSi9Mg, G-AlSi9Cu3, AlMgSi0.8, AlMgSi1, 4145, 3.2581, 3.2583, 3.2381, 3.2383, 3.2373, 3.2163, 3.2371, 3.2151, B 413.0, 361.0, 359.0, 356.0, 319.0",0.15,,,0.2,,http://www.ceweld.nl/en/product/alsi-12
225,6.0,A 5.10: ER 4047,,86.49940000000002,"Aluminium alloy for welding and brazing. This material is generally used for brazing aluminium sheets, for extrusions and castings. (After anodizing the welding will be of a different colour)",,0.0006,,GMAW-GTAW Solid wires,,,0.3,1732: SG AlSi12,3.2585,0.6,0.0,,579.0,0,AW,,,,18273: S Al4047A (AlSi12(A)),0.1,0.15,,,AlSi 12,,,,,,,,"AlSi12 was originally developed as a brazing alloy to take advantage of its low melting point and narrow freezing range. In addition, it has a higher silicon content than AlSi5, which provides increased fluidity and reduced shrinkage. Hot cracking is significantly reduced when using AlSi12 as a filler alloy. The alloy may be used in applications at sustained elevated temperatures. Noheat treatable. Thicker sections should be preheated (150°C) prior to welding.",0,,170.0,75.0,,12.0,,"G-AlSi10Mg, G-AlSi11 G-AlSi12 (Cu), G-AlSi7Mg, G-AlSi6Cu4 , G-AlSi9Mg, G-AlSi9Cu3, AlMgSi0.8, AlMgSi1, 4145, 3.2581, 3.2583, 3.2381, 3.2383, 3.2373, 3.2163, 3.2371, 3.2151, B 413.0, 361.0, 359.0, 356.0, 319.0",0.15,,,0.2,,http://www.ceweld.nl/en/product/alsi-12
226,6.0,A 5.10: ER 4047,,86.49940000000002,"Aluminium alloy for welding and brazing. This material is generally used for brazing aluminium sheets, for extrusions and castings. (After anodizing the welding will be of a different colour)",,0.0006,,GMAW-GTAW Solid wires,,,0.3,1732: SG AlSi12,3.2585,0.6,0.0,,579.0,0,AW,,,,18273: S Al4047A (AlSi12(A)),0.1,0.15,,,AlSi 12,,,,,,,,"AlSi12 was originally developed as a brazing alloy to take advantage of its low melting point and narrow freezing range. In addition, it has a higher silicon content than AlSi5, which provides increased fluidity and reduced shrinkage. Hot cracking is significantly reduced when using AlSi12 as a filler alloy. The alloy may be used in applications at sustained elevated temperatures. Noheat treatable. Thicker sections should be preheated (150°C) prior to welding.",0,,170.0,75.0,,12.0,,"G-AlSi10Mg, G-AlSi11 G-AlSi12 (Cu), G-AlSi7Mg, G-AlSi6Cu4 , G-AlSi9Mg, G-AlSi9Cu3, AlMgSi0.8, AlMgSi1, 4145, 3.2581, 3.2583, 3.2381, 3.2383, 3.2373, 3.2163, 3.2371, 3.2151, B 413.0, 361.0, 359.0, 356.0, 319.0",0.15,,,0.2,,http://www.ceweld.nl/en/product/alsi-12
227,6.0,A 5.10: ER 4047,,86.49940000000002,"Aluminium alloy for welding and brazing. This material is generally used for brazing aluminium sheets, for extrusions and castings. (After anodizing the welding will be of a different colour)",,0.0006,,GMAW-GTAW Solid wires,,,0.3,1732: SG AlSi12,3.2585,0.6,0.0,,579.0,0,AW,,,,18273: S Al4047A (AlSi12(A)),0.1,0.15,,,AlSi 12,,,,,,,,"AlSi12 was originally developed as a brazing alloy to take advantage of its low melting point and narrow freezing range. In addition, it has a higher silicon content than AlSi5, which provides increased fluidity and reduced shrinkage. Hot cracking is significantly reduced when using AlSi12 as a filler alloy. The alloy may be used in applications at sustained elevated temperatures. Noheat treatable. Thicker sections should be preheated (150°C) prior to welding.",0,,170.0,75.0,,12.0,,"G-AlSi10Mg, G-AlSi11 G-AlSi12 (Cu), G-AlSi7Mg, G-AlSi6Cu4 , G-AlSi9Mg, G-AlSi9Cu3, AlMgSi0.8, AlMgSi1, 4145, 3.2581, 3.2583, 3.2381, 3.2383, 3.2373, 3.2163, 3.2371, 3.2151, B 413.0, 361.0, 359.0, 356.0, 319.0",0.15,,,0.2,,http://www.ceweld.nl/en/product/alsi-12
228,6.0,A 5.10: ER 4047,,86.49940000000002,"Aluminium alloy for welding and brazing. This material is generally used for brazing aluminium sheets, for extrusions and castings. (After anodizing the welding will be of a different colour)",,0.0006,,GMAW-GTAW Solid wires,,,0.3,1732: SG AlSi12,3.2585,0.6,0.0,,579.0,0,AW,,,,18273: S Al4047A (AlSi12(A)),0.1,0.15,,,AlSi 12,,,,,,,,"AlSi12 was originally developed as a brazing alloy to take advantage of its low melting point and narrow freezing range. In addition, it has a higher silicon content than AlSi5, which provides increased fluidity and reduced shrinkage. Hot cracking is significantly reduced when using AlSi12 as a filler alloy. The alloy may be used in applications at sustained elevated temperatures. Noheat treatable. Thicker sections should be preheated (150°C) prior to welding.",0,,170.0,75.0,,12.0,,"G-AlSi10Mg, G-AlSi11 G-AlSi12 (Cu), G-AlSi7Mg, G-AlSi6Cu4 , G-AlSi9Mg, G-AlSi9Cu3, AlMgSi0.8, AlMgSi1, 4145, 3.2581, 3.2583, 3.2381, 3.2383, 3.2373, 3.2163, 3.2371, 3.2151, B 413.0, 361.0, 359.0, 356.0, 319.0",0.15,,,0.2,,http://www.ceweld.nl/en/product/alsi-12
229,6.0,A 5.10: ER 4047,,86.49940000000002,"Aluminium alloy for welding and brazing. This material is generally used for brazing aluminium sheets, for extrusions and castings. (After anodizing the weld will be of a different colour)",,0.0006,,GMAW-GTAW Solid wires,,,0.3,1732: SG AlSi12,3.2585,0.6,0.0,,579.0,0,AW,,,,18273: S Al4047A (AlSi12(A)),0.1,0.15,,,AlSi 12 Tig,,,,,,,,"AlSi12 was originally developed as a brazing alloy to take advantage of its low melting point and narrow freezing range. In addition, it has a higher silicon content than AlSi5, which provides increased fluidity and reduced shrinkage. Hot cracking is significantly reduced when using AlSi12 as a filler alloy. The alloy may be used in applications at sustained elevated temperatures. Noheat treatable. Thicker sections should be preheated (150°C) prior to welding.",0,,170.0,75.0,,12.0,,"G-AlSi10Mg, G-AlSi11 G-AlSi12 (Cu), G-AlSi7Mg, G-AlSi6Cu4 , G-AlSi9Mg, G-AlSi9Cu3, AlMgSi0.8, AlMgSi1, 4145, 3.2581, 3.2583, 3.2381, 3.2383, 3.2373, 3.2163, 3.2371, 3.2151, B 413.0, 361.0, 359.0, 356.0, 319.0",0.15,,,0.2,,http://www.ceweld.nl/en/product/alsi-12-tig
230,6.0,A 5.10: ER 4047,,86.49940000000002,"Aluminium alloy for welding and brazing. This material is generally used for brazing aluminium sheets, for extrusions and castings. (After anodizing the weld will be of a different colour)",,0.0006,,GMAW-GTAW Solid wires,,,0.3,1732: SG AlSi12,3.2585,0.6,0.0,,579.0,0,AW,,,,18273: S Al4047A (AlSi12(A)),0.1,0.15,,,AlSi 12 Tig,,,,,,,,"AlSi12 was originally developed as a brazing alloy to take advantage of its low melting point and narrow freezing range. In addition, it has a higher silicon content than AlSi5, which provides increased fluidity and reduced shrinkage. Hot cracking is significantly reduced when using AlSi12 as a filler alloy. The alloy may be used in applications at sustained elevated temperatures. Noheat treatable. Thicker sections should be preheated (150°C) prior to welding.",0,,170.0,75.0,,12.0,,"G-AlSi10Mg, G-AlSi11 G-AlSi12 (Cu), G-AlSi7Mg, G-AlSi6Cu4 , G-AlSi9Mg, G-AlSi9Cu3, AlMgSi0.8, AlMgSi1, 4145, 3.2581, 3.2583, 3.2381, 3.2383, 3.2373, 3.2163, 3.2371, 3.2151, B 413.0, 361.0, 359.0, 356.0, 319.0",0.15,,,0.2,,http://www.ceweld.nl/en/product/alsi-12-tig
231,6.0,A 5.10: ER 4047,,86.49940000000002,"Aluminium alloy for welding and brazing. This material is generally used for brazing aluminium sheets, for extrusions and castings. (After anodizing the weld will be of a different colour)",,0.0006,,GMAW-GTAW Solid wires,,,0.3,1732: SG AlSi12,3.2585,0.6,0.0,,579.0,0,AW,,,,18273: S Al4047A (AlSi12(A)),0.1,0.15,,,AlSi 12 Tig,,,,,,,,"AlSi12 was originally developed as a brazing alloy to take advantage of its low melting point and narrow freezing range. In addition, it has a higher silicon content than AlSi5, which provides increased fluidity and reduced shrinkage. Hot cracking is significantly reduced when using AlSi12 as a filler alloy. The alloy may be used in applications at sustained elevated temperatures. Noheat treatable. Thicker sections should be preheated (150°C) prior to welding.",0,,170.0,75.0,,12.0,,"G-AlSi10Mg, G-AlSi11 G-AlSi12 (Cu), G-AlSi7Mg, G-AlSi6Cu4 , G-AlSi9Mg, G-AlSi9Cu3, AlMgSi0.8, AlMgSi1, 4145, 3.2581, 3.2583, 3.2381, 3.2383, 3.2373, 3.2163, 3.2371, 3.2151, B 413.0, 361.0, 359.0, 356.0, 319.0",0.15,,,0.2,,http://www.ceweld.nl/en/product/alsi-12-tig
232,6.0,A 5.10: ER 4047,,86.49940000000002,"Aluminium alloy for welding and brazing. This material is generally used for brazing aluminium sheets, for extrusions and castings. (After anodizing the weld will be of a different colour)",,0.0006,,GMAW-GTAW Solid wires,,,0.3,1732: SG AlSi12,3.2585,0.6,0.0,,579.0,0,AW,,,,18273: S Al4047A (AlSi12(A)),0.1,0.15,,,AlSi 12 Tig,,,,,,,,"AlSi12 was originally developed as a brazing alloy to take advantage of its low melting point and narrow freezing range. In addition, it has a higher silicon content than AlSi5, which provides increased fluidity and reduced shrinkage. Hot cracking is significantly reduced when using AlSi12 as a filler alloy. The alloy may be used in applications at sustained elevated temperatures. Noheat treatable. Thicker sections should be preheated (150°C) prior to welding.",0,,170.0,75.0,,12.0,,"G-AlSi10Mg, G-AlSi11 G-AlSi12 (Cu), G-AlSi7Mg, G-AlSi6Cu4 , G-AlSi9Mg, G-AlSi9Cu3, AlMgSi0.8, AlMgSi1, 4145, 3.2581, 3.2583, 3.2381, 3.2383, 3.2373, 3.2163, 3.2371, 3.2151, B 413.0, 361.0, 359.0, 356.0, 319.0",0.15,,,0.2,,http://www.ceweld.nl/en/product/alsi-12-tig
233,6.0,A 5.10: ER 4047,,86.49940000000002,"Aluminium alloy for welding and brazing. This material is generally used for brazing aluminium sheets, for extrusions and castings. (After anodizing the weld will be of a different colour)",,0.0006,,GMAW-GTAW Solid wires,,,0.3,1732: SG AlSi12,3.2585,0.6,0.0,,579.0,0,AW,,,,18273: S Al4047A (AlSi12(A)),0.1,0.15,,,AlSi 12 Tig,,,,,,,,"AlSi12 was originally developed as a brazing alloy to take advantage of its low melting point and narrow freezing range. In addition, it has a higher silicon content than AlSi5, which provides increased fluidity and reduced shrinkage. Hot cracking is significantly reduced when using AlSi12 as a filler alloy. The alloy may be used in applications at sustained elevated temperatures. Noheat treatable. Thicker sections should be preheated (150°C) prior to welding.",0,,170.0,75.0,,12.0,,"G-AlSi10Mg, G-AlSi11 G-AlSi12 (Cu), G-AlSi7Mg, G-AlSi6Cu4 , G-AlSi9Mg, G-AlSi9Cu3, AlMgSi0.8, AlMgSi1, 4145, 3.2581, 3.2583, 3.2381, 3.2383, 3.2373, 3.2163, 3.2371, 3.2151, B 413.0, 361.0, 359.0, 356.0, 319.0",0.15,,,0.2,,http://www.ceweld.nl/en/product/alsi-12-tig
234,6.0,A 5.10: ER 4047,,86.49940000000002,"Aluminium alloy for welding and brazing. This material is generally used for brazing aluminium sheets, for extrusions and castings. (After anodizing the weld will be of a different colour)",,0.0006,,GMAW-GTAW Solid wires,,,0.3,1732: SG AlSi12,3.2585,0.6,0.0,,579.0,0,AW,,,,18273: S Al4047A (AlSi12(A)),0.1,0.15,,,AlSi 12 Tig,,,,,,,,"AlSi12 was originally developed as a brazing alloy to take advantage of its low melting point and narrow freezing range. In addition, it has a higher silicon content than AlSi5, which provides increased fluidity and reduced shrinkage. Hot cracking is significantly reduced when using AlSi12 as a filler alloy. The alloy may be used in applications at sustained elevated temperatures. Noheat treatable. Thicker sections should be preheated (150°C) prior to welding.",0,,170.0,75.0,,12.0,,"G-AlSi10Mg, G-AlSi11 G-AlSi12 (Cu), G-AlSi7Mg, G-AlSi6Cu4 , G-AlSi9Mg, G-AlSi9Cu3, AlMgSi0.8, AlMgSi1, 4145, 3.2581, 3.2583, 3.2381, 3.2383, 3.2373, 3.2163, 3.2371, 3.2151, B 413.0, 361.0, 359.0, 356.0, 319.0",0.15,,,0.2,,http://www.ceweld.nl/en/product/alsi-12-tig
235,6.0,A 5.10: ER 4047,,86.49940000000002,"Aluminium alloy for welding and brazing. This material is generally used for brazing aluminium sheets, for extrusions and castings. (After anodizing the weld will be of a different colour)",,0.0006,,GMAW-GTAW Solid wires,,,0.3,1732: SG AlSi12,3.2585,0.6,0.0,,579.0,0,AW,,,,18273: S Al4047A (AlSi12(A)),0.1,0.15,,,AlSi 12 Tig,,,,,,,,"AlSi12 was originally developed as a brazing alloy to take advantage of its low melting point and narrow freezing range. In addition, it has a higher silicon content than AlSi5, which provides increased fluidity and reduced shrinkage. Hot cracking is significantly reduced when using AlSi12 as a filler alloy. The alloy may be used in applications at sustained elevated temperatures. Noheat treatable. Thicker sections should be preheated (150°C) prior to welding.",0,,170.0,75.0,,12.0,,"G-AlSi10Mg, G-AlSi11 G-AlSi12 (Cu), G-AlSi7Mg, G-AlSi6Cu4 , G-AlSi9Mg, G-AlSi9Cu3, AlMgSi0.8, AlMgSi1, 4145, 3.2581, 3.2583, 3.2381, 3.2383, 3.2373, 3.2163, 3.2371, 3.2151, B 413.0, 361.0, 359.0, 356.0, 319.0",0.15,,,0.2,,http://www.ceweld.nl/en/product/alsi-12-tig
236,6.0,A 5.10: ER 4047,,86.49940000000002,"Aluminium alloy for welding and brazing. This material is generally used for brazing aluminium sheets, for extrusions and castings. (After anodizing the weld will be of a different colour)",,0.0006,,GMAW-GTAW Solid wires,,,0.3,1732: SG AlSi12,3.2585,0.6,0.0,,579.0,0,AW,,,,18273: S Al4047A (AlSi12(A)),0.1,0.15,,,AlSi 12 Tig,,,,,,,,"AlSi12 was originally developed as a brazing alloy to take advantage of its low melting point and narrow freezing range. In addition, it has a higher silicon content than AlSi5, which provides increased fluidity and reduced shrinkage. Hot cracking is significantly reduced when using AlSi12 as a filler alloy. The alloy may be used in applications at sustained elevated temperatures. Noheat treatable. Thicker sections should be preheated (150°C) prior to welding.",0,,170.0,75.0,,12.0,,"G-AlSi10Mg, G-AlSi11 G-AlSi12 (Cu), G-AlSi7Mg, G-AlSi6Cu4 , G-AlSi9Mg, G-AlSi9Cu3, AlMgSi0.8, AlMgSi1, 4145, 3.2581, 3.2583, 3.2381, 3.2383, 3.2373, 3.2163, 3.2371, 3.2151, B 413.0, 361.0, 359.0, 356.0, 319.0",0.15,,,0.2,,http://www.ceweld.nl/en/product/alsi-12-tig
237,17.0,A 5.10: ER 4043,,92.6992,Mig filler metal for welding Aluminium alloys with maximum 2% alloying elements and for aluminium alloys containing up to 7% Si.(after anodizing welding will be of a dark grey colour),,0.0008,,GMAW-GTAW Solid wires,,,0.5,1732: SG-AlSi5,3.2245,0.4,0.0,,599.0,0,AW,,,,18273: S AI 4043A (AlSi5(A)),0.5,0.5,,,AlSi 5,,,,,0.15,,,"Thanks to its excellent Weldabillity and good penetration this alloy is used mainly in construction and automotive industry. The silicon addition results in improved fluidity (wetting action), making the alloy the preferred choice of welders. The alloy is not sensitive to weld cracking and produces bright, almost smufree welds. Not recommended for anodising. Noheat treatable. Thicker sections should be preheated (150°C) prior to welding.",0,,130.0,70.0,,5.0,,"AlMgSi 0, AlSiMg (A), AlSi 1 MgMn, AlMg1SiCu, 3.3206, 3.3210, 3.2315, 3.3211, EN AW 6060, EN AW 6005A, EN AW 6082, EN AW 6061, EN AC 45000,",0.15,,,0.1,,http://www.ceweld.nl/en/product/alsi-5
238,17.0,A 5.10: ER 4043,,92.4495,Tig filler metal for welding Aluminium alloys with maximum 2% alloying elements and for aluminium alloys containing up to 7% Si.(after anodizing welding will be of a dark grey colour),,0.0005,,GMAW-GTAW Solid wires,,,0.5,1732: SG-AlSi5,3.2245,0.4,0.0,,599.0,0,AW,,,,18273: S AI 4043A (Al Si 5(A)),0.5,0.5,,,AlSi 5 Tig,,,,,0.15,,,"Thanks to its excellent Weldabillity and good penetration this alloy is used mainly in construction and automotive industry. The silicon addition results in improved fluidity (wetting action), making the alloy the preferred choice of welders. The alloy is not sensitive to weld cracking and produces bright, almost smufree welds. Not recommended for anodising. Noheat treatable. Thicker sections should be preheated (150°C) prior to welding.",0,,130.0,70.0,,5.25,,"AlMgSi 0, AlSiMg (A), AlSi 1 MgMn, AlMg1SiCu, 3.3206, 3.3210, 3.2315, 3.3211, EN AW 6060, EN AW 6005A, EN AW 6082, EN AW 6061, EN AC 45000,",0.15,,,0.1,,http://www.ceweld.nl/en/product/alsi-5-tig
239,,,,,,,,,Brazing,,,,8511: F-LH1,,,0.0,,,0,,,,,1045: FL 10,,,,,Alu-Flux,,,,,,,,,1,,,,,,,Brazing for aluminium and aluminium alloys with a working range from 350 to 550 degrees celsius. Usualy combined with AlSi12 or AlSi5 filler metal.,,,,,,http://www.ceweld.nl/en/product/alu-flux
240,,A 5.1: E 7014,,,"Welding standard ship steel grades A, B & D in submerged condition according the requirements of AWS D3.6M-99. Developped for joining anodes to under water objects, plate doubling in shiprepair, sealing sheet pile profiles etc. ",,,0.075,SMAW Stick Electrodes,,,,2302: E 42 2 - R 6 sa,,,0.0,,,0,AW,47.0,27.0,,2560-A: E 42 2 R 4 1,,0.75,,,AquaForce HR,,,,,,,0.025,"AquaForce HR is a high recovery wet welding electrode that is double coated to offer maximum moisture and electrical resistance. AquaForce HR is able to produce beautiful flat filled welds with deep penetration without porosity. Filled welds exceeding an A height of 4,0 mm are easy to achieve in one single layer for high productivity. AquaForce HR can be used in all positions, especially suitable for vertical down (PG) position.",0,,560.0,420.0,0.025,0.6,,"

DIN:Unalloyed steels:Boiler plates: Pipe steels:-Shipbilding plates:Steel castings: Thin sheets:

-St 33 to St 52.3HI, HII, 17 Mn4St 35 to St 52.4StE 210.7 to StE 360.7A, B, DGS-38 to GS-521623/1


W.Nr.:1.0035 to 1.05701.0345, 1.0425, 1.04811.0308 to 1.05811.0307 to 1.05821.0440, 1.0472, 1.04751.0416 to 1.0551



 ",,,,,,http://www.ceweld.nl/en/product/aquaforce-hr
241,,A 5.1: ~E 6018,,,"Welding standard ship steel grades A, B & D in submerged conditions in case standard well known underwater electrodes fail to offer proper ductility and crack resistance exceeding the requirements for AWS D3.6M-99.",,,0.05,SMAW Stick Electrodes,,,,,,,0.0,,169.0,1,AW,32.0,27.0,,2560-A: E 38 2 B 14,,0.45,,,AquaForce LC,,,,,,,0.025,"AquaForce LC is the first Basic electrode that was developed with ""Hydrophobic sand"" to offer maximum moisture resistance. AquaForce LC is currently the only available electrode that is able to produce flat (not concave) welds with deeper penetration in all positions including PB, PC, PD, PE and PG position. The special (Armcore) ultra low carbon core wire of this electrode reduces the hardness from 195 HV to 165 HV hardness in the pure weldmetal caused by the high cooling rate (T5) when welding under water. AquaForce LC`s unique Basic coating reduces Oxygen content in the weldmetal to obtain better ductility than can be achieved with standard wet welding rutile electrodes.",0,,535.0,460.0,0.025,0.2,,"

DIN:Unalloyed steels:Boiler plates:Pipe steels:-Shipbilding plates:Steel castings:Thin sheets:

-St 33 to St 52.3HI, HII, 17 Mn4St 35 to St 52.4StE 210.7 to StE 360.7A, B, DGS-38 to GS-521623/1


W.Nr.:1.0035 to 1.05701.0345, 1.0425, 1.04811.0308 to 1.05811.0307 to 1.05821.0440, 1.0472, 1.04751.0416 to 1.0551


",,,,,,http://www.ceweld.nl/en/product/aquaforce-lc
242,15.0,,,,This ceramic backing strip offer special economic advantages for submerged arc welding and MAG welding with solid wires or metal- cored wires in the downhand position as well for positional MAG welding using rutile cored wires with fast freezing slag.,,,,Ceramic backing,,,,,,,0.0,,,0,,60.0,36.0,,,,,,,Ceramic backing strip 8061 with 12 mm round groove,,,,,,,,,0,,1.2,12.0,,,,"one side welding with high currents in shipbuilding, pressure vessel fabrication, machine construction, crane building, tank, and general steel building.",,,,,,http://www.ceweld.nl/en/product/ceramic-backing-strip-8061-12-mm-round-groove
243,150.0,,,,This ceramic backing strip offer special economic advantages for submerged arc welding and MAG welding with solid wires or metal- cored wires in the downhand position as well for positional MAG welding using rutile cored wires with fast freezing slag.,,,,Ceramic backing,,,,,,,0.0,,,0,,15.9,,,,,,,,Ceramic backing strip round on aluminium tape,,,,,,,,,0,,250.0,7.0,,,,"one side welding with high currents in shipbuilding, pressure vessel fabrication, machine construction, crane building, tank, and general steel building.",,,,,,http://www.ceweld.nl/en/product/ceramic-backing-strip-round-aluminium-tape
244,,A 5.14: ,,,"Colmonoy® 4 offers outstanding metallurgical and physical properties making them ideally suited to solving wear mechanisms such as abrasion, erosion, corrosion and high-temperatures encountered in service.",2.1,,0.4,GMAW-GTAW Solid wires,,10.0,,,,2.8,0.0,,37.5,1,,,,,18274: ,,,,,Colmonoy 4,,,82.3,,,,,"This nickel based alloy offers superior wear protection, retaining its hardness up to 600ºC (1000ºF) with significant resistance to oxidation.",0,,,,,2.4,,"Aircraft gas turbines, steam turbine powerplants, turbochargers and valves in reciprocating engines, prosthetic devices, heat treating equipment, pollution control equipment, coal gasification and liquefaction systems, and components in pulp and paper mills.",,,,,,http://www.ceweld.nl/en/product/colmonoy-4
245,,A 5.14: ,,,"Colmonoy® 6 offers outstanding metallurgical and physical properties making them ideally suited to solving wear mechanisms such as abrasion, erosion, corrosion and high-temperatures encountered in service.",3.0,,0.7,GMAW-GTAW Solid wires,,14.0,,,,4.0,0.0,,58.5,1,,,,,18274: ,,,,,Colmonoy 6,,,74.05,,,,,"This nickel based alloy offers superior wear protection, retaining its hardness up to 600ºC (1000ºF) with significant resistance to oxidation.",0,,,,,4.25,,"Aircraft gas turbines, steam turbine powerplants, turbochargers and valves in reciprocating engines, prosthetic devices, heat treating equipment, pollution control equipment, coal gasification and liquefaction systems, and components in pulp and paper mills.",,,,,,http://www.ceweld.nl/en/product/colmonoy-6
246,,A 5.4: E 312-26,,,,,,,SMAW Stick Electrodes,,,,8555: E9-UM-250-KRZ,1.4337,,0.0,,,0,,,,,3581-A: E 29 9 R 53,,,,,Croni 29/9 HLS,,,,,,,,,1,,,,,,,"Carbon steels, high strength steels, tool steels, stainless steels., C45, C60, manganese steel, spring steel, dissimilar welding
",,,,,,http://www.ceweld.nl/en/product/croni-299-hls
247,30.0,A 5.4: E 312-16,,,"This austenitic-ferritic special alloy is suitable for joining steels that are difficult to weld. Varied application in repair and maintenance of machines, shafts, gearwheels, especially in the field of building machinery. Also excellent for buffer layers before hardfacing and for dissimilar welding between steel, stainless steels or unknown steels. ",,,,SMAW Stick Electrodes,,27.5,,8556: E 29 9 R 23,1.4337,,0.0,,,0,,10.0,,,3581-A: E 29 9 RB 12,,0.8,,,Croni 29/9 S,,,8.0,,,,,"Very popular because of its soft, stable arc, its easy spatter free application and the very good slag removal with no residues. High corrosion resistance and high temperature resistance up to 1100°C. with excellent weldability on both AC and DC+.",2,300.0,,1.2,,,,"Manganese steel, spring steel, high speed tool steels, hss, C45, C60, dissimilar welding, maintenance, buffer layers, repairing cock wheels, 42MnV7, 25CrMo4, 42CrMo4, 50CrMo4, 1.5223, 1.7218, 1.7225, 1.7228, stainless steel, difficult to Weld steel, unknown steel,",,,,,,http://www.ceweld.nl/en/product/croni-299-s
248,,A 5.4: E 308Mo-26,,,,,,,SMAW Stick Electrodes,,,,8556: E 18 8 3 MPR 3 1 150,1.4431,,0.0,,,0,,,,,3581-A E 20 10 3 L R 53,,,,,Cronimo HLS,,,,,,,,,1,,,,,,,"NF A 35-578 : Z 15 CN 24.13 ASTM/AISI : 304, 347, 309  DIN 17175 : X 12 CrNi 22.12. Werkstoff Nr : 1.4828, 1.4311, 1.4712, 1.4742. UGINE :  NS 24, R 27. All construction steels , low alloyed in combination with stainless steels.
",,,,,,http://www.ceweld.nl/en/product/cronimo-hls
249,30.0,A 5.4: E 308Mo-16,,,"Rutile low carbon electrode for welding low-alloyed steel to stainless or austenitic manganese steels, it is suitable for stainless cladding. Weld metal has corrosion resistance to acids and salt water",,,0.03,SMAW Stick Electrodes,,19.0,,8556: E 20 10 3 R23,1.4431,67.97,0.0,,,0,AW,60.0,,,ISO 3581-A E 20 10 3 R32,,,3.0,,Cronimo Ti,,,10.0,,,,,,2,300.0,600.0,400.0,,,,"NF A 35-578 : Z 15 CN 24.13 ASTM/AISI : 304, 347, 309 DIN 17175 : X 12 CrNi 22.12. Werkstoff Nr : 1.4828, 1.4311, 1.4712, 1.4742. UGINE : NS 24, R 27. All construction steels , low alloyed in combination with stainless steels.",,,,,,http://www.ceweld.nl/en/product/cronimo-ti
250,40.0,A 5.7: no standard,12.5,25.0,"continious resistance welding of steel plates, metal cans etc.",,,,GMAW-GTAW Solid wires,,,,(E-Cu58),,5.0,0.0,,50.0,1,,60.0,,1083.0,24373: no standard,,,,,Cu 58,,,,,,,,High quality 99.9% pure copper wireExcelent electrical conductivityExcellent corrosion resistance,0,,200.0,,7.5,,,Sudronic welding of steel cans and sheet metal in general metal fabrication. Usualy the wire is in the F21 condition.,,,,10.0,,http://www.ceweld.nl/en/product/cu-58
251,30.0,A 5.7: no standard,0.9,,"Electrical contacts, cables, joining copper alloys, rebuilding copper components, installations made from copper tubes etc..",,,,GMAW-GTAW Solid wires,,,,1733: SG-CuAg,2.1211,,0.0,,60.0,1,AW,75.0,,1075.0,24373:Cu1897 CuAg1,,0.07,,,CuAg,,,,,0.5,,0.014,"Copper alloy, silvealloyewith a slightly higher percentage of phosphor, suitable for MIG welding, easy to handle, high plasticity of the weld metal.
High quality alloyed copper wireThe weld metal is a CoppeSilver alloySound, pore free deposits and high electrical conductivityExcellent corrosion resistance",0,,200.0,,,,,Rebuilding and reconditioning electrical contacts.,,,,,,http://www.ceweld.nl/en/product/cuag
252,30.0,A 5.7: no standard,0.9,,"Electrical contacts, cables, joining copper alloys, rebuilding copper components, installations made from copper tubes etc..",,,,GMAW-GTAW Solid wires,,,,1733: SG-CuAg,2.1211,,0.0,,60.0,1,AW,75.0,8.9,1075.0,24373:Cu1897 CuAg1,,0.07,,,CuAg (LP) Tig,,,,,0.5,,0.014,,0,,200.0,,,,,Rebuilding and reconditioning electrical contacts.,,,,,,http://www.ceweld.nl/en/product/cuag-lp-tig
253,30.0,A 5.7: no standard,0.9,,"Electrical contacts, cables, joining copper alloys, rebuilding copper components, installations made from copper tubes etc..",,,,GMAW-GTAW Solid wires,,,,1733: SG-CuAg,2.1211,,0.0,,60.0,1,AW,75.0,,1075.0,24373:Cu1897 CuAg1,,0.08499999999999999,,,CuAg Tig,,,,,0.5,,0.037500000000000006,"Copper alloy, silvealloyewith a slightly higher percentage of phosphor, suitable for TIG welding, easy to handle, high plasticity of the weld metal.
High quality alloyed copper wireThe weld metal is a CoppeSilver alloySound, pore free deposits and high electrical conductivityExcellent corrosion resistance",0,,200.0,,,,,Rebuilding and reconditioning electrical contacts.,,,,,,http://www.ceweld.nl/en/product/cuag-tig
254,40.0,A 5.7: ER CuAl-A1,,7.75,Rebuilding brass ship propellers and cladding surfaces against wear and corrosion attack. Welding galvanized plates or stainless steel sheets and suitable for cladding cast iron and un- and low alloyed steels. ,,,,GMAW-GTAW Solid wires,,,0.5,1733-1: SG CuAl8,2.0921,,0.0,,100.0,1,AW,100.0,,1035.0,24373: Cu 6100-CuAl7,,0.2,,,CuAl 8,,,0.3,,0.5,,,"High quality alloyed copper wire for the Mig process (Mig brazing as well)The weld metal is a CoppeAluminum bronzeSound, pore free deposits on ferrous and noferrous base materialsExcellent corrosion resistance ",0,,430.0,,,,,"Brass, copper, steel, CuZn alloys, Ship propeller, AISI 304, sliding Surface, shafts, bearings etc.",,,,,,http://www.ceweld.nl/en/product/cual-8
255,45.0,A 5.7: no standard,,4.75,"Low alloyed aluminum bronze, particularly suitable for joint welds on ferritic and austenitic steels. Good flowing properties with good cover groove, also suitable for joint welds on steels and copper. 
For multiplayer welding on steels, pulsed arc welding is recommended. Amazing results are obtained on stainless steel sheet metal due to less heat input, higher travel speed and less cleaning hours. 
Containers, valve control chambers, exhaust parts, thin sheet welding (steel and specially stainless steel) Ship propellers, shipbuilding, pump building, shafts, guide grooves etc.


",,,,GMAW-GTAW Solid wires,,,0.5,1733: ~SG CuAl5Ni2,,,0.0,,84.0,1,AW,161.0,,1072.5,24373: Cu6061 CuAl5Ni2Mn,,0.3,,,CuAl5Ni2,,,1.8,,0.5,,,"Sound, pore free deposits on ferrous and noferrous base materials with excellent wetting. Due to the excellent wetting and low melting point welding speeds can be achieved upto 2 mtr/min. The weld deposit offers a corrosion resistance similar to AISI 304.",0,,353.0,,,,,,,,,,,http://www.ceweld.nl/en/product/cual5ni2
256,,A 5.7: no standard,,8.0,Joint welds or building up of aluminum bronze. Cladding components undergoing metal to metal wear under high pressure. Especially suited for marine environments. The addition of nickel improves corrosion resistance in heat and rough seawater. ,,,,GMAW-GTAW Solid wires,,,1.0,1733: SG-CuAl8Ni2,2.0922,2.0,0.0,,140.0,1,AW,,,1040.0,24373: S Cu 6327 (CuAl8Ni2Fe2Mn2),,2.0,,,CuAl8Ni2,,,2.0,,,,,"Special alloyed copper wire for the Mig processThe weld metal is a CANi bronzeSound, pore free deposits on ferrous and noferrous base materialsExcellent resistance to cavitations and stress corrosion cracking.",0,,530.0,,,,,"This filler metal with increased strenght and corrosion properties is verry wel suited for Ship propellers, shipbuilding, pump building, shafts, guide grooves etc. W.Nrs: 2.0916,2.0920, 2.0928, 2.0932, 2.0936, 2.0940, 2.0960, 2.0962, 2.0966, 2.0970, 2.0978, 2.0980.",,,,,,http://www.ceweld.nl/en/product/cual8ni2
257,,A 5.7: no standard,,8.0,Joint welds or building up of aluminum bronze. Cladding components undergoing metal to metal wear under high pressure. Especially suited for marine environments. The addition of nickel improves corrosion resistance in heat and rough seawater. ,,,,GMAW-GTAW Solid wires,,,1.0,1733: SG-CuAl8Ni2,2.0922,2.0,0.0,,140.0,1,AW,,,1040.0,24373: S Cu 6327 (CuAl8Ni2Fe2Mn2),,2.0,,,CuAl8Ni2 Tig,,,2.0,,,,,"Special alloyed copper wire for the Tig processThe weld metal is a CANi bronzeSound, pore free deposits on ferrous and noferrous base materialsExcellent resistance to cavitations and stress corrosion cracking.",0,,530.0,,,,,"This filler metal with increased strenght and corrosion properties is verry wel suited for Ship propellers, shipbuilding, pump building, shafts, guide grooves etc. W.Nrs: 2.0916,2.0920, 2.0928, 2.0932, 2.0936, 2.0940, 2.0960, 2.0962, 2.0966, 2.0970, 2.0978, 2.0980.",,,,,,http://www.ceweld.nl/en/product/cual8ni2-tig
258,15.0,A 5.7: ER CuNiAl,,8.0,"Desalting installations, CuNiAl ship propellers, cladding against corrosion, cladding against wear, gliding surfaces, shipbuilding, pump building, shafts, guide grooves, tube systems etc",,,,GMAW-GTAW Solid wires,,,1.0,1733T.1: SG CuAl8Ni6,2.0923,3.2,0.0,,200.0,1,AW,,,,14640: S Cu 6328 (CuAl9Ni5Fe3Mn2),,1.5,,,CuAl8Ni6,,,4.5,,,,," The weld metal is a CANi bronze
