Repository: PrasannS/WeldingAnalysis

# Analyzing Weld Composite Material and Mechanial properties using statistical / machine learning approaches

## Webscraping

### The data for this projects was obtained via webscraping welding materials data from the following sites

- [Certilas Welding Products Dataset](https://certilas.nl/en/catalogue)
- [Lincoln Electric Welding Products Dataset](https://www.lincolnelectric.com/en-us/consumables/Pages/consumables.aspx)
- [Citrination Weld Composites Dataset](https://citrination.com/datasets/114194/show_search?searchMatchOption=fuzzyMatch)

This scraping was done through the combination of webscraping and data preprocessing using BeautifulSoup and Pandas. See

File: data/final_data/02_23_welddata.csv (part 7 of 15)
,A5,AWS,Ag,Al,Applications,B,Be,C,Category,Co,Cr,Cu,DIN,DIN_W,Fe,HT_Temp,HT_Time,Hardness,Hardness_Scale,Heat_Treated_As,IE-20,IE-40,IE-60,ISO,Mg,Mn,Mo,N,Name,Nb,Nb+Ta,Ni,Ni+Co,Other,Others,P,Properties,Redry_Time,Redrying_Temp,Rm,Rp0,S,Si,Sn,Suitable_For,Ti,V,W,Zn,Zr,url
 Sound, pore free deposits on ferrous and noferrous base materials 
 Seawater, wear and corrosion resistance; for example when seawater, cavitation and erosion are simultaneously affecting the weld deposit. ",0,,700.0,400.0,,,,"CuNiAl, CuAlNi, aluminum bronze, ship propellers, 2.0923, UNS C63000, C630AlBz, Joint welds or building up of aluminum bronze. Cladding (steel) components undergoing metal to metal wear under high pressure. Especially suited for marine environments. The addition of nickel improves corrosion resistance in heat and rough seawater.",,,,,,http://www.ceweld.nl/en/product/cual8ni6
259,15.0,A 5.7: ER CuNiAl,,8.0,"Desalting installations, CuNiAl ship propellers, cladding against corrosion, cladding against wear, gliding surfaces, shipbuilding, pump building, shafts, guide grooves, tube systems etc.",,,,GMAW-GTAW Solid wires,,,1.0,1733T.1: SG CuAl8Ni6,2.0923,3.2,0.0,,200.0,1,AW,,,,14640: S Cu 6328 (CuAl9Ni5Fe3Mn2),,1.5,,,CuAl8Ni6 Tig,,,4.5,,,,," The weld metal is a CANi bronze 
 Sound, pore free deposits on ferrous and noferrous base materials 
 Seawater, wear and corrosion resistance; for example when seawater, cavitation and erosion are simultaneously affecting the weld deposit. ",0,,700.0,400.0,,,,"CuNiAl, CuAlNi, aluminium bronze, ship propellers, 2.0923, Joint welds or building up of aluminum bronze. Cladding (steel) components undergoing metal to metal wear under high pressure. Especially suited for marine environments. The addition of nickel improves corrosion resistance in heated and rough seawater.",,,,,,http://www.ceweld.nl/en/product/cual8ni6-tig
260,35.0,A 5.7: ER CuAl-A2,,9.25,"Joint welds or building up of aluminum bronze. Cladding components undergoing metal to metal wear. Joining steel to copper alloys, cast iron and or bronze. ",,,,GMAW-GTAW Solid wires,,,1.0,1733: SG-CuAl9Fe,2.0937,1.15,0.0,,140.0,1,AW,95.0,,1035.0,24373: Cu6180  CuAl10Fe,,1.0,,,CuAl9Fe,,,,,,,,"Special alloyed copper wire for Mig and Tig weldingThe weld metal is a CAl bronzeSound, pore free deposits.",0,,500.0,,,,,"Suitable for seawater resistant applications. Joining steel to copper alloys, cast iron and or bronze. Excellent for metal spraying. Ship propellers, shipbuilding, pump building, shafts, guide grooves etc, UNS : C 60600 - C 61600 - C 68700, DIN : Cu Al5 - Cu Al8 - CuZn20Al2, Werkstoff Nr : 2.0916 - 2.0920 - 2.0960",,,,,,http://www.ceweld.nl/en/product/cual9fe
261,34.0,A 5.7: no standard,,,"This Copper-Nickel weld metal is suitable for welding and cladding CuNi-materials of DIN 17664 and seawater resistant CuZn alloys of DIN 17660 table 3.
And also suitable for surfacing on low alloyed and unalloyed steels and grey cast iron.",,,,GMAW-GTAW Solid wires,,,0.4,1733: SG-CuNi10Fe,2.0873,1.0,0.0,,80.0,1,AW,190.0,,,24373: Cu 7061,,0.7,,,CuNi10Fe,,,10.5,,,,,,0,,300.0,,,87.4,,"Cunifer 10, cuni10fe, seawater resistant, marine applications, tubes, pump building, offshore etc.",,,,,,http://www.ceweld.nl/en/product/cuni10fe
262,34.0,A 5.7: no standard,,,"This Copper-Nickel weld metal is suitable for welding and cladding CuNi-materials of DIN 17664 and seawater resistant CuZn alloys of DIN 17660 table 3.
And also suitable for surfacing on low alloyed and unalloyed steels and grey cast iron.",,,,GMAW-GTAW Solid wires,,,,1733: SG-CuNi10Fe,2.0873,1.0,0.0,,80.0,1,AW,190.0,,,24373: Cu 7061,,0.7,,,CuNi10Fe TIG,,,10.5,,,,,"Sound, pore free deposits on ferrous and noferrous base materials",0,,300.0,,,87.8,,"Cunifer 10, cuni10fe, seawater resistant, marine applications, tubes, pump building, offshore etc.",,,,,,http://www.ceweld.nl/en/product/cuni10fe-tig
263,,A 5.8: RB CuZn-D,,,"Joining: Steels, Galvanized steel, Tempered Cast Iron, Cast iron, Nickel alloys etc… This alloy is mainly used in the furniture and the bicycle industry for high strength joining of steels, also is this alloy recommended for rebuilding cock wheels due to the good sliding properties. ",,,,Brazing,,,48.0,8513: L-CuZn10Zn42,2.0711,,0.0,,,0,,,,905.0,17672: CU 773,,,,,CuNi10Zn42,,,10.0,,,,,Good flowing high strength Nbrass alloy containing Nickel for more strength and bridging capability during brazing with excelent rebuilding properties. ,0,,800.0,,,0.2,,,,,,41.8,,http://www.ceweld.nl/en/product/cuni10zn42
264,,A 5.8: RB CuZn-D,,,"Joining: Steels, Galvanized steel, Tempered Cast Iron, Cast iron, Nickel alloys etc… This alloy is mainly used in the furniture and the bicycle industry for high strength joining of steels, also is this alloy recommended for rebuilding cock wheels due to the good sliding properties. 
",,,,Brazing,,,48.0,8513: RB CuZn-D,2.0711,,0.0,,,0,,,,905.0,17672: CU 773,,,,,CuNi10ZnF,,,10.0,,,,,"High strength brass alloy containing Nickel for more strength and bridging capability during brazing. Due to the special flux coating this type is mostly used in maintenance and repair, the flux coated rod can be bended very well without loosing flux.",0,,800.0,,,0.2,,,,,,41.8,,http://www.ceweld.nl/en/product/cuni10znf
265,36.0,A 5.7: ER CuNi,,,"This Copper-Nickel weld metal is widely used for marine and desalination applications. Dissimilar-welding applications for this alloy are joints between Monel alloys or Nickel 200 and Copper-Nickel alloys. 
Often used for surfacing on steel by using Ceweld NiTi-3 as a barrier layer.  Shipbuilding, seawater evaporation plants, tubes, pump building, offshore, desalting equipment and parts etc.",,,0.04,GMAW-GTAW Solid wires,,,1.0,1733: SG-CuNi30Fe,2.0837,0.55,0.0,,240.0,1,AW,240.0,,,24373: Cu 7158,,1.0,,,CuNi30Fe,,,30.5,,,,,"Sound, pore free deposits on ferrous and noferrous base materials offering excellent resistance to corrosion in sea water. ",0,,420.0,200.0,,0.25,,"(Monel 67): Wrougt and cast alloys of 70-30, 80-20 and 90-10 copper nickel alloys, Monel 450, (alloy 450),  Nickel 200, CuNi10Fe, CuNi20Fe (2.0878), CuNi30Fe (2.0882).",0.35,,,,,http://www.ceweld.nl/en/product/cuni30fe
266,36.0,A 5.7: ER CuNi,,,"This Copper-Nickel weld metal is widely used for marine and desalination applications. Dissimilar welding applications for this alloy are joints between Monel alloys or Nickel 200 and Copper-Nickel alloys. 
Often used for surfacing on steel by using Ceweld NiTi-3 as a barrier layer.  Shipbuilding, seawater evaporation plants, tubes, pump building, offshore, desalting equipment and parts etc.",,,0.04,GMAW-GTAW Solid wires,,,1.0,1733: SG-CuNi30Fe,2.0837,0.55,0.0,,240.0,1,AW,240.0,,,24373: Cu 7158,,1.0,,,CuNi30Fe Tig,,,30.5,,,,,,0,,420.0,200.0,,0.25,,"(Monel 67): Wrougt and cast alloys of 70-30, 80-20 and 90-10 copper nickel alloys, Monel alloy 450, Nickel 200, CuNi10Fe, CuNi20Fe (2.0878), CuNi30Fe (2.0882).",0.35,,,,,http://www.ceweld.nl/en/product/cuni30fe-tig
267,40.0,UNS: C72500,,,"Circuit breaker components, Springs for relays and switches, Bellows, Bridles",,,,GMAW-GTAW Solid wires,,,1.0,,,0.28,0.0,,,0,,,,,,,0.28,,,CuNi9Sn2,,,9.35,,,,,"This alloy offers good combination of fatigue resistance, formability and corrosion resistance.",0,,370.0,,,,2.3,,,,,0.1,,http://www.ceweld.nl/en/product/cuni9sn2
268,40.0,A 5.7: no standard,,,"Welding pure copper, copper to steel, grey cast iron and Nickel alloys with 3 mm wall thickness and more.",,,,GMAW-GTAW Solid wires,,,1.0,1733: no standard,,,0.0,,50.0,1,AW,65.0,8.9,1080.0,24373: no standard,,,,,CuP Tig,,,,,,,0.06000000000000001,,0,,220.0,,,,,"Copper, copper to steel.",,,,,,http://www.ceweld.nl/en/product/cup-tig
269,,A 5.7: ER CuSi-A,,,"Welding thin plates and or galvanized plates in the car industry and also for cladding CuMn, CuSiMn and CuZn alloys. Suitable for cladding cast iron and un- and low alloyed steels. Examples: 
Automobile industry, art work, cladding on steel, cast iron and copper alloys etc. 
",,,,GMAW-GTAW Solid wires,,,0.5,1733: SG-CuSi3,2.1461,,0.0,,80.0,1,AW,,,,24373: Cu 6560,,0.85,,,CuSi 3,,,,,0.5,,,"High quality alloyed copper wire for the Mig process (Mig brazing as well)The weld metal is a CopperSilicon bronzeSound, pore free deposits on ferrous and noferrous base materialsExcellent corrosion resistance
-  Best to be used with pulsed welding ! ",0,,,350.0,,2.875,,"Welding thin steel plates and or galvanized plates in the car industry and also for cladding CuMn, CuSiMn and CuZn alloys. Suitable for cladding cast iron and un- and low alloyed steels.",,,,,,http://www.ceweld.nl/en/product/cusi-3
270,,A 5.7: ER CuSi-A,,,"Welding thin plates and or galvanized plates in the car industry and also for cladding CuMn, CuSiMn and CuZn alloys. Suitable for cladding cast iron and un- and low alloyed steels. Examples: 
Automobile industry, art work, cladding on steel, cast iron and copper alloys etc. 
",,,,GMAW-GTAW Solid wires,,,0.5,1733: SG-CuSi3,2.1461,,0.0,,80.0,1,AW,,,,24373: Cu 6560,,0.85,,,CuSi 3 Tig,,,,,0.5,,,"High quality alloyed copper wire for the Tig process (Mig brazing as well)The weld metal is a CopperSilicon bronzeSound, pore free deposits on ferrous and noferrous base materialsExcellent corrosion resistance ",0,,,350.0,,2.875,,"Welding thin steel plates and or galvanized plates in the car industry and also for cladding CuMn, CuSiMn and CuZn alloys. Suitable for cladding cast iron and un- and low alloyed steels.",,,,,,http://www.ceweld.nl/en/product/cusi-3-tig
271,,A 5.7: no standard,,,"Welding CuMn, CuSiMn, pure copper and copper alloys. 
",,,,GMAW-GTAW Solid wires,,,1.0,1733: no standard,,,0.0,,,0,AW,,8.9,1035.0,24373: no standard,,0.25,,,CuSiMn Tig,,,,,,,0.015,Good flowing alloy with less pores and excellent doxidation properties.,0,,250.0,,,0.25,0.1,"Welding thin steel plates and or galvanized plates in the car industry and also for cladding CuMn, CuSiMn and CuZn alloys. Suitable for cladding cast iron and un- and low alloyed steels.",,,,,,http://www.ceweld.nl/en/product/cusimn-tig
272,,A 5.7: ER Cu,,,"Boilers and tubes out of copper or copper alloys, oven soldering etc..",,,,GMAW-GTAW Solid wires,,,1.0,1733: SG-CuSn,2.1006,,0.0,,60.0,1,AW,,,975.0,24373:,,0.3,,,CuSn,,,,,,,,"High quality alloyed copper wireSound, pore free deposits and good electrical conductivityExcellent corrosion resistance",0,,220.0,,,0.3,0.8,Bronze alloy with minimally 0.8 tin for virtually all welding procedures. Very good deoxidisation. Surfacing and joining of Cu and copper- alloys. Widely used in oven soldering.,,,,,,http://www.ceweld.nl/en/product/cusn
273,,A 5.7: no class,,,,,,,GMAW-GTAW Solid wires,,,1.0,1733: SG-CuSn12,2.1056,,0.0,,120.0,1,AW,,,907.5,24373:,,,,,CuSn 12,,,,,,,0.2,"Very good deoxidisation and high hardness similar to cast bronzes.
Surfacing and joining of Copper and CuSalloys.Widely used and recommended for oven soldering.

High quality alloyed copper wire
Sound, pore free deposits and good electrical conductivity
Good corrosion resistance against seawater
Excelelent sliding properties (bearings etc.)
",1,,350.0,,,,12.5,Tin bronze alloy with high percentage of tin for virtually all welding procedures. Very good deoxidisation and high hardness similar to cast bronzes. Surfacing and joining of Copper and CuSn-alloys. Widely used and recommended for oven soldering.,,,,,,http://www.ceweld.nl/en/product/cusn-12
274,,A 5.7: no class,,,,,,,GMAW-GTAW Solid wires,,,1.0,1733: SG-CuSn12,2.1056,,0.0,,120.0,1,AW,,,907.5,24373:,,,,,CuSn 12 Tig,,,,,,,0.2,"Very good deoxidisation and high hardness similar to cast bronzes.
Surfacing and joining of Copper and CuSalloys.Widely used and recommended for oven soldering.
High quality alloyed copper wireSound, pore free deposits and good electrical conductivityExcellent corrosion resistance",1,,350.0,,,,12.5,Tin bronze alloy with high percentage of tin for virtually all welding procedures. Very good deoxidisation and high hardness similar to cast bronzes. Surfacing and joining of Copper and CuSn-alloys. Widely used and recommended for oven soldering.,,,,,,http://www.ceweld.nl/en/product/cusn-12-tig
275,20.0,A 5.7: ER CuSn-A,,,,,,,GMAW-GTAW Solid wires,,,1.0,1733: SG-CuSn6,2.1022,,0.0,,80.0,1,AW,32.0,,975.0,24373: Cu 5180A-CuSn6P,,,,,CuSn 6,,,,,,,0.2,"Very good deoxidisation. Surfacing and joining of Copper and CuSalloys.Widely used in oven soldering.
High quality alloyed copper wire )Sound, pore free deposits and good electrical conductivityExcellent corrosion resistance",0,,260.0,,,,6.3,Tin bronze alloy of minimally 6% tin for virtually all welding procedures. Very good deoxidisation. Surfacing and joining of Copper and CuSn-alloys. Widely used in oven soldering.,,,,,,http://www.ceweld.nl/en/product/cusn-6
276,20.0,A 5.7: ER CuSn-A,,,,,,,GMAW-GTAW Solid wires,,,1.0,1733: SG-CuSn6,2.1022,,0.0,,80.0,1,AW,32.0,,975.0,24373: Cu 5180A-CuSn6P,,,,,CuSn 6 Tig,,,,,,,0.2,"Very good deoxidisation. Surfacing and joining of Copper and CuSalloys.Widely used in oven soldering.
High quality alloyed copper wire )Sound, pore free deposits and good electrical conductivityExcellent corrosion resistance",0,,260.0,,,,6.3,Tin bronze alloy of minimally 6% tin for virtually all welding procedures. Very good deoxidisation. Surfacing and joining of Copper and CuSn-alloys. Widely used in oven soldering.,,,,,,http://www.ceweld.nl/en/product/cusn-6-tig
277,,A 5.7: ER Cu,,,"Boilers and tubes out of copper or copper alloys, oven soldering etc..",,,,GMAW-GTAW Solid wires,,,1.0,1733: SG-CuSn,2.1006,,0.0,,60.0,1,AW,,,975.0,24373:,,0.3,,,CuSn Tig,,,,,,,,"High quality alloyed copper wireSound, pore free deposits and good electrical conductivityExcellent corrosion resistance",0,,220.0,,,0.3,0.8,Bronze alloy with minimally 0.8 tin for virtually all welding procedures. Very good deoxidisation. Surfacing and joining of Cu and copper- alloys. Widely used in oven soldering.,,,,,,http://www.ceweld.nl/en/product/cusn-tig
278,,A 5.8: RB CuZn-C,,,"Brazing: Steels, Copper, Cast iron, Copper alloys, Nickel and for welding Brass and Bronze. This alloy is mainly used in the furniture and the bicycle industry for joining steels, also this alloy can be used for rebuilding Brass- ship propellers by flame welding.",,,,Brazing,,,58.0,L-CuZn39Sn,2.0366,0.725,0.0,,96.0,1,,,,895.0,1044: CU 304,,0.255,,,CuZn39Sn,,,,,,,,"Easy to use brass alloy for brazing with separate flux or by using gasflux (flux transported by the flame), good mechanical properties and high corrosion resistance. Due to the components Fe, Mn and Sn. this type is the so cold “low fuming bronze” ",0,,400.0,,,0.095,0.95,"Brass, Copper, Steels, Manganese bronze, Cast iron etc..",,,,39.975,,http://www.ceweld.nl/en/product/cuzn39sn
279,,A 5.8: RB CuZnA,,,Mainly used in the furniture and the bicycle industry,,,,Brazing,,,59.0,8513: L-CuZn40,2.0367,,0.0,,,0,,,,,1044: CU 303,,,,,CuZn40F,,,,,,,,,0,,1.25,500.0,,,0.625,"Brazing: Steels, Copper, Cast iron, Copper alloys, Nickel and for welding Brass and Bronze. This alloy is mainly used in the furniture and the bicycle industry for joining steels, also this alloy can be used for rebuilding Brass- ship propellers by flame welding.",,,,40.375,,http://www.ceweld.nl/en/product/cuzn40f
280,,A 5.8: RB CuZnA,,,"Brazing: Steels, Copper, Cast iron, Copper alloys, Nickel and for welding Brass and Bronze. This alloy is mainly used in the furniture and the bicycle industry for joining steels, also this alloy can be used for rebuilding Brass- ship propellers by flame welding.",,,,Brazing,,,59.0,8513: L-CuZn40,2.0533,,0.0,,,0,,,,895.0,1044: CU 303,,,,,CuZn40G,,,,,,,,"Easy to use brass alloy for brazing without separate flux, (fuxcored rod) good mechanical properties and high corrosion resistance.",0,,400.0,,,,0.625,"Brass, Copper, Steels, Manganese bronze, Nickel alloys, Cast iron etc..",,,,40.375,,http://www.ceweld.nl/en/product/cuzn40g
281,,A 5.21: ERC CoCr-C,,,"Pump sleeves, expeller srews, plastic recycling, mixer blades for rubber, valves, seats etc.. 
",,,2.5,FCAW Flux-Cored,45.5,32.0,,8555: MSG 20-GF-55-CTZ,,2.5,0.0,,,0,AW,53.0,41.5,33.5,14700: Co3,,1.0,,,DUR 1,,,2.5,,,,,"Dur 1 deposits a cobalbase alloy with an austenitiledeburitic structure. This is the hardest of the standard cobalbase alloys. It has a high resistance to corrosion (especially to reducing acids and impact), extreme wear and temperature shocks. The alloy is only machinable by grinding. Best used on wear pads, rotary seal rings, pump sleeves and centerless grinder work rests.",24,150.0,,,,1.0,,"Thermal shock resistant, abrasion, erosion, corrosion, cavitation at high temperature, bearing surfaces, chemical industry, hot shear blades, valves",,,13.0,,,http://www.ceweld.nl/en/product/dur-1
282,,A 5.21: ER CoCr-C,,,,,,,GMAW-GTAW Solid wires,,,,8555: WSG 20-G0-55-CSTZ,,,0.0,,,0,,,,,14700: RC 03,,,,,DUR 1 TIG,,,,,,,,Outstanding hardfacing alloy against abrasion and corrosion combined with high temperatures.,0,,,,,,,"Stellite 1 alloy for cladding, Pump sleeves, expeller srews, impellors, plastic recycling, mixer blades for rubber, valves, seats etc.",,,,,,http://www.ceweld.nl/en/product/dur-1-tig
283,,A 5.21: ER C CoCr-B,,,"Steam-valves, high temperature liquid pumps, hot cutting tools, cutting tools for plastic, wood and paper as well as high stressed sealings and sliding surfaces.",,,1.75,FCAW Flux-Cored,54.05,29.0,,8555: MSG 20-GF-50-CTZ,,2.5,0.0,,,0,AW,50.0,46.0,40.0,14700: Co3,,,,,DUR 12,,,2.5,,,,,"Outstanding alloy against abrasion, thermshock and corrosion combined with high temperatures. The weld deposit can be machined with tungsten tool tips and by grinding. The hardness of the weld deposit will degreas 20% at 600°C and has a nominal hardness of 453 HRc at room temperature. The weld deposit is high heat resistant up to 900°C. Dur 12 offers a low coefficient of friction of and exceptional resistance to galling. It has cavitatioerosion resistance ten times that of 304 stainless steel, Dur 12 can be used to protect bearing surfaces in nolubricating conditions due to its resistance to metatmetal wear.",24,150.0,,,,1.2,,"46-48 HRc, stellite 12 alloy with high temperature and abrasion resistance, thermo shock resistant and impact resistant, hardfacing valves, seats, pumps, knives, plastic recycling crushers etc.
 ",,,9.0,,,http://www.ceweld.nl/en/product/dur-12
284,,,,,"Steam-valves, high temperature liquid pumps, hot cutting tools, cutting tools for plastic, wood and paper as well as high stressed sealings and sliding surfaces.",,,1.4,Metal Powders,58.1,29.0,,,,2.0,0.0,,,0,AW,51.0,,41.0,,,,,,Dur 12 PTA Powder,,,,,,,,"Outstanding alloy against abrasion, thermshock and corrosion combined with high temperatures. The weld deposit can be machined with tungsten tool tips and by grinding. The hardness of the weld deposit will degreas 20% at 600°C and has a nominal hardness of 452 HRc at room temperature. The weld deposit is high heat resistant up to 900°C. Dur 12 offers a low coefficient of friction of and exceptional resistance to galling. It has cavitatioerosion resistance ten times that of 304 stainless steel, Dur 12 can be used to protect bearing surfaces in nolubricating conditions due to its resistance to metatmetal wear.
 ",0,,,,,1.5,,"Dur 12 PTA Powder is typically used for cutting tools that need to withstand abrasion, heat and corrosion. Examples include industrial knives for cutting carpets, plastics, paper and synthetic fibres; and saw tips in the timber industry. It is also used for control plates in the beverage industry, pump vanes, bearing bushes and narrowneck glass mold plungers; and for hardfacing of engine valves, pinch rollers in the metal-processing industries, and rotor blade edges.",,,8.0,,,http://www.ceweld.nl/en/product/dur-12-pta-powder
285,,A 5.21: ER CoCr-B,,,"Steam-valves, high temperature liquid pumps, hot cutting tools, cutting tools for plastic, wood and paper as well as high stressed sealings and sliding surfaces.",,,,GMAW-GTAW Solid wires,,,,8555: WSG 20-G0-50-CKTZ,,,0.0,,,0,,,,,14700: RZ Co3,,,,,DUR 12 TIG,,,,,,,,"Outstanding alloy against abrasion, thermshock and corrosion combined with high temperatures. The weld deposit can be machined with tungsten tool tips and by grinding. The hardness of the weld deposit will degreas 20% at 600°C and has a nominal hardness of 453 HRc at room temperature. The weld deposit is high heat resistant up to 900°C.Dur 12 offers a low coefficient of friction of and exceptional resistance to galling. It has cavitatioerosion resistance ten times that of 304 stainless steel, Dur 12 can be used to protect bearing surfaces in nolubricating conditions due to its resistance to metatmetal wear. ",1,,,,,,,"Stellite 12 alloy for hardfacing steam-valves, high temperature liquid pumps, hot cutting tools, cutting, tools for plastic, wood and paper as well as high stressed sealings and, sliding surfaces.",,,,,,http://www.ceweld.nl/en/product/dur-12-tig
286,,A 5.13: R CoCr-B,,,"Steam-valves, high temperature liquid pumps, hot cutting tools, cutting tools for plastic, wood and paper as well as high stressed sealings and sliding surfaces. 
",,,1.8,SMAW Stick Electrodes,54.40000000000001,29.0,,8555: E20-UM-50-CSTZ,,2.5,0.0,,,0,AW,50.0,46.0,40.0,14700: E Co3,,,,,Dur 12U,,,2.5,,,,,"Outstanding alloy against abrasion, thermshock and corrosion combined with high temperatures. The weld deposit can be machined with tungsten tool tips and by grinding. The hardness of the weld deposit will degreas 20% at 600°C and has a nominal hardness of 453 HRc at room temperature. The weld deposit is high heat resistant up to 900°C. Dur 12 offers a low coefficient of friction of and exceptional resistance to galling. It has cavitatioerosion resistance ten times that of 304 stainless steel, Dur 12 can be used to protect bearing surfaces in nolubricating conditions due to its resistance to metatmetal wear. ",2,300.0,,,,1.0,,"46-48 HRc, stellite 12 alloy with high temperature and abrasion resistance, thermo shock resistant and impact resistant, hardfacing valves, seats, pumps, knives, plastic recycling crushers etc.",,,8.8,,,http://www.ceweld.nl/en/product/dur-12u
287,,A 5.13:R CoCr-C,,,"Steam-valves, high temperature liquid  pumps, Hot cutting blades, exhaust valves.",,,2.3,SMAW Stick Electrodes,52.7,32.0,,8555: E 20-UM-55-CTZ,,,0.0,,,0,AW,55.0,42.0,34.0,14700: E Co3,,,,,Dur 1U,,,,,,,,"Outstanding properties against strong abrasion, erosion and corrosion in high temperature (900°C) environments. This electrode can also perfectly be used for applications which are subject to high friction. ",1,,,,,,,"53-55 HRc, Stellite 1 alloy with high resistance to abrasion, oxidation and erosion, metal to metal friction and wear, heat resistant, high hardness at high temperatures, completely tempering resistant",,,13.0,,,http://www.ceweld.nl/en/product/dur-1u
288,,A 5.21: ERC CoCr-C,,,"Solving wear problems against chemicals, erosion, corosion, high temperatures, abrasion and combinations of those.",,,0.27,FCAW Flux-Cored,58.23,28.0,,8555: MF 20-GF-300-CTZ,,3.5,0.0,,30.0,1,AW,,,,14700: T Co1,,1.0,5.0,,DUR 21,,,2.75,,,,,"Excellent gliding properties against metal to metal wear due to low friction, Excellent against erosion and corrosion at high working temperatures upto 900°C. Crack free hard facing deposit against severe shock and impact.",24,150.0,,,,1.25,,"Cladding seats and valves in chemical industry, hot sharing blades, extrusion parts, coke hammers, turbine injectors, gas and steam turbine parts.",,,,,,http://www.ceweld.nl/en/product/dur-21
289,,A 5.21: ERCoCr-E,,,,,,,GMAW-GTAW Solid wires,,,,8555: 20-G0-300-CKTZ,,,0.0,,,0,,,,,14700: RZ Co1,,,,,DUR 21 TIG,,,,,,,,,1,,,,,,,"Stellite 21 alloy Forging tools, hot cutting and trimming tools, valve seats etc",,,,,,http://www.ceweld.nl/en/product/dur-21-tig
290,2.8,A 5.13: R CoCr-E,,,,,,,SMAW Stick Electrodes,,,,8555: E 20-UM-300-CKTZ,,,0.0,,,0,,16.8,,,14700: E Co1,,,,,DUR 21U,,,,,,,,,1,,,350.0,,,,Stellite 21 alloy for cladding seats and valves etc. low friction due to high cobalt content,,,,,,http://www.ceweld.nl/en/product/dur-21u
291,36.5,A 5.21: no standard,,,"Dur 25 combines properties which make it suitable for a number of component applications in the aerospace industry, including parts in established military and commercial gas turbine engines. In modern engines, it has largely been replaced by newer materials such as 188 alloy, and, most recently, 230® alloy, which possess improved properties. Another area of significant usage for Dur 25 is as a bearing material, for both balls and races.",,,0.1,GMAW-GTAW Solid wires,49.0,20.0,,,,3.0,0.0,,,0,,,,,14700: no standard,,1.5,1.0,,Dur 25 Tig,,,10.0,,,,,"Dur 25 (UNS R30605) is a cobalnickelchromiutungsten alloy that combines excellent higtemperature strength with good resistance to oxidizing environments up to 1800°F (980°C) for prolonged exposures, and excellent resistance to sulfidation. It can be fabricated and formed by conventional techniques, and has been used for cast components. Other attractive features include excellent resistance to metal galling.",0,,925.0,499.0,,0.4,,Wear problems at high temperatures in case high strength is required.,,,15.0,,,http://www.ceweld.nl/en/product/dur-25-tig
292,,A 5.13: no standard,,,,,,,SMAW Stick Electrodes,,,,8555: E 20-UM-300-CKTZ,,,0.0,,,0,,,,,14700: EZ Co1,,,,,Dur 25U,,,,,,,,"Dur 25U is a Cobalt based electrode developed to resist high impact load, high heat, thermal shock, hot corrosion, compression, abrasion, erosion and many other forms of attack. The weld deposit is machinable with carbide tools.",1,,,,,,,"Valves in chemical and steam plants, gas turbine components, tong bits, share blades, hot forging and stamping tools, hot dies, aerospace industry, turbo charger buckets, hot liquid pumps etc.
",,,,,,http://www.ceweld.nl/en/product/dur-25u
293,,,,,"Hardfacing of forging presses, hot piercing dies, stretching rolls, pinch rolls, hot strip mill table rolls and back-up rolls",,,0.15,SMAW Stick Electrodes,13.0,14.0,,8555: E3-UM-50-CKRTZ,,69.35,0.0,,,0,AW,47.5,55.0,,14700: ~E Fe3,,0.6,2.3,,Dur 49,,,,,,,,"Rutile Fe, Cr, Co and Mo based elektotrode with high hot wear resistance, tensile strenght and a high resistence against sliding wear of metallic objects.
It has a good retention of hardness up to 650°C and is non scaling up to 900° C thermo shock resistant and resistant to sudden changes of temperature.
Work hardening. Not crack sensible.The number of layers can be done as necessary. The deposit can beadditionally treated with cutting tools.",1,130.0,,,,0.6,,1.2311 40CrMnMo 71.2343 X38CrMoV 5 11.2344 X40CrMoV 5 11.2365 X32CrMoV 3 31.2367 X38CrMoV 5 31.2606 X37CrMoW 5 11.2713 55NiCrMoV 61.2714 56NiCrMoV 7,,,,,,http://www.ceweld.nl/en/product/dur-49
294,,A 5.13: E FeCr-A1,,,"Pomp bodies, mixer blades, agitator arms, concrete pumps",,,4.5,SMAW Stick Electrodes,,,,8555: E 10-UM-60-GR,,,0.0,,57.0,4,AW,,,,14700: E Fe14,,1.0,,,Dur 55,,,,,,,,DUR 55 is a heavy coated high efficiency hardfacing electrode with 160 % recovery. Suitable for applications subject to strong abrasive wear by minerals,1,350.0,,,,28.0,,"54-62 HRc, hardfacing loaders, buckets, pumps, cement crushing equipment, screws, mixers blades etc., excelent abrasion resistance and high wear resistance",,,,,,http://www.ceweld.nl/en/product/dur-55
295,,A 5.21: ERC CoCr-A,,,,,,1.1,FCAW Flux-Cored,61.8,28.0,,8555: MSG 20-GF-40-CTZ,,3.0,0.0,,,0,AW,41.5,34.5,29.5,14700: T Co2-40-CKTZ,,0.6,,,DUR 6,,,,,,,,"Outstanding alloy against abrasion, thermshock and corrosion combined with high  temperatures. The  weld deposit can be machined  with tungsten tool tips and by grinding. The hardness of the weld deposit will degrease 16% at 300°C and about 30% at 600°C. Excellent alloy against thermal shock, abrasion, erosion, corrosion and cavitation at high temperature.",24,150.0,,,,1.0,,"Cladding valves, Steam-valves, high temperature liquid pumps, hot cutting tools, exhaust valves, seats, cutting knives, metal to metal wear, bearing surfaces, chemical industry, hot shear blades etc.",,,4.5,,,http://www.ceweld.nl/en/product/dur-6
296,12.0,ASTM F75 - F1537,,,PTA and or laser overlay welding on wear parts that need to outlast new parts where high temperatures combined with corrosion and wear resistance is required. 3D printing of parts for medical applications as prostatic implants such as replacement hips and knee condyles.,,,0.135,Metal Powders,61.355,28.25,,,,1.0,0.0,,38.5,4,SR,,,1390.0,5823-12,,1.0,5.75,0.2,Dur 6 Mo (Powder alloy F75),,,1.0,,,,,CoCrMo alloys are non magnetic and offers extreem resistance against fatique. The alloy offers excelent polishing caracteristics and ensures long tool life.,0,,1100.0,850.0,0.01,1.0,,"Replacement hips, knee parts, condyles, Gas turbine parts, fuel nozzles, orthopedic implants.",0.1,,0.2,,,http://www.ceweld.nl/en/product/dur-6-mo-powder-alloy-f75
297,4.0,,,,Overlay welding on wear parts that need to outlast new parts where high temperatures combined with corrosion and wear resistance is required. 3D printing of parts for medical applications according class IIa medical device in accordance with annex IX rule 8 of the MDD 93/42/EEC. Composition corresponds to “type 4” CoCr dental material according to EN ISO 22674.,,,,Metal Powders,,,,,,,0.0,,420.0,1,SR,,8.5,1432.5,22674,,,,,Dur 6 MoW,,,,,,,,"Dur 6 Mo is free of Ni, Be. and Cadmium according EN ISO 22674. The alloy offers extreme low friction properties combined with extreme corrosion resistance and excellent wear properties against scalling, abrasion and extreme pressure loads.",0,,1350.0,820.0,,,,,,,,,,http://www.ceweld.nl/en/product/dur-6-mo
298,,,,,"Outstanding alloy against abrasion, thermo-shock and corrosion combined with high temperatures. Dur 6 PTA Powder is the most widely used of the wear resistant cobalt based alloys and exhibits good all-round performance. It is regarded as the industry standard for general-purpose wear resistance applications.",,,1.1,Metal Powders,62.7,28.0,,,,2.0,0.0,,,0,AW,41.5,34.5,29.5,,,,,,Dur 6 PTA Powder,,,,,,,,"The  alloy deposit can be machined  with tungsten tool tips and by grinding. The hardness of the deposit will degrease 16% at 300°C and about 30% at 600°C. Excellent alloy against thermal shock, abrasion, erosion, corrosion and cavitation at high temperature and excellent resistance to many forms of mechanical and chemical degradation over a wide temperature range, and retains a reasonable level of hardness up to 500°C (930°F).",0,,,,,1.2,,"Examples include valve seats and gates; pump shafts and bearings, erosion shields and rolling couples. It is often used self-mated.",,,5.0,,,http://www.ceweld.nl/en/product/dur-6-pta-powder
299,5.0,A 5.21: ER CoCr-A,,,"Steam-valves, high temperature liquid pumps, hot cutting tools, exhaust valves. 
",,,1.1,GMAW-GTAW Solid wires,64.8,28.0,,8555: WSG 20-G0-40-CTZ,,,0.0,,,0,,25.0,1000.0,,14700: RZ Co2,,0.6,,,DUR 6 TIG,,,,,,,,"Outstanding alloy against abrasion, thermshock and corrosion combined with high temperatures. The weld deposit can be machined with tungsten tool tips and by grinding. The hardness of the weld deposit will degreas 16% at 300°C and about 30% at 600°C. The weld deposit is high heat resistant up to 900°C. Dur 6 offers a low coefficient of friction of 0.12 and exceptional resistance to galling. It has cavitatioerosion resistance ten times that of 304 stainless steel, Dur 6 can be used to protect bearing surfaces in nolubricating conditions due to its resistance to metatmetal wear. ",0,,,1000.0,,1.0,,"Stellite 6 alloy for, Steam-valves, high temperature liquid pumps, hot cutting tools, exhaust valves and seats",,,4.5,,,http://www.ceweld.nl/en/product/dur-6-tig
300,,A 5.13: E FeCr-A1,,,"57-61 HRc, for wear resistant hardfacing layers that are subject to high abrasion and medium impact.",,,3.85,SMAW Stick Electrodes,,30.0,,8555: E10-UM-60-GRZ,,66.15,0.0,,,0,AW,59.0,,,14700: E Fe14,,,,,Dur 60,,,,,,,,"Outstanding alloy against high abrasion when subjected to grinding and medium impact levels. Very good weld deposit appearance and outstanding welding properties on both AC and DC+.
 Preheating is not required.",2,320.0,,,,,,"Slag crushers, Sugar cane knives, hammers, Mixer blades, Digger teeth, Guides, Coal mining, Cement mixers etc..",,,,,,http://www.ceweld.nl/en/product/dur-60
301,59.0,,,,"Suitable for deposits on mild steel, steel castings and manganese steel",,,0.6,,,9.0,,8555: E6-UM-60 GP,,,0.0,,,0,AW,15.0,,,14700: E Fe6,,0.4,,,Dur 600,,,,,,,,"The electrode has a soft but intensive welding character, a finstructured seam surface and excellent slaremoval properties",1,350.0,,,,1.7,,"Rollers, dredger chains, conveyors, hammers, dredger equipment, mining and earth-moving equipment",,,,,,http://www.ceweld.nl/en/product/dur-600
302,,A 5.13: E FeCr-A1,,,Extreme abrasion resistant hardfacing alloy offering excellent wear resistance with medium impact. To be used for applications where release cracks are needed for good bonding. ,,,4.5,SMAW Stick Electrodes,,32.0,,8555: E 10-UM-65-Z,,60.5,0.0,,,0,AW,61.5,,,14700: EZ Fe14,,,,,Dur 62 S,,,,,3.0,,,"Outstanding alloy against high abrasion when subjected to grinding and medium impact levels. Very good weld deposit appearance and  outstanding welding properties on both AC and DC+ with a recovery of 200% for excellent deposit performance. (Preheating is not required)
Equivalent in FCAW: OA 59, OA 60 Mo, OA 61, OA 62",0,,,,,,,"Slag crushers, Mixer blades, Digger teeth, Guides, Coal mining, buckets, pumps, screws, loaders, sand winning, cement industry, wear plates, loaders etc.",,,,,,http://www.ceweld.nl/en/product/dur-62-s
303,,A 5.13: no standard,,,"This electrode with a recovery of 190% can be used for overlays with extremely abrasive and sliding wear resistance, but with low impact. For use till 450°C. ",,,5.75,SMAW Stick Electrodes,,24.0,,8555: E 10-UM-65-GRZ,,64.25,0.0,,,0,AW,58.5,60.5,63.0,14700: EZ Fe15,,,,,Dur 63 Nb,6.0,,,,,,,Very economical due to the high deposition rate and excellent weldabillity without slag losses. For critical base material or old hard facing layers it is necessary to buffer with an electrode like DUR E 350 Kb / E 1101G that delivers a welding deposit of less hardness. Overlays on steel with high carbon content should be buffered with Croni 29/9 HL or 4370 HL. For the best results 2 till 3 layers should be welded.,2,310.0,,,,,,"Sugar mill knives and hammers, cement mixers, clinker crushers, sintering lines, fire gratings, mixer blades, gravel washing equipment, ceramic mixer blades, extruders, crushing tables and rollers for lime stone etc.",,,,,,http://www.ceweld.nl/en/product/dur-63-nb
304,,A 5.13: E FeCr-E4,,,"This electrode with a recovery of 190% can be used for overlays with extremely abrasive and sliding wear resistance, but with middle impact.
",,,5.0,SMAW Stick Electrodes,,23.5,,8555: E 10-UM-65-Z,,,0.0,,,0,AW,64.5,,42.5,14700: E Fe16,,,6.0,,Dur 64,6.0,,,,,,,"Due to the high Mcontent, abrasion resistance can be kept up to working temperatures of 600ºC ; the hardness is still 445 HRc at these temperatures. For hardfacing of more than 3 layers it is necessary to buffer with an electrode like DUR E 350 Kb that delivers a welding deposit of less hardness. Overlays on steel with high tensile strength have to be buffered with Croni 29/9 HL or 4370 HL.
Equivalent in FCAW: OA 64",0,,,,,,,"Sugar mill knives and hammers, clinker crushers, sintering lines, fire gratings, mixer blades, gravel washing equipment, ceramic mixer blades, mill rollers, stone crushers, extruders etc….",,1.0,2.0,,,http://www.ceweld.nl/en/product/dur-64
305,,AWS A 5.13/21: E FeCr-A1,,,,,,4.0,SMAW Stick Electrodes,,28.0,,8555: E 10-UM-70-GTRZ,,,0.0,,,0,AW,69.0,,,14700: E Fe14,,,,,Dur 68 T,,,,,,ca. 4,,Thick coated electrode with high recovery 200%. Ledeburitic weld metal structure. Application is for parts that are exposed to strong abrasive wear. Operating temperature is from RT to 300°C.,1,130.0,,,,2.0,,"Sugar mill knives and hammers, clinker crushers, sintering lines, fire gratings, mixer blades, gravel washing equipment, ceramic mixer blades, extruders etc….",,,,,,http://www.ceweld.nl/en/product/dur-68-t
306,,A 5.13: E CoCr-A,,,"43-45 HRc, stellite 6 alloy with outstanding properties against abrasion, thermo-shock and corrosion combined with high temperatures.",,,1.1,SMAW Stick Electrodes,63.3,28.0,,8555: E20-UM-40-CTZ,,2.5,0.0,,,0,AW,41.5,34.5,29.5,14700: EZ Co2,,0.6,,,Dur 6U,,,,,,,,Excelent welding properties and self detaching slag. The weld deposit can be machined with tungsten tool tips and by grinding. The hardness of the weld deposit will degreas 16% at 300°C and about 30% at 600°C. The weld deposit is high heat resistant up to 900°C. ,1,,,,,,,"Steam-valves, high temperature liquid pumps, hot cutting tools, exhaust valves, pumps, plastic recycling etc.",,,4.5,,,http://www.ceweld.nl/en/product/dur-6u
307,,A 5.13: no standard,,,"For extreme wear resistance, elements as Niobium and Chromium carbides are also added to obtain a complex carbide structure. Specially used for applications subject to abrasive wear such as sand or other minerals with little impact. Recommended for the brick and clay industry or extreme high temperature applications in power plant industries.",,,,SMAW Stick Electrodes,,,,8555: E 21-UM-65-G,,96.0,0.0,,68.0,1,AW,,,64.0,14700: EZ Fe20,,,,,Dur 71,4.0,,,,,,,Ceweld Dur 71 is designed to offer full wear resistance and high hardness already achieved in the first layer. To be welded with low as possible current to avoid burnout of elements. ,1,,,,,,,"For extreme heavy abrasion and wear applications such as, mixers and screws in the brick and clay industry, electricity powerplant srews (ash), mining, drilling etc",,,,,,http://www.ceweld.nl/en/product/dur-71
308,,A 5.13: ~E FeCr-A7,,,"This electrode with his extreme recovery offers excellent wear resistance in high velocity, fine particle applications in which erosive wear is a major problem. Further to be used against high general wear and medium impact.        ",1.75,,4.0,SMAW Stick Electrodes,,25.0,,8555: E 10-UM-60-Z,,,0.0,,60.5,4,AW,,,,14700: E Fe14,,,2.0,,Dur CE-Tube 62,,,,,,,,"Due to the Mcontent, abrasion resistance can be kept also with increased temperatures. For hardfacing of more than 3 layers it is recommended to buffer with an electrode like DUR E 350 Kb that delivers a welding deposit of less hardness. Overlays on steel with high tensile strength should be buffered with Croni 29/9 HL or 4370 HL.
1) up to 3 times faster ! (less current with more deposit)2) No slag losses compare to 40% loss with standard electrodes.!3) Low amperage offers much lower heat input ! (see point 1)4) 6 mm is ideal to weld in position and on sharp edges !5) Moisture resistant coating even in extreme humidity conditions !",1,,,,,,,"Tubular hardfacing alloy for Sugar mill knives and hammers, clinker crushers, liner plates, ripper tines, mixer blades, gravel washing equipment, ceramic mixer blades, paddles, extruders.",,0.6,,,,http://www.ceweld.nl/en/product/dur-ce-tube-62
