Repository: PrasannS/WeldingAnalysis

# Analyzing Weld Composite Material and Mechanial properties using statistical / machine learning approaches

## Webscraping

### The data for this projects was obtained via webscraping welding materials data from the following sites

- [Certilas Welding Products Dataset](https://certilas.nl/en/catalogue)
- [Lincoln Electric Welding Products Dataset](https://www.lincolnelectric.com/en-us/consumables/Pages/consumables.aspx)
- [Citrination Weld Composites Dataset](https://citrination.com/datasets/114194/show_search?searchMatchOption=fuzzyMatch)

This scraping was done through the combination of webscraping and data preprocessing using BeautifulSoup and Pandas. See

File: data/final_data/02_23_welddata.csv (part 8 of 15)
,A5,AWS,Ag,Al,Applications,B,Be,C,Category,Co,Cr,Cu,DIN,DIN_W,Fe,HT_Temp,HT_Time,Hardness,Hardness_Scale,Heat_Treated_As,IE-20,IE-40,IE-60,ISO,Mg,Mn,Mo,N,Name,Nb,Nb+Ta,Ni,Ni+Co,Other,Others,P,Properties,Redry_Time,Redrying_Temp,Rm,Rp0,S,Si,Sn,Suitable_For,Ti,V,W,Zn,Zr,url
309,,A 5.13: no standard,,,"This electrode offers a extreme recovery and can be used for overlays with extremely abrasive wear resistance, but with low impact. 3 layers should be considdered as maximum.",,,,SMAW Stick Electrodes,,,,8555: E 21 – GF – 65 –GZ,,,0.0,,63.0,4,,,,,14700:,,,,,Dur CE-Tube WC2,,,,,,,,"Due to the complex carbide combination of Cobalt, Chromium, Aluminium, Zirconium and a extreme high Tungsten content the wear resistance against abrasion is 4 till 8 times better in comparison with Cr. alloys.Hard facing knowledge is based on practical experience and years of testing many different procedures and alloys. For your typical application we recommend to consult us for a tailor made welding procedure in order to achieve the best possible results for each job.1) up to 3 times faster ! (less current with more deposit)2) No slag losses compare to 40% loss with standard electrodes.!3) Low amperage offers much lower heat input ! (see point 1)4) 6 mm is ideal to weld in position and on sharp edges !5) Moisture resistant coating even in extreme humidity conditions !",0,,,,,,,"Sinter plant parts, Swing hammers, Drilling surfaces, Stone crushers, Fan blades, Coke pusher shoes and crushers segments, Shovel, Cement mill parts, Earthmoving equipment, etc.",,,,,,http://www.ceweld.nl/en/product/dur-ce-tube-wc2
310,,,,,"The area to be hardfaced should be free of rust, scale, grease or other dirt. Slowly preheat the area to a maximum of 500°C (932°F). Sprinkle the surface with Ceweld Universal–Flux to prevent oxides from forming in the molten matrix during application.Once the area is properly heated,start brazing with L-CuNi10ZnF tinning rods (about 1 mm layer). Now apply DUR-CS. To make brazing easier dip the end in the brazing flux. NOTE: Do not overheat the hardfaced area. Particles can be pushed in correct position and dense configuration by using the end of the tinning Rod. Slow cooling is advised. Never cool area with water!",,,,Brazing,,,48.0,,,,0.0,,,0,,,,900.0,14700:,,,,,Dur CS,,,10.0,,,,,"DUR– CS consists of sintered tungsten carbide fragments in a ductile nickel silver matrix. The alloy has a tensile strength of 100,000 psi. DUR–C S production methods ensure an overall tinning of the sintered tungsten carbide particles. DUR–CS composite rods are available in two grades: Wear resistant and for cutting applications.",0,,800.0,,,,,"Downhole reamers, openers, fishing tools (spears), coring tools, reamers, milling tools, overshots, stabilizers, steel sawing, concrete drilling.",,,,42.0,,http://www.ceweld.nl/en/product/dur-cs
311,,A 5.13: E Fe1,,,"hardfacing, rebuilding, overlays, machine parts, wheels, buffer layers, rails, crossings etc.",,,0.125,SMAW Stick Electrodes,,2.75,,8555: E1-UM-300P,,95.875,0.0,,,0,AW,290.0,300.0,315.0,14700: E Fe1,,1.25,,,Dur E 300 Kb,,,,,,,,"Outstanding alloy against high impact combined with abrasion including metal to metal friction. The weld deposit of Dur E 300 Kb is an exceptional easy to apply alloy without any risk for cracks and can also be applied on austenitic manganese steels, 300 HB is usualy already almost obtained in the first layer. The weld deposit is machinable with tungsten tool tips. Very good weld deposit appearance and outstanding welding properties on both AC and DC+. Preheating is not required.",2,300.0,,,,,,"Rebuilding worn machine parts, rails, crossings, Stone crushers, Hammers, Gears, Cams, bearings, rope winches etc...",,,,,,http://www.ceweld.nl/en/product/dur-e-300-kb
312,,A 5.13: E Fe1,,,"Hardfacing and rebuilding machine parts that faces high impact and wear. The alloy is also excelent for buffer layers prior to hardfacing.
",,,0.15,SMAW Stick Electrodes,,3.0,,8555: E1-UM-400P,,95.85,0.0,,,0,AW/PWHT,325.0,350.0,370.0,14700: E Fe1-400-p,,1.0,,,Dur E 350 Kb,,,,,,,,Dur E 350 Kb is a hardfacing electrode against high impact combined with abrasion. This alloy has no risk for cracks and can also be applied on austenitic manganese steels. The weld deposit is good machinable. Very good weld deposit appearance and outstanding welding properties on both AC and DC+. Preheating is not required. Outstanding slag release.,2,310.0,,,,,,"Rebuilding worn machine parts such as, rails, crossings, wheels, dredging parts, Stone crushers, Hammers, Gears, Cams, bearings, rope winches etc.",,,,,,http://www.ceweld.nl/en/product/dur-e-350-kb
313,,A 5.13: no class,,,"Hardfacing, rebuilding, overlays, machine parts, wheels, conveyors, crossings, bufferlayers prior to hardfacing etc",,,0.1,SMAW Stick Electrodes,,6.5,,8555: E3-UM-40 PT,,,0.0,,,0,AW,36.0,39.0,42.0,14700: no class,,0.6,3.25,,DUR E 400 CrMo,,,,,,,,"Outstanding alloy against high impact combined with abrasion including metal to metal friction and increased working temperatures upto 550°C. Due to the high resistance to cracking and toughness, all weld metal requires no buffer layer except on materials considered critical. Suited for wear parts subject to heavy impact and shock. The weld metal is machinable with carbide tip tools, hardening is possible. The maximum hardness is dependent on the base metal and is often achieved in the first layer.",2,310.0,,,,0.4,,"Rebuilding worn machine parts, Stone crushers, Hammers, Gears, Cams, rails, crossings etc.",,,,,,http://www.ceweld.nl/en/product/dur-e-400-crmo
314,,A 5.13: E Fe1,,,"Hardfacing, rebuilding, overlays, machine parts, wheels, buffer layers, etc",,,0.15,SMAW Stick Electrodes,,3.0,,8555: E1-UM-400 P,,95.85,0.0,,,0,AW/PWHT,350.0,375.0,400.0,14700: E Fe1,,1.0,,,DUR E 400 KB,,,,,,,,Outstanding alloy against high impact combined with abrasion including metal to metal friction. The weld deposit of Dur E 400Kb is an exceptional easy to apply alloy without any risk for cracks and can also be applied on austenitic manganese steels. The weld deposit is machinable with tungsten tool tips. Very good weld deposit appearance and outstanding welding properties on both AC and DC+. Preheating is not required.,2,310.0,,,,,,"Rebuilding worn machine parts, Stone crushers, Hammers, Gears, Cams etc.",,,,,,http://www.ceweld.nl/en/product/dur-e-400-kb
315,,A 5.13:E Fe3,,,"Hardfacing against high impact combined with strong abrasion wear.
",,,0.65,SMAW Stick Electrodes,,8.5,,8555: E6-UM-60,1.4718,88.4,0.0,,,0,AW,18.0,,,14700: E Fe8,,0.6,0.75,,Dur E 60 Kb,,,,,,,,Outstanding alloy against high impact combined with abrasion including metal into metal friction. The weld deposit of Ceweld Dur E 60 Kb is one of the most universal alloys in hardfacing applications and can also be appliedon austenitic manganese steels. Very good weld deposit appearance and outstanding welding properties on both AC and DC+. Preheating is not required.,2,300.0,,57.0,,,,"Mixing arms, cold cutting tools, hammers, rolls, loaders, buckets, pumps, hardfacing on austenitic manganese steel, rebuilding knives",,1.1,,,,http://www.ceweld.nl/en/product/dur-e-60-kb
316,,,,,"Hardfacing, rebuilding, overlays on machine parts and wear parts in mining, agriculture etc.",,,0.6,SMAW Stick Electrodes,,8.7,,8555: E6–UM-60-GP,,88.8,0.0,,59.0,1,AW,,,,EN 14700: E Z Fe8,,,0.5,,DUR E 600 KB,,,,,,,,Dur E 600 Kb is a basic coated electrode with approximately 130% recovery that leaves a fine rippled seam surface with excellent impact and wear properties. The weld deposit shows a martensitic structure with good increased temperature properties and can resist oxidation upto 800°C. The deposit is heat treatable and offers excellent sliding and rolling properties.,1,400.0,,,,,,"Rebuilding worn machine parts, Stone crushers, Hammers, Gears, Cams, metal scrap and car recycling hammers, cold cutting tools, slurry pumps etc.
 ",,1.4,,,,http://www.ceweld.nl/en/product/dur-e-600-kb
317,,A 5.13:E FeMn-A,,,"This electrode with a recovery of 140% can be used forjoining and overlay on manganese steels that are worn out and need to be rebuild. Heat input should be low.
 ",,,0.8,SMAW Stick Electrodes,,,,8555: E 7-UM-250-K,1.3402,83.2,0.0,,335.0,1,AW,,,,14700: E Fe9,,13.0,,,Dur Mn14,,,3.0,,,,,There is no limit for the number of layers that can be applied in case of rebuilding but heat input should be kept low (as for Mn steel). The weld deposit is offers strain hardening properties from 250 till 450 HB,2,300.0,,,,,,"austenitic manganese steel, high impact loads, hammers, crushers, rebuilding, hardfacing, rails, crossings, Breaker teeth, etc..",,,,,,http://www.ceweld.nl/en/product/dur-mn14
318,,A 5.13: E FeMnCr,,,"Basic electrode for rebuilding and joining cold straining Mn steels or rebuilding parts that are subject to high impact and rolling wear. 

",,,0.55,SMAW Stick Electrodes,,14.0,,8555: E 7-UM-250-K,,68.45,0.0,,335.0,1,AW/SH,,,,14700: E Fe9,,17.0,,,Dur MnCr,,,,,,,,"There is no limit for the number of layers that can be applied in case of rebuilding but heat input should be kept low (as for Mn steel, interpass temperature should be kept <250°C).",2,300.0,,,,,,"rebuilding and joining cold straining Mn steels or rebuilding parts that are subject to high impact and rolling wear. Breaker teeth, crushers, hammers, crossings, rails.
 ",,,,,,http://www.ceweld.nl/en/product/dur-mncr
319,,,,,"Mixer blades, cutters, hoppers, sand pumps, friction parts etc.",9.0,,2.0,Metal Powders,99.0,-53.19999999999999,,,,0.6,0.0,,12.0,1,,,5.5,2.0,1274: 3.3,,,,,DUR NiCrBSi + WC12Co,,,40.0,,,,,"Excelent wear resistance when corrosion, friction and high temperatures are combined. Good bonding strenght and low friction coefficient that makes the alloy excelent for gliding surfaces and metal to metal wear.",0,,,0.6,,2.0,,,,,0.6,,,http://www.ceweld.nl/en/product/dur-nicrbsi-wc12co
320,,5.21: no class,,,,,,,Brazing,,,,8555: G 21-GF-65,,,0.0,,,0,,,,,14700:,,,,,Dur R,,,,,,,,,1,,,,,,,"Hardfacing drill points, augers, impellors, mixer blades, stone crushing equipment, deep drilling,",,,,,,http://www.ceweld.nl/en/product/dur-r
321,,5.21: no class,,,Dur R (Ni) offers the highest available wear resistance of all hardfacing alloys in most applications.  The deposit offers excellent corrosion resistance combined with tungsten carbides for long life span in extreme applications.,,,,Brazing,,,,8555: G-21-UM-50 CG,,,0.0,,2600.0,1,,,,43.5,14700: T Ni20,,,,,Dur R (Ni),,,,,,,,"Dur R (Ni) is an extruded oxacetylene rod, a newly designed harsurfacing product consisting of spherical cast tungsten carbide and a Nbased alloy. Crushed cast carbide will guaranty a long life. Furthermore the Nbased alloy provides an excellent corrosion resistance Dur R (Ni) has excellent flow and wetting characteristics at low working temperature of around 1050 °C and the deposition rate is 230% higher than with comparable tube metal. It is easy to use and inexperienced welders will have no difficulties to produce smooth deposits without cracks. Multlayer deposits are possible and worn parts can be rebuild without removing the old material. The surface should be free from fats, oil, rust and other foreign matters. Use a larger tip than is generally recommended for same diameter mild steel. Use slight excess acetylene feather. The deposit is not mashinable or forgeable. Only grinding with diamond tools is possible.Dur R (Ni) is available as a 500 mm flexible rod or endless on coils.",0,,,,,,,"Dur R (Ni) can be applied on all sorts of steels except on cast iron or Mn-steel. The main applications are hardfacing and rebuilding of stabilisers and other oilfield tools where maximum protection is required. Also for augers, impellers, mixer plates in the brick and clay industry and on decanter screws in the food and chemical industry where corrosion resistance is needed.",,,,,,http://www.ceweld.nl/en/product/dur-r-ni
322,,A 5.13: no class,,,"To be aplied on-armour-platings of tools and machine parts in the mining, road construction, well digging, special civil engineering, depression drilling technology, where strongest abrasion by minerals may occur.",,,,SMAW Stick Electrodes,,,,8555: E21-GF-UM-60-GP,,,0.0,,2300.0,1,,,,60.0,14700: E Fe20,,,,,Dur RU,,,,,,,,"Dur RU is a steel tube filled with fused tungsten carbides. The weld deposit contains a high amount of tungsten carbides embedded in a steel matrix. The extraordinary hardness of the fused tungsten carbides (WSC) of approx. 2300 HV imply the high builup wear resistance. It is a dicoated electrode suitable for electrical welding on AC as well as on DC. The carbon content of the base metal should not exceed 0,45 % in order to avoid lack of fusion.
 ",0,,,,,,,"Scratchers, mixers, deep drilling, mining, bentonit mixers, cement mixers, stabilisers, impellers, augers etc.",,,,,,http://www.ceweld.nl/en/product/dur-ru
323,,A 5.13: no class,,,"The main applications are hardfacing and rebuilding of stabilisers and other oilfield tools where maximum protection is required. Also for augers, impellers, mixer plates in the brick and clay industry and on decanter screws in the food and chemical industry where corrosion resistance is needed. DUR RU (Ni) can be applied on all sorts of steels except on cast iron or Mn-steel. This alloy is the most wear resistant type in most hardfacing applications. In case of very fine dust abrasion It might happen that the matrix will be washed out and looses the imbedded Tungsten carbides, in this case another hardfacing product should be considdered..",,,,SMAW Stick Electrodes,,,,8555: E21-GF-UM-60-CGZ,,,0.0,,2360.0,1,,,,500.0,14700: E Ni20,,,,,Dur RU (Ni),,,,,,,,"Dur RU(Ni) is a coated flucored tube for electric welding, a newly designed harsurfacing product consisting of crushed tungsten carbide and a Nbased alloy. Crushed cast carbide will guaranty a long life. Furthermore the Nbased alloy provides an excellent corrosion resistance. 
Dur RU (Ni) has excellent welding and wetting characteristics at very low currents. It is easy to use and inexperienced welders will have no difficulties to produce smooth deposits mainly without cracks. Multlayer deposits are possible and worn parts can be rebuild without removing the old material. Dur RU (Ni) can be applied on all sorts of steels except on cast iron or Msteel. ",0,,,,,,,"Scratchers, mixers, deep drilling, bentonit mixers, cement mixers, stabilisers, impellers, augers etc.",,,,,,http://www.ceweld.nl/en/product/dur-ru-ni
324,,A 5.13: E Fe5-R,,,"Developed for wear resistant overlays that faces high working temperatures and excellent for rebuilding cutting edges of knives and other cutting equipment.
",,,0.9,SMAW Stick Electrodes,,4.5,,8555: E 4–UM–60(65W)-ST,1.3348,81.6,0.0,,,0,AW,60.0,,,14700: E Fe4,,1.5,8.0,,DUR SS 60 Ti,,,,,,,,"Outstanding alloy against abrasion, impact and high temperatures uto 550°C. The weld deposit of Ceweld Dur SS 60Ti is more or less comparable with HSS (High Speed Steel) and will offer outstanding welding properties on both AC and DC+ Recommended for manufacturing and reconditioning cutting tools.",1,,,,,,,"Cutting tools, Shear blades, Milling cutters, Drills, Hot work tools, wood knives etc. High speed Tool steel deposit.",,1.5,2.0,,,http://www.ceweld.nl/en/product/dur-ss-60-ti
325,,no standard,,,"Dur WC 3000 is used in combination with the MAG proces to develope a sharp and rough surface on cutting tools for steel and or concrete sawing and or crushing applications. These particles can be used in combination with medium hard, extra hard and corrosion resistant filler metals that fits the application. 
",,,5.5,,8.0,,,,,0.5,0.0,,3000.0,1,ASi,,,14.5,no standard,,,,,Dur WC 3000,,,,,,,,"The particles should fall before the solidification in the molten weldpool and become part of the weld deposit, Metal core fluxcored wires are recommended in spray arc to obtain the best results. The torch angle should be in trailing position at about 80 degrees towards the work piece.
",0,,,,,,,"concrete drilling, earth moving tools, recycling bars and hammers, cutting applications, sawing steel and concrete, deepsea wrack sawing, mixing paddles, scraper blades, mining etc....",0.5,,85.5,,,http://www.ceweld.nl/en/product/dur-wc-3000
326,25.0,A 5.4: E 410 NiMo-25,,,Welding and overlay cladding from 13%Cr and 13%Cr(Ni) steels,,,0.1,SMAW Stick Electrodes,,13.0,,8556: E 13 4 B25,1.4351,81.45,0.0,,38.0,2,AW,,,,3581: E 13 4 B 130 36 X,,0.7,0.75,,E 410 NiMo,,,4.0,,,,,,2,320.0,800.0,600.0,,,,"1.4313, 1.4000, 1.4001, 1.40021.4351, 1.4414, G-X5CrNi 13 4, X3CrNiMo 13 4 , X3CrNiMo 13 4, grade CA 6 NM, X4CrNiMo 13 4, water turbines, valves, steam resistant..",,,,,,http://www.ceweld.nl/en/product/e-410-nimo
327,25.0,5.3: E 1100,,99.5,"Joining pure aluminum and alloys with maximum 0,5 % alloying elements in construction and or in maintenance, also ideal for cladding or rebuilding parts. 
Can be used for flame welding as well.  
",,,,SMAW Stick Electrodes,,,,"1732: EL-AL 99,8",3.0259,,0.0,,,0,AW,652.5,,,no standard,,,,,"E Al 99,8",,,,,,,,"Very good weldability with good penetration and porosity free deposit, Unique self lifting slag and improved coating against moisture pick up..Welding instructions: Start the electrode with about 130% hot start and hold the electrode straight while moving quickly forward and keep a very short arc. 
 
 ",1,,70.0,40.0,,,,"aluminium, pure",,,,,,http://www.ceweld.nl/en/product/e-al-998
328,49.0,A 5.11: E NiMo-10,,,,,,0.02,SMAW Stick Electrodes,3.0,2.15,0.5,1736:,2.46,2.0,0.0,,,0,,118.0,,,14172:,,2.0,29.5,,E Alloy B3,,,57.56,,,<0.5,0.04,"E Alloy B3 is a nickebase alloy with excellent resistance tot hydrochlorid acid at all concentrations and tempertures. It also withstands hydrogen chloride, sulfuric, acetic, hydrofluoric nd phosphoric acids. The alloy has improved thermal stability, fabricability and stress corrosion cracking resistance.",1,,772.0,475.0,0.03,0.2,,"Hastelloy B2, Hastelloy B3, dissimilar welding Hasteloy to nickel- of iron-based corrosion alloys, for weld overlay cladding",,,3.0,,,http://www.ceweld.nl/en/product/e-alloy-b3
329,78.5,A 5.11: E NiCrMo-4,,,"Ceweld E alloy C276 is used for welding materials of similar composition. This low carbon nickel-chromium-molybdenum filler metal can also be used for  
dissimilar welding between nickel base alloys and stainless steels, as well as for surfacing and cladding on low alloyed steels.   ",,,0.012,SMAW Stick Electrodes,,15.5,,,2.4887,5.5,0.0,,,0,AW,540.0,39.0,,14172: E Ni 6276,,0.4,16.1,,E Alloy C-276,,,59.1,,,,0.012,"Due to high molybdenum content this alloy offers excellent resistance too stress & corrosion cracking, pitting and crevice corrosion. High mechanical properties with excellent weldability on DC+.",1,,730.0,106000.0,0.004,0.14,,"Hasteloy C-276, NiCrMo alloys, aggresive media, against pitting and crevice corrosion, dissimilar joint of nickel alloys and stainless steels,",,,3.25,,,http://www.ceweld.nl/en/product/e-alloy-c-276
330,,A 5.11: E NiCrMo-2,,,,,,,SMAW Stick Electrodes,,,,1736:,2.4665,,0.0,,,0,,,,,14172:,,,,,E Alloy HX,,,,,,,,,1,,,,,,,"Hasteloy X, and simmilar NiCrMo alloys, dissimilar welding of Nickel alloys, stainless steel, carbon steel and low alloyed steels.
Excelent oxidation resistance at high temperatures upto 1200 degrees Celsius.
",,,,,,http://www.ceweld.nl/en/product/e-alloy-hx
331,8.0,5.3: E 3003,,97.8,"Joining aluminum alloys such as broken parts and or other casting parts, also ideal for cladding or rebuilding parts. 
• Aluminum alloyed with Manganese, copper, silicon, and magnesium. 
• Also excellent for welding dissimilar grades of Aluminum. 
• Storage tanks, truck and trailer parts, chemical tanks, food equipment. 

",,,,SMAW Stick Electrodes,,,0.1,1732: EL-AlMn1,3.0515,0.35,0.0,,40.0,1,AW,,,,no standard,0.2,1.2,,,E AlMn1,,,,,,,,"Very good weldabillity with good penetration and porosity free deposit, Unique self lifting slag and improved coating against moisture pick up. Increased strength and excellent ductility due to Mn content Excellent corrosion resistance..Welding instructions: Start the electrode with about 130% hot start and hold the electrode straight while moving quickly forward and keep a very short arc. 
 
 ",1,,152.0,145.0,,0.3,,"Seawater resistant aluminium, AlMn, AlMg alloys with max. 3% magnesium, • AlMn0,6, AlMn1, AlMg1Mg0,5, AlMn1Mg1, AlMg3 ",,,,0.05,,http://www.ceweld.nl/en/product/e-almn1
332,14.0,5.3: E 4047,,87.01,"Joining aluminum alloys such as broken gear parts and or other casting parts, also ideal for cladding or rebuilding wornout parts.",,,,SMAW Stick Electrodes,,,0.23,1732: EL-AlSi12,3.2585,0.8,0.0,,,0,AW,,,,EN 573-3: E AlSi12,0.04,0.04,,,E AlSi 12,,,,,,,,"Very good weldability with good penetration and porosity free deposit, Unique self lifting slag and improved coating against moisture pick up. ",1,,250.0,150.0,,11.8,,"cast aluminium with more than 7% silicium, 3.2581, 3.2583, 3.2381, 3.2383, 3.2373, G-AlSi 12, G-AlSi 12 (Cu), G-AlSi 10 Mg, G-AlSi 10 Mg (Cu), G-AlSi 9 Mg,",,,,0.08,,http://www.ceweld.nl/en/product/e-alsi-12
333,18.0,5.3: E 4043,,93.3592,Stick electrode for welding Aluminium alloys with maximum 2% alloying elements and for aluminium alloys containing up to 7% Si.,,0.0008,,SMAW Stick Electrodes,,,0.23,1732: EL-AlSi5,3.2245,0.8,0.0,,,0,AW,,,,EN 573-3: E AlSi5,0.04,0.04,,,E AlSi 5,,,,,,,,"Very good weldability with good penetration and porosity free deposit, Unique self lifting slag and improved coating against moisture pick up. (after anodizing the welding will appear as a dark grey color)",1,,230.0,150.0,,5.25,,"AlSi alloys with max. 7% Silicium, AlMg alloys with max. 3% Magnesium, 3.3206, 3.3210, 3.2315, 3.3211, 3.2371, 3.2341, 3.2151, AlMgSi 0.5, AlMgSi 0.7, AlMgSi 1, AlMg 1SiCu, G.AlSI 7 Mg, G.AlSI 5 Mg, G.AlSI 6 CU 4,",0.2,,,0.08,,http://www.ceweld.nl/en/product/e-alsi-5
334,20.0,A 5.5: E 7018-G,,,,,,0.06,SMAW Stick Electrodes,,,0.4,8529: EY 50 75 CuNiB,1.8962,,0.0,,,0,AW,47.0,47.0,,2560-A: E 46 4 ZB 42 H5,,1.0,,,E Corten,,,0.7,,,,,"Basic electrode for weather resistant steel such as, Patinax, Corten, Acor 50, HSB 51, etc. Excellent mechanical properties and well suited for use at sub zero temperatures.",1,400.0,580.0,460.0,,0.5,,"Weather resistant steels, WTSt 37, WTSt 52, Corten A, B, C, Patinax 37, RBH 35, Acor 37, Acor 50, HSB 51, HSB 55 C, 1.8962, 1.8963, 1.8965, 1.8960",,,,,,http://www.ceweld.nl/en/product/e-corten
335,18.0,A 5.5: E 8016-B6,,,"Construction and maintenance of power stations, oil (crack plant) and chemical plants",,,0.06,SMAW Stick Electrodes,,5.2,,8575: E CrMo5 B 20+,1.7373,,0.0,,,0,,70.0,,,3580-A: E CrMo5 B 42 H5,,0.9,0.5,,E CrMo5,,,,,,,,Cr and Malloyed basic elektrode for welding creep resistant steels and steel casting for working temperatures up to 600°C. The weld metal is resistant to high hydrogen pressure.,1,400.0,660.0,4.0,,0.6,,"12crmo19.5, GS-12crmo19.5, 1.7362, 1.7363
 ",,,,,,http://www.ceweld.nl/en/product/e-crmo5
336,20.0,A 5.6: E Cu Al-A1,,8.0,"Ceweld CuAl-8 is designed for joining steel with copper or its alloys and cladding steel or aluminium bronze. 
",,,,SMAW Stick Electrodes,,,89.0,1736: E 31-UM-150,,0.7,0.0,,180.0,1,AW,,,,1071: E CuAl 2 B2,,1.0,,,E CuAl8,,,,,,,,The weld deposit offers good wear and corrosion resistance even in seawater. Welding instructions: Preheating for sections >6 mm from 150 till 300ºC is recommended. Use the normal standard welding techniques.,2,150.0,420.0,180.0,,,,"Aluminium bronze, cladding steel, shafts, gliding surfaces, joining steel to,aluminium bronze or copper, etc.",,,,,,http://www.ceweld.nl/en/product/e-cual8
337,35.0,A 5.6: ~E Cu,,,"E CuMn is suitable for welding and overlaying copper and copper alloys, Cast Iron and steel. 
",,,,SMAW Stick Electrodes,,,1.0,1733: EL-CuMn2,2.1363,0.1,0.0,,100.0,1,AW,,,,no standard,,2.7,,,E CuMn,,,,,,,,Ductile welding deposit with high conductivity and corrosion resistance. The weld deposit is free from porosity and offers similar strength as most commercial copper grades. Thicker sections than 5 mm should be preheated upto approximately 500°C.,2,150.0,205.0,,,0.25,0.7,"Cladding steel, grey cast iron, copper, copper alloys and dissimilar welding. W.Nr: 2.0040, 2.0070, 2.0076, 2.0090. UNS: C10100, C11000, C10300, C11020, C12200",,,,,,http://www.ceweld.nl/en/product/e-cumn
338,20.0,A 5.6: E CuMnNiAl,,8.0,"CuMnAlNi is designed for welding and overlaying of almost all bronzes but can also be used on cast iron and most kind of steels. Due to the high tensile 
strength and the very good sliding properties it is often used for surfacing of shafts, ship propellers, bearings, dies etc… 
",,,,SMAW Stick Electrodes,,,1.0,1736: E 31-UM-200-CN,2.1368,,0.0,,220.0,1,AW,,,,1071: CuAlMn 2 B2,,12.5,,,E CuMnAlNi,,,2.5,,,,,This alloy has exceptional corrosion resistance against several items such as seawater or other chemical attack when accompanied by erosion. Welding instructions: CuMnAlNi is only Weldable on DC + and has an easy removable slag. Use the normal standard welding techniques.,2,300.0,687.5,,,0.4,,"joining brass, bronze, and steel, ship propellors, dies, shafts, pump parts, valves, UNS : C62300 - C63000, DIN : CuAl10Fe3Mn2 - CuAl10Ni5Fe4 - G-CuAl10Fe, Mat n° : 2.0936 - 2.0966 - 2.0940! Cunial.",,,,,,http://www.ceweld.nl/en/product/e-cumnalni
339,30.0,A 5.6: E CuNi,,,"Wrought or cast copper nickel alloys, marine applications, disalination exuipment.",,,0.05,SMAW Stick Electrodes,,,1.0,1733: S CuNi30Mn,2.0838,0.575,0.0,,,0,AW,,,,E Cu 7158,,1.75,,,E CuNi30Mn,,,,29.0,,,0.02,Excellent corosion resistance in seawater and against fouling. Suitable for dissimalar welding of Monel alloy 450 to Nickel 200 and or other CoppeNickel alloys. Small diameters can be used in all positions.,1,,345.0,50000.0,0.015,0.5,,"(Monel 67): Wrougt and cast alloys of 70-30, 80-20 and 90-10 copper nickel alloys, Monel alloy 450, Nickel 200, CuNi10Fe, CuNi20Fe (2.0878), CuNi30Fe (2.0882).",0.5,,,,,http://www.ceweld.nl/en/product/e-cuni30mn
340,87.0,A 5.11: E NiCrCoMo-1,,,"NiCrCo 617 is a covered electrode which is used for welding of nickel-chromium-cobalt-molybdenum alloys (UNS Number N06617). This electrode can also be used for overlay cladding where similar alloy is required. Weld metal provides optimum strength and oxidation resistance above 1500°up to 2100°F, especially when welding on base metals of nickel-iron-chromium alloys.  ",,,0.1,SMAW Stick Electrodes,12.0,23.5,0.5,1736: EL-NiMo15Cr,2.4628,5.0,0.0,,,0,AW,600.0,26.0,60.0,14172: E Ni 6617,,1.4,9.0,,E NiCrCo 617,,1.0,46.205,,0.5,,0.03,High mechanical properties combined with excelent high temperature properties with excellent weldability on DC+.,1,,760.0,110.0,0.015,0.75,,"Inconel alloys 600 and 601, Incoloy alloys 800 HT and 802 and cast alloys such as HK-40, HP and HP-45 Modified. UNS Number N06617, 2.4663, 1.4952, 1.4958, 1.4959, NiCr21Co12Mo, X6CrNiNbN 25 20, X5NiCrAlTi 31 20, X8NiCrAlTi 32 21, Alloy 617, N08810, N08811",,,,,,http://www.ceweld.nl/en/product/e-nicrco-617
341,78.5,A 5.11: E NiCrMo-10,,,"Ceweld NiCrMo-622 electrodes are used for welding of nickel-chromium-molybdenum alloys as well as for overlay cladding on carbon, low alloy, or stainless steels. They are also used for dissimilar joints between nickel-chromium-molybdenum alloys and stainless, carbon, or low alloy steels. 
",,,0.014,SMAW Stick Electrodes,,21.2,,1736: EL-NiCr21Mo14W,2.4635,3.9,0.0,,,0,AW,540.0,36.0,60.0,14172: E Ni 6022,,0.35,13.1,,E NiCrMo 622,,,58.11900000000001,,,,0.012,"Offers excellent corrosion resistance in oxidizing as well as reducing media in a wide variety of chemical process environments. It offers an outstanding resistance to stress corrosion cracking, pitting and crevice corrosion. High mechanical properties with excellent weldability on DC+.",1,,790.0,114.0,0.005,,,"Inconel 622, 625, alloy 25-6Mo, incoloy 825, disimilar joints of nickel alloys, hastelloy Alloy C276, C22, C4, 2.4611, Typical specifications for the nickel-chromium-molybdenum base metals are ASTM, F574, B619, B622 and B626 - - All of which have UNS Number N06022.",,,3.3,,,http://www.ceweld.nl/en/product/e-nicrmo-622
342,30.0,A 5.11: E NiCrMo-14,,,"E 686 CPT electrode for welding duplex, super-duplex and super-austenitic stainless steels as well as nickel alloys such as UNS N06059 and N06022, Inconel alloy C-276 and Inconel alloys 622, 625 and 686.",,,0.01,SMAW Stick Electrodes,,22.0,0.35,,,4.0,0.0,,,0,AW,,,,14172: E Ni6686,,0.8,16.0,,E NiCrMo 686 CPT,,,52.84,,,0.5 max,0.01,"E 686 CPT electrode has good corrosion resistance in pollution controled engineering and in chemical, process, petrochemical, oil and gas, and marine industries.
Useable for buttand fillet welding in all positions for diameters 2,4 and 3,2mm.Diameters >4,0 excelent in downhand position.",2,260.0,690.0,,0.01,0.18,,"Joining Duplex, Superduplex, super austenitic stainless steel, nickel alloys, N06059, N06022, Hastelloy C276, alloy C22, Inconel 622, 625, 686, chemical and petrochemical industry, 2.4605, 2.4610, 2.4602, 2.4819, NICr23Mo16Al, NiMo16Cr15Ti, NiCr21Mo14W, NiMo16Cr15W, alloy 59, alloy C4, alloy 276",,,3.8,,,http://www.ceweld.nl/en/product/e-nicrmo-686-cpt
343,30.0,A 5.11: E NiCrMo 3,,,"NiCro 625 HLS is developed for cladding nickel-based alloys such as alloy 625 or similar materials. This alloy can also be used for welding dissimilar nickel-based alloys to each other, to alloyed   steels, to stainless steels and for joining 9% Nickel steels. ",,,0.6,SMAW Stick Electrodes,,24.5,,1736: EL-NiCr20Mo9Nb,2.4621,,0.0,,,0,AW,75.0,,60.0,14172: E Ni 6625 (NiCr22Mo9Nb),,,9.5,,E NiCro 625 HLS,3.0,,62.4,,,,,"Latest generation high recovery type (170%) guarantees optimum deposit rate and metallurgical quality and attractive welder appeal in the PPB position.Very good resistance against pitting corrosion and crevice corrosion.Very good against acid, neutral or alkaline media, with or without chlorides.Very good resistance at high temperatures, especially against oxidation. ",2,320.0,760.0,450.0,,,,"X10NiCrAlTi, 32-20H, 32-21, X8 Ni9, ASTM A 533 Gr1, 800H, Sanicro 28, 254SMo, inconel 625, UNS : N08926, N08825, N06625. DIN : X8Ni9, X1NiCrMoCuN25 20 6, X1NiCrMoCuN25 20 5, NiCr21Mo, NiCr22Mo9Nb W.Nr:: 1.4876, 1.5656, 1.4529, 2.4858, 2.4856, 1.4539, 1.4547",,,,,,http://www.ceweld.nl/en/product/e-nicro-625-hls
344,30.0,A 5.11: no standard,,,"The excellent corrosion-resistant properties of Alloy 825 make the alloy a suitable choice for a variety of difficult applications. Uses include fabricated equipment found in chemical and petro- chemical processing, pulp and paper manufacturing, flue gas desulphurization systems and metal pickling operations.",,,0.03,SMAW Stick Electrodes,,24.0,1.75,1736: EL NiCr 26 Mo,2.4652,21.0,0.0,,,0,AW,,,70.0,14172: E Ni 8165 (NiFe30Cr25Mo),,2.25,4.5,,E Nicro 825,,,46.07,,,,,"Excelent weldabillity with fully austenitic weld metal with high resistance against stress corrosion cracking and pitting in media containing chloride ions. Good corrosion resistance against reducing acids due to the combination of Ni, Mo and Cu. Sufficient resistance against oxidizing acids. The weld metal is corrosion resistant in sea water.",2,300.0,630.0,425.0,,0.4,,"G-X7NiCrMoCuNb 25 20, X1NiCrMoCuN25 20 6, X1NiCrMoCuN25 20 5, NiCr21Mo, X1NiCrMoCu 31 27 4, N08926, N08904, ALLOY 825, N08028, UNS N08825 W.Nr: 1.4500, 1.4529, 1.4539 (904L), 2.4858, 1.4563, 1.4465, 1.4577 (310Mo), 1.4133, 1.4500, 1.4503, 1.4505, 1.4506, 1.4531, 1.4536, 1.4585, 1.4586",,,,,,http://www.ceweld.nl/en/product/e-nicro-825
345,,A 5.11: E NiCrFe-2,,,"Nicro A Welding Electrode is used for shielded-metal-arc welding of INCOLOY alloys 800 and 800HT, INCONEL alloys 600 and 601, and nickel steels.",,,0.1,SMAW Stick Electrodes,,15.0,0.5,1736: EL-NiCr15FeNb,2.4805,12.0,0.0,,,0,AW,,30.0,,14172: E Ni 6092,,2.25,1.5,,E NiCro A (Incoweld A),,1.75,,62.0,0.5,,0.03,The weld metal has excellent strength and oxidation resistance at high temperatures and retains impact resistance at cryogenic temperatures. The electrode is an exceptionally versatile product for dissimilar welding. It can be used on a variety of austenitic and ferritic steels and nickel alloys.,1,,552.0,80000.0,0.015,0.75,,"Nicro A electrodes are used for welding Incoloy alloys 800 and 800HT, Inconel 600 and 601 and Nickel steels. Examples are combinations of stainless steels, carbon steels, INCONEL alloys, INCOLOY alloys, MONEL alloys, and copper-nickel alloys. Because of its versatility, Nicro A Welding Electrode is especially useful for general maintenance welding of equipment exposed to strenuous service conditions. 


W.Nrs:
DIN 17742 - SEW 470/595
ASTM/ACI/B366



2.48161.48761.48592.49512.4952

NiCr15FeX10NiCrAlTi 32 20G-X10NiCrNiNb 32 20NiCr20TiNiCr20TiAl

Alloy 600/B168Alloy 800/800H-Alloy 75Alloy 80A



 ",,,,,,http://www.ceweld.nl/en/product/e-nicro-incoweld
346,37.0,A 5.11: E NiCrFe-3,,,"Maintanance and new welding applications in chemical, apparatus and heavy industry. First choice electrode for dissimilar welding of steel to Nickel alloys or repairing high carbon steels and white cast irons.",,,0.045,SMAW Stick Electrodes,,19.5,,1736: EL-NiCr19Nb,2.4648,4.0,0.0,,,0,AW,95.0,,70.0,14172: E Ni 6082 (NiCr20Mn3Nb),,5.0,,,E NiCro HLS,2.4,,69.055,,,,,Extreme crack resistant weld deposit due to the special basic coating and his alloy nature. Suitable for working temperatures betwee196°C and +650°C. Recovery 150% with excellent arc stabillity and easy slag removal.,2,300.0,640.0,3.0,,,,"Disimilar welding, inconel, hasteloy, nimonic, stainless steel, steel difficult to Weld, kiln tyre repair, unknown steel, cock wheels, chain, Alloy type : Incoloy 800, DS - Inconel 600, 601, UNS Nr (unified numbering system) : K 81340, N06600, N 06601, N 08800, N 08810. DIN design : X8Ni9 - 12Ni19 - 10Ni 14 - NiCr15Fe - NiCr23Fe - X10NiCrAITi3220 - X10CrNiMoNb18.12 - NiCr20Ti. Mat n° : 1.5662 - 1.5680 - 1.5637 - 1.6582 - 1.4876 - 1.4583 - 2.4816 - 2.4851 - 2.4951, 2.4806, Alloy 82, 1.4816, 600L, 800H, AISI 4340, 4130, 8630",,,,,,http://www.ceweld.nl/en/product/e-nicro-hls
347,30.0,A 5.11: E NiCu-7,,0.75,"Shipbuilding, seawater evaporation plants, tubes, pump building, offshore etc. NiCu30Mn is suitable for dissimilar welding between Nickel 200-201, stainless steel, carbon steel, Inconel and Incoloy alloys, Nickel Copper and Copper nickel alloys. ",,,0.15,SMAW Stick Electrodes,,,1.0,1736: EL-NiCu30Mn,2.4366,2.5,0.0,,,0,AW,,,,14172: E Ni 4060,,4.0,,,E NiCu30Mn,,,,65.0,,,,"This Nickel Copper weld metal has properties similar to “Monel 400”. It has good strength and resists corrosion in many media, including sea water, salts and reducing acids. The weld metal is not age hardenable and when used to join Monel 500 it has lower strength then the base metal.
 ",1,275.0,483.0,,,1.0,,"2.4360, 2.4375, NiCu30Fe, NiCu30Al, Monel 400, R405, alloy K500 and dissimilar welding between these alloys.",1.0,,,,,http://www.ceweld.nl/en/product/e-nicu30mn
348,20.0,A 5.11: E Ni-1,,1.0,"NiTi 3 is developed for welding and cladding Nickel 200 and Nickel 201. This alloy is also suited for surfacing of steel. Dissimilar welding applications of filler metal NiTi 3 include joining Nickel 200 and 201 to stainless steels, copper-nickel alloys, and Monel alloys. It is also used for joining Monel alloys and copper-nickel alloys to carbon steels, and for joining copper-nickel alloys to Inconel en Incoloy alloys. ",,,0.1,SMAW Stick Electrodes,,,0.25,1736: EL-NiTi3,2.4156,0.75,0.0,,,0,AW,120.0,,,14172: E Ni 2061,,0.75,,,E NiTi3,,,,,,,0.03,"The reaction of titanium with carbon maintains a low level of free carbon and enables the filler metal to be used with Nickel 201. The weld metal has good corrosion resistance, particularly in alkali’s. ",1,,414.0,60.0,0.02,1.25,,"Pure nickel, nickel clad steel, copper to unalloyed or stainless steel, nickel to steel, Nickel alloy 200 - Nickel 201, Monel UNS Nr (unified numbering system) : N 02200 - N 02201. DIN 17 742:Ni 99.6 ; Ni 99.2 ; LC-Ni99.6 ; LC-Ni99, Mat n° : 2.4060 - 2.4061 - 2.4066- 2.4068",2.5,,,,,http://www.ceweld.nl/en/product/e-niti3
349,19.0,A 5.28: ER 100S-1,,,"Crane building, jack ups, lifting, rigs, piping, platforms etc.",,,0.08,GMAW-GTAW Solid wires,,0.3,,8575:,,,0.0,,,0,AW,100.0,70.0,47.0,16834-A: G 69 4 M Mn3Ni1CrMo,,1.6,0.3,,ER 100 S-G,,,1.5,,,,,Extreme crack resistant alloy with high mechanical properties and excellent welding characteristics. High impact strength at sub zero temperatures down t60 degrees Celsius. Weldable with Co2 and Mixed gas.,0,,800.0,6.0,,0.6,,"Naxtra 70, Weldox 700, S690, S620, EStE 690, 690V, XABO 620, S620Ql1, S690QL1, S600MC, S700MC, Naxtra 63, Naxtra 70, Optim 700 mc plus, TStE620, TStE690, Weldox 500, Hardox, L480 - L550, X65, X80, X100, Hardox 400, XAR 400, Dilidur 400, Domex 500 MC, Domex 600 MC, Domex 650 MC, 20MnCr65, 28CrMn43, ASTM: A 517, A 537, A 625, HY100, (16NiCrMo12-6), Oceanfit 100, Oceanfit 690",,0.1,,,,http://www.ceweld.nl/en/product/er-100-s-g
350,17.0, A 5.28: ER 100S-1,,,"Crane building, jack ups, lifting, rigs, piping, platforms etc.",,,0.08,GMAW-GTAW Solid wires,,0.3,,8575:,,,0.0,,,0,AW,100.0,70.0,47.0,16834-A: W 69 4 Mn3Ni1CrMo,,1.6,0.3,,ER 100 S-G Tig,,,1.5,,,,,Extreme crack resistant alloy with high mechanical properties and excellent welding characteristics. High impact strength at sub zero temperatures down t60 degrees Celsius.,0,,800.0,6.0,,0.6,,"Naxtra 70, Weldox 700, S690, S620, EStE 690, 690V, XABO 620, S620Ql1, S690QL1, S600MC, S700MC, Naxtra 63, Naxtra 70, Optim 700 mc plus, TStE620, TStE690, Weldox 500, Weldox 700, Hardox, L480 - L550, X65, X80, X100, Hardox 400, XAR 400, Dilidur 400, Domex 500 MC, Domex 600 MC, Domex 650 MC, 20MnCr65, 28CrMn43, ASTM: A 517, A 537, A 625, HY100, (16NiCrMo12-6), Oceanfit 100, Oceanfit 690",,0.1,,,,http://www.ceweld.nl/en/product/er-100-s-g-tig
351,20.0,A.5.28: ER 100 S-G,,,"Crane building, pulling equipment, heavy construction, pipe welding, drilling equipment etc.",,,0.09,GMAW-GTAW Solid wires,,0.6000000000000001,0.3,8575:,,,0.0,,,0,,,47.0,,16834-A: G 62 4 M Mn3NiCrMo,,1.7000000000000002,0.275,,ER 100 S-G(L),,,0.55,,,,0.015,Extreme crack resistant alloy with very good deformability properties and excellent welding caracteristics. Weldable under Co2 and Mixed gas..,0,,700.0,620.0,0.015,0.7,,"S620Ql1, S600MC, Naxtra63, TstE620, Weldox 500, 600 Hardox, L480 - L550, X65 - X80",,0.03,,,,http://www.ceweld.nl/en/product/er-100-s-gl
352,21.0,A 5.28: ER 110 S-1,,,"Crane building, heavy constructions, lifting, offshore platforms, transport etc.",,,0.07,GMAW-GTAW Solid wires,,0.3,,,,,0.0,,,0,AW,,47.0,80.0,16834-A: G 79 5 M Mn3Ni2CrMo ,,1.6,0.4,,ER 110 S-1,,,2.1,,,,,Solid welding wire with excellent welding properties under mixed gas M21 (pure Argon for the Tig process) suitable for high strength fine grain steels in combination with excellent impact toughness at sub zero temperatures.,0,,800.0,6.0,,0.45,,"S690QL, Dillidur 690, Weldox 700, Naxtra 70, S700MC, Alform 700 M, Domex 700 MC, PAS 70, S770QL",,,,,,http://www.ceweld.nl/en/product/er-110-s-1
353,18.0,AWS A 5.28: ER 110 S-1,,,"Crane building, heavy constructions, lifting, offshore platforms, transport etc.",,,0.07,GMAW-GTAW Solid wires,,0.3,,,,,0.0,,,0,AW,,47.0,,"16834-A: W 79 Mn3Ni2,5CrMo",,1.6,0.4,,ER 110 S-G Tig,,,2.1,,,,,Solid filler metal with excellent flowing properties under pure Argon suitable for high strength fine grain steels in combination with excellent impact toughness at sub zero temperatures.,0,,890.0,7.0,,0.45,,"S690QL, Dillidur 690, Weldox 700, Naxtra 70, S700MC, Alform 700 M, Domex 700 MC, PAS 70, S770QL",,,,,,http://www.ceweld.nl/en/product/er-110-s-g-tig
