Repository: PrasannS/WeldingAnalysis

# Analyzing Weld Composite Material and Mechanial properties using statistical / machine learning approaches

## Webscraping

### The data for this projects was obtained via webscraping welding materials data from the following sites

- [Certilas Welding Products Dataset](https://certilas.nl/en/catalogue)
- [Lincoln Electric Welding Products Dataset](https://www.lincolnelectric.com/en-us/consumables/Pages/consumables.aspx)
- [Citrination Weld Composites Dataset](https://citrination.com/datasets/114194/show_search?searchMatchOption=fuzzyMatch)

This scraping was done through the combination of webscraping and data preprocessing using BeautifulSoup and Pandas. See

File: data/final_data/02_23_welddata.csv (part 10 of 15)
,A5,AWS,Ag,Al,Applications,B,Be,C,Category,Co,Cr,Cu,DIN,DIN_W,Fe,HT_Temp,HT_Time,Hardness,Hardness_Scale,Heat_Treated_As,IE-20,IE-40,IE-60,ISO,Mg,Mn,Mo,N,Name,Nb,Nb+Ta,Ni,Ni+Co,Other,Others,P,Properties,Redry_Time,Redrying_Temp,Rm,Rp0,S,Si,Sn,Suitable_For,Ti,V,W,Zn,Zr,url
398,22.0,A 5.2: R 65,,,"Finegrain and creep resistant molybdenum containing steels. Suitable for working temperatures up to 500°Celsius. It’s suited  in trade and industry for welding plates, pipes, boilers and other profiles. ",,,0.11,Oxi-Acetylene welding,,,,8554: G IV,1.5425,,0.0,,,0,AW,60.0,,,12536: O IV,,1.0,0.5,,G4 (H44Mo),,,,,,,,High   strength   ManganesMolybdenu  alloyed filler metal for flame welding with extreme good flowing properties without spatters during welding. Excelent mechanical strenght due to the addition of Molybdenium.The deposit is homogenous and suitable for heat treatment (PWHT). ,0,,500.0,350.0,,0.2,,"St37, St42, St35.8, St45.8, 15Mo3, HI, HIII, HII, 17Mn4, 1.0038, 1.0570, 1.0305, 1.0405, 1.5415, 1.0345, 1.0435, 1.0481, 15Mo3, 16Mo3",,,,,,http://www.ceweld.nl/en/product/g4-h44mo
399,,,,,,,,,Brazing,,,,8511: F-SH2,,,0.0,,,0,,,,,1045: FH 21,,,,,Gas-Flux,,,,,,,,,1,,,,,,,"Gas flux (liquid) that comes allong with the flame for brazing copper, brass, bronze, steel and galvanised steel. Working range from 750 to 1100 degrees celsius.
",,,,,,http://www.ceweld.nl/en/product/gas-flux
400,,A 5.15:,,,,,,3.2,SMAW Stick Electrodes,,,,8573: E (FeC-2) BG 49,,,0.0,,250.0,1,AW,,,,1071: EC FeC-2-7,,0.6,,,GGG,,,0.6,,,,,,2,350.0,270.0,,,3.7,,"Cast iron parts, Nickel free for colour matching grey cast Iron. Repair of non invisible blow holes etc.",,,,,,http://www.ceweld.nl/en/product/ggg
401,,A 5.15: ~E St,,,,,,0.2,SMAW Stick Electrodes,,,,8573: ~E Fe1  / S21,,99.0,0.0,,180.0,1,AW,,,,1071: EC St 1,,0.7,,,GGG L,,,,,,,,,1,180.0,,,,0.1,,"Cast iron parts, Nickel free for colour matching grey cast Iron, maleable cast iron and Nodular cast iron. Repair of non invisible blow holes etc.",,,,,,http://www.ceweld.nl/en/product/ggg-l
402,,no standard,,,"Guts is suitable for all materials that has conductivity, it is used on aluminium, cast iron, steel, copper, nickel etc…. Guts can be a solution in cases where a cutting flame will produce too much 
heat or at hardly reachable places. Also it can be very useful on materials that cannot be flame cut such as stainless steel. ",,,,SMAW Stick Electrodes,,,,no standard,,,0.0,,,0,,,,,no standard,,,,,Guts,,,,,,,,Chamfering instructions:Guts can be used on high amps and must have an angle of about 15 degrees (almost flat) to give the best results. The working speed when making grooves can be improved by making slightly pushing movements in one direction. Guts B2 has a non conductive coating for excellent applicability in hard to reach places.,0,,,,,,,"Gouging, drilling holes, remove old weld metal, chamfering, cutting, weld preparations etc.",,,,,,http://www.ceweld.nl/en/product/guts
403,,A 5.15: E St,,,,,,,SMAW Stick Electrodes,,,,8573: ~E NiFe BG 11,,,0.0,,,0,,,,,1071: EC St1,,,,,HGW,,,,,,,,,1,,,,,,,,,,,,,http://www.ceweld.nl/en/product/hgw
404,30.0,A 5.11: E NiCrMo-3,,,"Nicro 625 is developed for welding and cladding nickel-based alloys such as alloy 625 or similar materials. This alloy can also be used for welding dissimilar nickel-based alloys to each other, to alloyed steels, to stainless steels and for joining 9% Nickel steels. ",,,0.1,SMAW Stick Electrodes,,21.5,0.5,1736: EL-NiCr20Mo9Nb,2.4621,7.0,0.0,,,0,AW,75.0,,45.0,14172: E Ni 6625,,1.0,9.0,,Inconel 112 (E NiCro 625),,7.3,,55.0,0.5,,0.03,"Very good resistance against pitting corrosion and crevice corrosion.Very good against acid, neutral or alkaline media, with or without chlorides.Very good resistance at high temperatures, especially against oxidation. ",2,260.0,760.0,450.0,0.02,0.75,,"This alloy can also be used for welding dissimilar nickel-based alloys to each other, to alloyed steels, to stainless steels and for joining 9% Nickel steels. X10NiCrAlTi, 32-20H, 32-21, X8 Ni9, ASTM A 533 Gr1, 800H, Sanicro 28, 254SMo, inconel 625, UNS : N08926, N08825, N06625, N08002. DIN : X8Ni9, X1NiCrMoCuN25 20 6, X1NiCrMoCuN25 20 5, NiCr21Mo, NiCr22Mo9Nb W.Nr:: 1.4876, 1.5656, 1.4529, 2.4858, 2.4856, 1.4539, 1.4547, 2.4660",,,,,,http://www.ceweld.nl/en/product/inconel-112-e-nicro-625
405,53.5,A 5.11: E NiCrFe3,,,"Nicro 600 electrodes are used for welding of nickel-chromium-iron (Inconel 600, 601 and 690) alloys to themselves, and for dissimilar welding between nickel-chromium-iron (Monel, Inconel and incoloy) alloys and steels or stainless steels. The applications include surfacing as well as clad-side welding. High manganese of this weld deposit reduces the possibility of micro fissures. High manganese reduces creep strength, which limits its usage up to 900°F ",,,0.1,SMAW Stick Electrodes,,15.0,0.5,1736: EL-NiCr15FeMn,2.4807,10.0,0.0,,,0,AW,370.0,36.0,,14172: E Ni 6182,,7.25,,,Inconel 182 (E NiCro 600),1.75,,59.0,,0.5,,0.03,High mechanical properties with excellent thermal schock resistance and impact values at sub zero temperatures down t196°C,1,,552.0,80000.0,0.015,1.0,,"Dissimilar welds for which the electrode are used include INCONEL alloys and INCOLOY or Hastelloy alloys joined to carbon steels, stainless steels, nickel and MONEL alloys, MONEL alloys joined to carbon steels; nickel joined to stainless steels; and stainless steels joined to carbon steels.
Alloy type : Incoloy 800, DS - Inconel 600, 601, UNS Nr (unified numbering system) : K 81340, N06600, N06601, N08800, N08810. DIN design : X8Ni9 - 12Ni19 - 10Ni 14 - NiCr15Fe - NiCr23Fe - X10NiCrAITi3220 - X10CrNiMoNb18.12 - NiCr20Ti. W.Nrs: 1.5662 - 1.5680 - 1.5637 - 1.4876 - 1.4583 - 2.4816 - 2.4851 - 2.4951, 2.4806, Alloy 82, 1.4816, 600L, 800H, Alloy 80A, Aloy 75, difficult to Weld steel, chain, cock wheels, kiln tyre
 ",1.0,,,,,http://www.ceweld.nl/en/product/inconel-182-e-nicro-600
406,8.4,A 5.8: BCuP-5,15.0,,"Copper to copper (without flux). Brass, copper and copper-tin alloys (with flux). Do not use in a sulphurous environment. For working temperatures up to 200ºC ",,,,Brazing,,,1.0,8513: L-Ag15P,,,0.0,,707.5,0,,710.0,,,1044: CP 102,,,,,L-Ag15P,,,,,,,5.0,Phosphorus silver brazing alloy. Self picking on copper. Used for strong brazing of uneven junctions. Good mechanical characteristics at low temperatures.,0,,250.0,,,,,"Particularly recommended for sanitary and refrigerating installations.. Applications: Copper to copper (without flux). Brass, copper and copper-tin alloys (with flux). Do not use in a sulphurous environment.",,,,,,http://www.ceweld.nl/en/product/l-ag15p
407,8.4,A 5.8: no standard,18.0,,"Particularly recommended for sanitary and refrigerating installations, boilers, heat exchangers, tubing etc. Do not use in a sulphurous environment.
For working temperatures up to 200ºC ",,,,Brazing,,,75.0,8513: L-Ag18P,,,0.0,,645.0,1,,650.0,,,1044: CP 101,,,,,L-Ag18P,,,,,,,7.0,Eutectic alloy self pickling on copper. Exceptional fluidity. It is very well suitable for the repair of the capillary losses of brazed joints with lower silver containing Phocopper alloys. Ideal where the heat feeding is critical because of its low operating temperature. ,0,,250.0,,,,,"Copper to copper (without flux). Brass, copper and copper-tin alloys (with flux). Do not use in a sulphurous environment.",,,,,,http://www.ceweld.nl/en/product/l-ag18p
408,8.4,A 5.8: BCuP-8,17.6,,"Particularly recommended for sanitary and refrigerating installations, boilers, heat exchangers, tubing etc. Do not use in a sulphurous environment.
For working temperatures up to 200ºC ",,,,Brazing,,,1.0,8513: L-Ag18P,,,0.0,,654.5,1,,670.0,,,3677: B-Cu76AgP-643/666,,,,,L-Ag18PL,,,,,,,6.35,Self pickling on copper. Exceptional fluidity. It is very well suitable for the repair of the capillary losses of brazed joints with lower silver containing Phocopper alloys. Ideal where the heat feeding is critical because of its low operating temperature. ,0,,250.0,,,,,"Copper to copper (without flux). Brass, copper and copper-tin alloys (with flux). Do not use in a sulphurous environment.",,,,,,http://www.ceweld.nl/en/product/l-ag18pl
409,,A 5.8: no standard,,,,,,,Brazing,,,,8513: L-Ag20Cd,,,0.0,,,0,,,,,1044: AG 309,,,,,L-Ag20Cd,,,,,,,,,1,,,,,,,"Brazing: Steels, Copper, Copper alloys, Stainless steel, Nickel and Nickel alloys. Also suitable for dissimilar joints between these metals.
",,,,,,http://www.ceweld.nl/en/product/l-ag20cd
410,,A 5.8: no standard,,,,,,,Brazing,,,,8513: L-Ag20Sn,,,0.0,,,0,,,,,1044:,,,,,L-Ag20Sn,,,,,,,,,1,,,,,,,"Brazing: Steels, Copper, Copper alloys, Stainless steel, Nickel and Nickel alloys. Also suitable for dissimilar joints between these metals.",,,,,,http://www.ceweld.nl/en/product/l-ag20sn
411,,A 5.8: no standard,27.0,,,,,,Brazing,,,38.0,8513: L-Ag27,,,0.0,,,0,,,,,1044: AG 503,,9.5,,,L-Ag27,,,5.5,,,,,,1,,,,,,,"Brazing tungsten tool tips, widia, and molybdenium alloys to steel",,,,20.0,,http://www.ceweld.nl/en/product/l-ag27
412,,A 5.8: No standard,2.0,,"Particularly recommended for sanitary, refrigerating and large tubing installations..Do not use in a sulphurous environment. 
For working temperatures up to 200ºC ",,,,Brazing,,,92.0,8513: L-Ag2P,,,0.0,,722.5,1,AB,,,,1044: CP 105,,,,,L-Ag2P,,,,,,,6.0,Phosphorus silver brazing alloy. Self pickling on copper with good fluidabillity. Strong joints with good gab bridging properties. ,0,,250.0,,,,,"Phosphorus silver brazing alloy. Self picking on copper. Copper to copper (without flux). Brass, copper and copper-tin alloys (with flux).",,,,,,http://www.ceweld.nl/en/product/l-ag2p
413,750.0,A 5.8: no standard,30.0,,"Brazing a weight range of different metals in maintanance and repair with excelent strenght, Boiler making, tubing, cooling equipment etc. The presence of tin improves the fluidity is useful to increase the activity of the flux.
Do not use this alloy above working temperatures of 200ºC .",,,,Brazing,,,36.0,8513: L-Ag30Sn,,,0.0,,,0,AB,722.5,,,1044: AG 107,,,,,L-Ag30Sn,,,,,,-,,,0,,8.9,460.0,,,2.0,"Brazing: Steels, Copper, Copper alloys, Stainless steel, Nickel and Nickel alloys. Also suitable for dissimilar joints between these metals.",,,,32.0,,http://www.ceweld.nl/en/product/l-ag30sn
414,12.0,A 5.8: no standard,34.0,,,,,,Brazing,,,36.0,8513: L-Ag34Sn,,,0.0,,680.0,0,AB,9.0,,710.0,1044: AG 106,,,,,L-Ag34Sn,,,,,,,,,1,,420.0,,,0.15,2.5,"Brazing: Steels, Copper, Copper alloys, Stainless steel, Nickel and Nickel alloys. Also suitable for dissimilar joints between these metals.",,,,27.5,,http://www.ceweld.nl/en/product/l-ag34sn
415,9.1,A 5.8: BAg-28,40.0,,"Brazing a weight range of different metals in maintanance and repair with excelent strenght, Boiler making, tubing, cooling equipment etc. Do not use this alloy above working temperatures of 200ºC .",,,,Brazing,,,30.0,8513: L-Ag40Sn,,,0.0,,680.0,0,AB,690.0,,,1044: AG 105,,,,,L-Ag40Sn,,,,,,,,Universal silver brazing alloy without cadmium with extreme low operating temperature and high mechanical properties. Due to the addition of Sn. this alloy will show a bright looking joint and is more capillary then the standard silver brazing alloys.,0,,400.0,,,,2.0,"Brazing: Steels, Copper, Copper alloys, Stainless steel, Nickel and Nickel alloys. Also suitable for dissimilar joints between these metals.",,,,28.0,,http://www.ceweld.nl/en/product/l-ag40sn
416,9.2,A 5.8: BAg-36,45.0,,"Brazing a weight range of different metals in maintanance and repair with excelent strenght, Boiler making, tubing, cooling equipment etc.
Do not use this alloy above working temperatures of 200ºC ",,,,Brazing,,,27.0,8513: L-Ag45Sn,,,0.0,,660.0,0,AB,670.0,,,1044: AG 104,,,,,L-Ag45Sn,,,,,,,,Most universal silver brazing alloy without cadmium with extreme low operating temperature and high mechanical properties. Due to the addition of Sn. this alloy will show a bright looking joint and is more capillary then the standard silver brazing alloys. ,0,,400.0,,,,3.0,"Steels, Copper, Copper alloys, Stainless steel, Cast Iron, Nickel and Nickel alloys. Also suitable for dissimilar joints between these metals.",,,,25.0,,http://www.ceweld.nl/en/product/l-ag45sn
417,8.9,A 5.8: BAg-22,49.0,,,,,,Brazing,,,16.0,8513: L-Ag49,,,0.0,,,0,AB,690.0,665.0,,1044: AG 502,,7.5,,,L-Ag49NiMn,,,4.5,,,,,,1,,350.0,,,,,"Brazing tungsten tool tips, diamont, widia, and molybdenium alloys to steel",,,,23.0,,http://www.ceweld.nl/en/product/l-ag49nimn
418,9.5,A 5.8: BAg-7,55.0,,"Joining: Steels, Cast iron, Copper, Copper alloys, Stainless steel, Nickel and Nickel alloys. Also suitable for dissimilar joints between these metals. 
Do not use this alloy above working temperatures of 200ºC ",,,,Brazing,,,22.0,8513: L-Ag55Sn,,,0.0,,635.0,0,AB,650.0,,,1044: AG 102,,,,,L-Ag55Sn,,,,,,,,High silver containing universal silver brazing alloy without cadmium with low operating temperature and high mechanical properties. Due to the addition of Sn. this alloy will show a bright looking joint and is more capillary then the standard silver brazing alloys.,1,,400.0,,,,5.0,"Brazing: Steels, Cast iron, Copper, Copper alloys, Stainless steel, Nickel and Nickel alloys. Also suitable for dissimilar joints between these metals.",,,,17.0,,http://www.ceweld.nl/en/product/l-ag55sn
419,8.2,A 5.8: BCuP-3,5.0,,Particularly recommended for sanitary and refrigerating equipment. Suitable for working temperatures up to 200ºC ,,,,Brazing,,,89.0,8513: L-Ag5P,,,0.0,,722.5,0,AB,710.0,,,1044: CP 104,,,,,L-Ag5P,,,,,,,6.0,Excelent flowing alloy with high purity offering strong brazing joints. Do not use in a sulphurous environment. ,0,,250.0,,,0.02,,"Copper to copper (without flux). Brass, copper and copper-tin alloys (with flux).",,,,,,http://www.ceweld.nl/en/product/l-ag5p
420,9.6,A 5.8:,60.0,,"Joining: Steels, Cast iron, Copper, Copper alloys, Stainless steel, Nickel and Nickel alloys. Also suitable for dissimilar joints between these metals. 
Do not use this alloy above working temperatures of 200ºC ",,,,Brazing,,,23.0,8513: L-Ag60Sn,,,0.0,,652.5,0,AB,680.0,,,1044: AG 101,,,,,L-Ag60Sn,,,,,,,,High silver containing universal silver brazing alloy without cadmium with low operating temperature and high mechanical properties. Due to the addition of Sn. this alloy will show a bright looking joint and is more capillary then the standard silver brazing alloys.,1,,420.0,,,,3.0,"Brazing: Steels, Cast iron, Copper, Copper alloys, Stainless steel, Nickel and Nickel alloys. Also suitable for dissimilar joints between these metals.",,,,14.0,,http://www.ceweld.nl/en/product/l-ag60sn
421,8.1,A 5.8: BCuP-2,,,"Joining: Copper to copper, Copper alloys, Brass, Copper-Sn alloys with flux. 
Do not use this alloy above working temperatures of 200ºC 
",,,,Brazing,,,1.0,8513: L-CuP7,,,0.0,,765.0,0,AB,720.0,,,17672: CuP 180,,,,,L-CuP7,,,,,,,7.0,Universal brazing alloy containing phosphor for use without additional flux on copper to copper joints. Good flowingcharacteristics very easy to use with high mechanical properties. ,0,,250.0,,,,,"Copper to copper (without flux), Copper alloys, Brass, Copper-Sn alloys with flux.",,,,,,http://www.ceweld.nl/en/product/l-cup7
422,8.1,A 5.8: BCuP-2,,,"Joining: Copper to copper, Copper alloys, Brass, Copper-Sn alloys with flux. 
Do not use this alloy above working temperatures of 200ºC 
",,,,Brazing,,,1.0,8513: L-CuP7,,,0.0,,765.0,0,AB,720.0,,,17672: CP 202,,,,,L-CuP7 Sn,,,,,,,7.0,"Universal brazing alloy containing phosphor for use without additional flux on copper to copper joints. Good flowing characteristics.
Very easy to use with high mechanical properties. ",0,,250.0,,,,,"Copper to copper (without flux), Copper alloys, Brass, Copper-Sn alloys with flux.",,,,,,http://www.ceweld.nl/en/product/l-cup7-sn
423,8.0,A 5.8: no standard,,,Suitable for gap brazing of copper and copper alloys. Joint-brazing at working temperatures between -20°C and +150°C. Do not use in sulphurous environment and on Fe- and Ni-alloys. ,,,,Brazing,,,86.0,8513: L-Cu Sn P 7,,,0.0,,670.0,0,AB,690.0,,,17672: CuP 386,,,,,L-CuPSn7,,,,,,,7.0,Filler metal with good flowing properties and capillarity.  Colour very similar to brass. Soldering seam can be easily electroplated. Self pickling on copper to copper joints.,0,,250.0,,,,7.0,"Brazing of copper, copper alloys, brass,",,,,,,http://www.ceweld.nl/en/product/l-cupsn7
424,,A 5.21: ER Fe-1,,,"Rebuilding machine parts before hardfacing and cladding crane and or train wheels to achieve a wear resistant layer against high pressure caused by metal to metal friction. 
",,,0.07,GMAW-GTAW Solid wires,,6.0,,8555: MSG-5-GZ-350,1.7363,,0.0,,350.0,1,AW,,,,14700: S Fe2,,0.9,0.9,,MA 350,,,,,,,,MA 350 offers almost full hardness in the first layer and can be applied without any risk of cracking. Multiple layers or sandwich layers are possible before hardfacing and will help to increase the hardness (wear resistance) from the hardface layer. ,0,,,,,0.7,,"350 HB hardfaing alloy, sprocket wheels, rebuilding, crushing hammers, Rebuilding machine parts before hardfacing and cladding crane and or train wheels to achieve a wear resistant layer against high pressure caused by metal to metal friction.",,,,,,http://www.ceweld.nl/en/product/ma-350
425,,A 5.9:,,,"Hardfacing shafts from stainless steel parts, molt repairs, rebuilding pump parts, thermal spray etc. Suitable for plating and joining equal and similar ferritic Cr-steels and cast steels. Proper weldings are subject to the recommended heat treatment. This welding wire is specially suitable for sealing surfaces on water-, steamand gas-valves, especially for sulphuric gases. The deposit is resistant to seawater, thin acids and scale resistant in air and oxidizing gases up to 950°C.
The weld deposit can be tempered. ",,,0.35,GMAW-GTAW Solid wires,,17.5,,8555: E6-200-PR,1.4115,,0.0,,44.5,4,AW/SR,,,,14343-A: 14343-A: G/W 17,,0.9,,,MA 4115,,,,,,,,"Stainless steel alloy for joining and cladding 17% Chromium alloys and cladding components where heat and corrosion resistance simmilar to AISI 304 is required.
The weld deposit can sustain working temperatures up to 450°C and will offer a high hardness and wear resistance.",0,,,,,0.4,,"1.4122 (G)X35CrMo17, Cast steels",,,,,,http://www.ceweld.nl/en/product/ma-4115
426,,A 5.9:,,,"Hardfacing shafts from stainless steel parts, molt repairs, rebuilding pump parts, thermal spray etc. 
Suitable for plating and joining equal and similar ferritic Cr-steels and cast steels. 
Proper weldings are subject to the recommended heat treatment. This welding wire is specially suitable for sealing surfaces on water-, steamand gas-valves, especially for sulphuric gases. 
The deposit is resistant to seawater, thin acids and scale resistant in air and oxidizing gases up to 950°C. 
The weld deposit can be tempered. ",,,0.35,GMAW-GTAW Solid wires,,17.5,,8555: E6-200-PR,1.4115,,0.0,,44.5,4,AW/SR,,,,14343-A: 14343-A: G/W 17,,0.9,,,MA 4115 TIG,,,,,,,,"Stainless steel alloy for joining and cladding 17% Chromium alloys and cladding components where heat and corrosion resistance simmilar to AISI 304 is required.
The weld deposit can sustain working temperatures up to 450°C and will offer a high hardness and wear resistance.",1,,,,,0.4,,"1.4122 (G)X35CrMo17, Cast steels
 ",,,,,,http://www.ceweld.nl/en/product/ma-4115-tig
427,,A 5.21: no standard,,,Rebuilding parts that are subject to abrasion combined with heavy impact.,,,1.1,GMAW-GTAW Solid wires,,1.8,,8555: MSG 2-GZ-500,1.8425,,0.0,,500.0,1,AW,,,,14700: ~S Fe14,,1.9,,,MA 500,,,,,,,,Weld deposit with high carbon content offering excelent weldabillity.  ,0,,,,,0.35,,"Crushers, bucket teeth, hammers, crushers, pressure blocks etc.",,,,,,http://www.ceweld.nl/en/product/ma-500
428,,A 5.21: ER FeCr-A,,,Rebuilding and hardfacing parts that are subject to abrasion combined with heavy impact.,,,0.5,GMAW-GTAW Solid wires,,9.15,,8555: MSG-6-GZ-60-GPS,1.4718,,0.0,,,0,,,1080.0,,14700: S Fe8,,0.5,,,MA 600,,,,,,,,"MA 600 offers outstanding abrasion resistance combined with heavy shocks, despite the high hardness several layers can be applied without any risk of braking out or chipping of. In case of sensitive base material preheating is recommended at 30400°C. Old hardfacing layers should be removed, clean or grind properly before welding.",0,,1000.0,,,3.0,,"Car recycling, cutters, pumps, stone crushers, knives, scissors, mixers etc.",,,,,,http://www.ceweld.nl/en/product/ma-600
429,,A 5.21: ER FeCr-A,,,Rebuilding and hardfacing parts that are subject to abrasion combined with heavy impact. Excelent welding properties in both short and spray arc.,,,0.5,,,9.15,,8555: MSG-6-GZ-60-GPS,1.4718,,0.0,,,0,,,1080.0,,14700: T Fe8,,0.5,,,MA 600 (1.4718),,,,,,,,"MA 600 (1.4718) offers outstanding abrasion resistance combined with heavy shocks, despite the high hardness several layers can be applied without any risk of braking out or chipping of. In case of sensitive base material preheating is recommended at 30400°C.",0,,1000.0,,,3.0,,"600 HB hardfacing alloy against high impact and abrasion, stone crushers, car recycling, dredgers, buckets, cutting knives etc.",,,,,,http://www.ceweld.nl/en/product/ma-600-14718
430,,A 5.21: ~ER FeCr-A,,,Rebuilding and hardfacing parts that are subject to abrasion combined with heavy impact.,,,0.5,GMAW-GTAW Solid wires,,9.15,,8555: MSG 2-GZ-60,1.4718,,0.0,,,0,,,1000.0,,14700: S Fe8,,0.5,,,MA 600 Tig,,,,,,,,"MA 600 offers outstanding abrasion resistance combined with heavy shocks, despite the high hardness several layers can be applied without any risk of braking out or chipping of. In case of sensitive base material preheating is recommended at 30400°C. Old hardfacing layers should be removed, clean or grind properly before welding.",0,,1000.0,,,3.0,,"Gear parts, recycling wear blocks, cutters, molds, pumps, stone crushers, knives, scissors, mixers etc.",,,,,,http://www.ceweld.nl/en/product/ma-600-tig
431,,A 5.21: ~ER FeCr-A,,,Rebuilding and hardfacing parts that are subject to abrasion combined with heavy impact.,,,0.5,GMAW-GTAW Solid wires,,9.15,,8555: MSG 2-GZ-60,1.4718,,0.0,,,0,,,1000.0,,14700: S Fe8,,0.5,,,MA 600 Tig,,,,,,,,"MA 600 offers outstanding abrasion resistance combined with heavy shocks, despite the high hardness several layers can be applied without any risk of braking out or chipping of. In case of sensitive base material preheating is recommended at 30400°C. Old hardfacing layers should be removed, clean or grind properly before welding.",0,,1000.0,,,3.0,,"Gear parts, recycling wear blocks, cutters, molds, pumps, stone crushers, knives, scissors, mixers etc.",,,,,,http://www.ceweld.nl/en/product/ma-600-tig
432,,A 5.21: ~ER FeCr-A,,,Rebuilding and hardfacing parts that are subject to abrasion combined with heavy impact.,,,0.5,GMAW-GTAW Solid wires,,9.15,,8555: MSG 2-GZ-60,1.4718,,0.0,,,0,,,1000.0,,14700: S Fe8,,0.5,,,MA 600 Tig,,,,,,,,"MA 600 offers outstanding abrasion resistance combined with heavy shocks, despite the high hardness several layers can be applied without any risk of braking out or chipping of. In case of sensitive base material preheating is recommended at 30400°C. Old hardfacing layers should be removed, clean or grind properly before welding.",0,,1000.0,,,3.0,,"Gear parts, recycling wear blocks, cutters, molds, pumps, stone crushers, knives, scissors, mixers etc.",,,,,,http://www.ceweld.nl/en/product/ma-600-tig
433,,A 5.21: ~ER FeCr-A,,,Rebuilding and hardfacing parts that are subject to abrasion combined with heavy impact.,,,0.5,GMAW-GTAW Solid wires,,9.15,,8555: MSG 2-GZ-60,1.4718,,0.0,,,0,,,1000.0,,14700: S Fe8,,0.5,,,MA 600 Tig,,,,,,,,"MA 600 offers outstanding abrasion resistance combined with heavy shocks, despite the high hardness several layers can be applied without any risk of braking out or chipping of. In case of sensitive base material preheating is recommended at 30400°C. Old hardfacing layers should be removed, clean or grind properly before welding.",0,,1000.0,,,3.0,,"Gear parts, recycling wear blocks, cutters, molds, pumps, stone crushers, knives, scissors, mixers etc.",,,,,,http://www.ceweld.nl/en/product/ma-600-tig
434,,A 5.21: ~ER FeCr-A,,,Rebuilding and hardfacing parts that are subject to abrasion combined with heavy impact.,,,0.5,GMAW-GTAW Solid wires,,9.15,,8555: MSG 2-GZ-60,1.4718,,0.0,,,0,,,1000.0,,14700: S Fe8,,0.5,,,MA 600 Tig,,,,,,,,"MA 600 offers outstanding abrasion resistance combined with heavy shocks, despite the high hardness several layers can be applied without any risk of braking out or chipping of. In case of sensitive base material preheating is recommended at 30400°C. Old hardfacing layers should be removed, clean or grind properly before welding.",0,,1000.0,,,3.0,,"Gear parts, recycling wear blocks, cutters, molds, pumps, stone crushers, knives, scissors, mixers etc.",,,,,,http://www.ceweld.nl/en/product/ma-600-tig
435,,A 5.21: ~ER FeCr-A,,,Rebuilding and hardfacing parts that are subject to abrasion combined with heavy impact.,,,0.5,GMAW-GTAW Solid wires,,9.15,,8555: MSG 2-GZ-60,1.4718,,0.0,,,0,,,1000.0,,14700: S Fe8,,0.5,,,MA 600 Tig,,,,,,,,"MA 600 offers outstanding abrasion resistance combined with heavy shocks, despite the high hardness several layers can be applied without any risk of braking out or chipping of. In case of sensitive base material preheating is recommended at 30400°C. Old hardfacing layers should be removed, clean or grind properly before welding.",0,,1000.0,,,3.0,,"Gear parts, recycling wear blocks, cutters, molds, pumps, stone crushers, knives, scissors, mixers etc.",,,,,,http://www.ceweld.nl/en/product/ma-600-tig
436,,A 5.21: ~ER FeCr-A,,,Rebuilding and hardfacing parts that are subject to abrasion combined with heavy impact.,,,0.5,GMAW-GTAW Solid wires,,9.15,,8555: MSG 2-GZ-60,1.4718,,0.0,,,0,,,1000.0,,14700: S Fe8,,0.5,,,MA 600 Tig,,,,,,,,"MA 600 offers outstanding abrasion resistance combined with heavy shocks, despite the high hardness several layers can be applied without any risk of braking out or chipping of. In case of sensitive base material preheating is recommended at 30400°C. Old hardfacing layers should be removed, clean or grind properly before welding.",0,,1000.0,,,3.0,,"Gear parts, recycling wear blocks, cutters, molds, pumps, stone crushers, knives, scissors, mixers etc.",,,,,,http://www.ceweld.nl/en/product/ma-600-tig
437,,A 5.21: ~ER FeCr-A,,,Rebuilding and hardfacing parts that are subject to abrasion combined with heavy impact.,,,0.5,GMAW-GTAW Solid wires,,9.15,,8555: MSG 2-GZ-60,1.4718,,0.0,,,0,,,1000.0,,14700: S Fe8,,0.5,,,MA 600 Tig,,,,,,,,"MA 600 offers outstanding abrasion resistance combined with heavy shocks, despite the high hardness several layers can be applied without any risk of braking out or chipping of. In case of sensitive base material preheating is recommended at 30400°C. Old hardfacing layers should be removed, clean or grind properly before welding.",0,,1000.0,,,3.0,,"Gear parts, recycling wear blocks, cutters, molds, pumps, stone crushers, knives, scissors, mixers etc.",,,,,,http://www.ceweld.nl/en/product/ma-600-tig
438,,A 5.21: no standard,,,"Car recycling, cutters, pumps, stone crushers,  clay extruders, cutting tools, food machinery etc. . 
",,,0.38,GMAW-GTAW Solid wires,,17.0,,8556: X35CrMo17,1.4122,,0.0,,51.5,1,AW,,,40.0,14700: S Fe8,,,0.8,,MA 617,,,,,5.0,,,"MA 617 offers outstanding metal to metal wear resistance combined with impact, despite the high hardness several layers can be applied without risk of chipping of. The weld deposit is temperature resistant up to 500°C and hardness will remain very well at increased temperatures. Scale resistant till 900°C.
MA 617 is best to be used with Ar/Co2 92. ",0,,,,,,,"Pumps, clay screws, seats, valves, cutting edges, rebuilding steel mill rollers, dies, mixing tools for sand, bentonit, clay, food machinery etc.",,,,,,http://www.ceweld.nl/en/product/ma-617
439,,A 5.21: ~ER Fe-8,,,Rebuilding or cladding wornout parts that needs to sustain high abrasion and medium impact.,,,0.35,GMAW-GTAW Solid wires,,5.2,,8555: MSG 3-GZ-60T,1.2606,,0.0,,58.5,1,AW,,,,14700: S Fe8,,0.4,1.4,,MA 650,,,,,,,,"Solid welding wire for hardfacing parts that are subject to high abrasion, the addition of tungsten, vanadium and molybdenium offers better cutting properties and higher hardness. Hardness: 57660 HB",0,,,,,1.1,,"Mixer blades, cutting knives, pumps, loader teeth, screws, sludge disposal, carbidge recycling etc.",,0.4,1.3,,,http://www.ceweld.nl/en/product/ma-650
440,,A 5.21: ,,,Filler metal for hardfacing and or clad layers against high impact combined with abrasion for use with pure Argon,,,0.4,GMAW-GTAW Solid wires,,6.0,,8555: WSG 6-GZ-50 T,,,0.0,,52.0,4,,,,,14700: S Fe 3,,0.5,1.0,,MA 6500 (52 HRc),,,1.6,,,,,,1,,,,,1.0,,,,,,,,http://www.ceweld.nl/en/product/ma-6500-52-hrc
441,,A 5.21: ~ER Fe-6,,,"Cutting edges, tool making, gouges, turning chisel, broaches, schredder knives, scissors etc.",,,1.0,GMAW-GTAW Solid wires,,4.0,,8555: MSG 4–UM–60(65W)-ST,1.3348,,0.0,,59.5,4,,,,,14700: S Fe4,,0.3,8.3,,MA HSS,,,,,,,,"Extreme hard and heat resistant alloy that offers excellent cutting properties when cutting steel cables, bars, wooden bars etc. The alloy is only machinable by grinding.",0,,,,,0.3,,"57-62 HRc hardfacing alloy for steel cutting knives, scissors, HSS, high speed tool steel, 1.3348, molds, edges and repairs on ; X85WDCV06-04-02 ; V6Mo5Cr4V2 ; HS 6-5-2 ; M2, J438B; X85WDCV06-04-02 ; BM2 ; SKH 51 ; R 6 M 5",,1.9,1.8,,,http://www.ceweld.nl/en/product/ma-hss
442,,A 5.21: (AISI J 438 b) H 11,,,Rebuilding and hardfacing parts that are subject to abrasion combined with higher temperatures.,,,0.38,GMAW-GTAW Solid wires,,5.2,,8555:,1.2343,,0.0,,54.5,1,,,,,14700: S Fe3,,0.45,1.1,,MA SS 2343,,,,,,,,,0,,,,,0.95,,"Hotworking tools, high speed tool steels, HSS, aluminium press molts, dies, stamping tools, cutting tools, shear blades, cutters, knives, scissors.",,0.45,,,,http://www.ceweld.nl/en/product/ma-ss-2343
443,,A 5.21: (AISI J 438 b) H 11,,,Rebuilding and hardfacing parts that are subject to abrasion combined with higher temperatures.,,,0.38,GMAW-GTAW Solid wires,,5.2,,8555:,1.2343,,0.0,,54.5,1,,,,,14700: S Fe3,,0.45,1.1,,MA SS 2343 TIG,,,,,,,,,0,,,,,0.95,,"Hotworking tools, high speed tool steels, HSS, aluminium press molts, dies, stamping tools, cutting tools, shear blades, cutters, knives, scissors.",,0.45,,,,http://www.ceweld.nl/en/product/ma-ss-2343-tig
444,,A 5.21:,,,Rebuilding and hardfacing parts that are subject to abrasion combined with higher temperatures up to 550°C,,,0.25,GMAW-GTAW Solid wires,,5.0,,8555:,1.2367,,0.0,,44.5,1,,,,,14700: S Fe 8,,0.6,3.6,,MA SS 2367,,,,,,,,,0,,,,,0.3,,"Hotworking tools, high speed tool steels, HSS, aluminium press molts, dies, stamping tools, cutting tools, shear blades, cutters, knives, scissors.",0.6,,,,,http://www.ceweld.nl/en/product/ma-ss-2367
445,,A 5.21: ,,,Rebuilding and hardfacing parts that are subject to abrasion combined with higher temperatures upto 500°C.,,,0.25,GMAW-GTAW Solid wires,,5.2,,8555:,1.2367,,0.0,,44.5,1,,,,,14700: S Fe8,,0.6,3.8,,MA SS 2367,,,,,,,,Creep and heat resistant weld deposit with good hot hardness properties.,0,,,,,0.3,,"Hotworking tools, press mandrels, hammers, continuous castying rollers, hot shears, press molts, dies, stamping tools.",0.6,,,,,http://www.ceweld.nl/en/product/ma-ss-2367-0
446,2.0,A 5.19: ER  AZ92A,,9.0,"Magnesium casting repairs, broken or wornout parts of different Magnesium alloys.",,0.0005,,GMAW-GTAW Solid wires,,,0.05,,,0.005,0.0,,65.0,1,AW,,,,17672: 2010 Mg 001,88.2645,0.325,,,Magnesium 92/8 Tig,,,0.005,,0.3,,,"Melting Point 1112°F, Magnesium 92/8 is Mg 9 Al 2 Zn welding alloy which finds wide use for fabricating and repair welding of many similar compositions. Casting repair and refurbishment is the most common application.Magnesium 92/8 is preferred for joining many casting alloys.",0,,25.0,14000.0,,0.05,,"Magnesium alloys, 2L124, 2L125, L122. AMS 4484, 4434, 4453, AZ31B, AZ10A, ZK21A, AM100A, AZ61A, AZ63A, AZ80A, AZ81A, AZ91A, AZ92A, AMS 4360, AZ casting alloys to: EK41A, EZ33A, HK31A, HM21A, HM31A, HZ32A, K1A (except AZ61A)",,,,2.0,,http://www.ceweld.nl/en/product/magnesium-928-tig
447,22.0,5.29: E81T1-Ni1C-J H4,,,"Offshore, Shipbuilding, pressure vessels, orbital pipe work.",,,0.05,FCAW Flux-Cored,,,,,,,580.0,2.0,,0,AW/SR,,60.0,47.0,17632-A: T 46(50)4(6) 1Ni P C(M) 1 H5,,1.3,,,Megafil 822R,,,0.9,,,,0.015,"Very good modeling ability, therefore excellent alposition welding with higher currents. Use up t60 °C (76 °F) .. Particularly suitable for MAorbital welding and for weldings on ceramics in all positions. Low spatter loss, and remarkable easy slag removal.  CTOD tested.",0,,625.0,500.0,0.015,0.5,,"

MaterialsshipbuildingUnalloyed steelsboiler steelspipe steels-Fine grain steelsAPI-standard
DINA, B, D, E, AH 32 - EH 36St 33, St 37-2 - St 52-3H I, H III, 17Mn4, 19Mn5St 35.8, St 45.8StE 210.7 TM, StE 480.7 TMStE 255 to StE 460X 42, X65, X 70

ENsameS185 - S355-S460P235GH, P355GHP235T1/T2, P460NL2L210 - L480MBS420-S460-S500(NL1,2)X 42, X65, X 70


ASTMTypicalA 258 / A 516A 662 / A 387A 738 / A 612A 299--



 ",,,,,,http://www.ceweld.nl/en/product/megafil-822r
448,,A 5.15: E Ni-CI,,,"Joining and cladding grey and malleable cast iron, also suitable for joint welds between steel , copper and copper alloys, especially for maintenance and repair.  
",,,98.0,SMAW Stick Electrodes,,,,1736: E Ni-BG 22,,,0.0,,160.0,1,AW,,,,1071: E C  Ni-CI1,,,,,Ni,,,,,,,,"Excellent welding properties with easily controllable flow permits spatter free welding with very low current. Due to the very low heat input and unique composition of Ni the transition zone will stay well machinable and is therefore well suited to use as first layer in case off multlayer welding. The weld metal will show no undercut !
Preheating is normally done to slow down the cooling speed, in case you can not control the cooling speed it is better to keep the work peace at a low temperature during welding and hammer immediately after welding.",1,200.0,300.0,,,,,"Grey cast iron, Malleable cast iron, EN 1561: EN-GJL-100 (GG10) till EN-GJL-350 (GG35), EN 1562: EN-GJMB-350 (GTS 35) till EN-GJMB-550 (GTS 55), EN- GJMW-350 (GTW 35) till EN- GJMW-550 (GTW 55). ",,,,,,http://www.ceweld.nl/en/product/ni-0
449,,A 5.15: E Ni-C1,,,"Joining and cladding grey and malleable cast iron, also suitable for joint welds between steel , copper and copper alloys, especially for maintenance and repair.  
",,,98.0,SMAW Stick Electrodes,,,,1736: E Ni-BG 22,,,0.0,,160.0,1,AW,,,,1071: E C  Ni-CI1,,,,,Ni(-),,,,,,,,"Excellent welding properties with easily controllable flow permits spatter free welding with very low current. Due to the very low heat input and unique composition of Ni) the transition zone will stay well machinable and is therefore well suited to use as first layer in case off multlayer welding. The weld metal will show no undercut !
Preheating is normally done to slow down the cooling speed, in case you can not control the cooling speed it is better to keep the work peace at a low temperature during welding and hammer immediately after welding.",1,200.0,265.0,,,,,"Grey cast iron, Malleable cast iron, EN 1561: EN-GJL-100 (GG10) till EN-GJL-350 (GG35), EN 1562: EN-GJMB-350 (GTS 35) till EN-GJMB-550 (GTS 55), EN- GJMW-350 (GTW 35) till EN- GJMW-550 (GTW 55). ",,,,,,http://www.ceweld.nl/en/product/ni
450,35.0,A 5.15: ER NiFeMn-CI,,0.3,"Ductile, gray and malleable Cast Iron and cast steel repairs, rebuilding wornout parts and also suitable for joining steel to cast Iron.",,,0.25,GMAW-GTAW Solid wires,,,,1736:,,45.0,0.0,,190.0,1,AW,,,,1071: S CI 6002 ,,12.0,,,NI-Rod 44,,,42.0,,,,,Excellent wetting properties that enable this welding wire to weld with high welding speed due to the high manganese content. Thermal expansion is very low (close to NILO) and the weld deposit is extreme crack resistant.,0,,690.0,100.0,,0.08,,"Grey cast iron, malleable, nodular : NF A 32-101 : FGL 150, 200, 250, 300, 350, 400. NF A 32-201 : FGS 370-17, 400-12, 500-7, 600-3, 700-2. NF A 32-702 : MN 350-10, 380-18, 450-6, 350-4, 650-3. DIN 1691 : CG-14, 18, 25, 30. DIN 1693 : GGG-40, 50, 60, 70. DIN 1692 : GTS-35, 45, 55, 65, 70.",,,,,,http://www.ceweld.nl/en/product/ni-rod-44
451,40.0,5.15: ER Ni-CI,,,"Ni 99 is developed for welding ductile, grey and malleable cast irons. Ni 99 can also be used for dissimilar welding between cast iron and low alloyed steel or carbon steels.
",,,0.15,GMAW-GTAW Solid wires,,,0.25,1736:,,0.4,0.0,,,0,AW,,,,1071: S CI 4003 (S C Ni-CI),,0.35,,,Ni-Rod FM 99,,,,99.0,,< 1.0,,This Nickel weld deposit offers a easily machinable weld deposit with high ductility and no undercut.,0,,490.0,250.0,0.01,0.35,,"Welding ductile, grey and malleable cast irons. Ni 99 can also be used for dissimilar welding between cast iron and low alloyed steel or carbon steels to prefend problems in the heat effected zone. (HAZ)",,,,,,http://www.ceweld.nl/en/product/ni-rod-fm-99
452,40.0,A 5.15  ER Ni-C1,,,"Ni 99 is developed for welding ductile, grey and malleable cast irons. Ni 99 can also be used for dissimilar welding between cast iron and low alloyed steel or carbon steels.
",,,0.15,GMAW-GTAW Solid wires,,,0.25,1736:,,0.4,0.0,,,0,AW,,,,1071 S C1 4003 (S C Ni-Cl),,0.35,,,Ni-Rod FM 99 TIG,,,,99.0,,< 1.0,,This Nickel weld deposit offers a easily machinable weld deposit with high ductility and no undercut.,0,,490.0,250.0,0.01,0.35,,"Welding ductile, grey and malleable cast irons. Ni 99 can also be used for dissimilar welding between cast iron and low alloyed steel or carbon steels to prefend problems in the heat effected zone. (HAZ)",,,,,,http://www.ceweld.nl/en/product/ni-rod-fm-99-tig
453,,,,,Protective coatings on wear parts that need to outlast new parts where high temperatures and high abrasive wear is involved.,3.0,,0.7,Metal Powders,,16.0,,,,4.0,0.0,,60.5,1,,,,,1274: 3.3,,,,,NiCrBSi 62,,,72.05,,,,,Self fluxing alloy with excellent corrosion and wear resistance suitable for working temperatures Up to 820°C. NiCrBSi 62 offers coatings that are dense and practically oxide free. The low friction properties makes the alloy excellently suitable for metal to metal wear. Machinable by grinding.,0,,,,,4.25,,"Turbine guide vanes, wire-drawing dies, fan blades, pump screws, conveyor screws, grit-blasting components, .",,,,,,http://www.ceweld.nl/en/product/nicrbsi-62
454,32.0,A 5.14: ER NiCrCoMo-1,,,NiCrCo 617 is a high temperature alloy which is used for welding of nickel-chromium-cobalt-molybdenum alloys (UNS Number N06617). This filler metal can also be used for overlay cladding where similar alloy is required such as gasturbines and ethylene equimpent.,,,0.15,GMAW-GTAW Solid wires,12.5,22.0,,1736: SG-NiCr22Co12Mo,2.4627,3.0,0.0,,,0,AW,120.0,,,18274: S Ni 6617,,,9.0,,NiCrCo 617,,,51.75,,,,,"Weld metal provides optimum strength and oxidation resistance above 1500°up to 2100°F, especially when welding on base metals of nickeirochromium alloys.",0,,760.0,480.0,,1.0,,"Inconel alloys 600 and 601, Incoloy alloys 800 HT and 802 and cast alloys such as HK-40, HP and HP-45 Modified. UNS Number N06617, 2.4663, 1.4952, 1.4958, 1.4959, NiCr21Co12Mo, X6CrNiNbN 25 20, X5NiCrAlTi 31 20, X8NiCrAlTi 32 21, Alloy 617, N08810, N08811",0.6,,,,,http://www.ceweld.nl/en/product/nicrco-617
455,32.0,A 5.14: ER NiCrCoMo-1,,,NiCrCo 617 is a high temperature alloy which is used for welding of nickel-chromium-cobalt-molybdenum alloys (UNS Number N06617). This filler metal can also be used for overlay cladding where similar alloy is required such as gasturbines and ethylene equimpent.,,,0.15,GMAW-GTAW Solid wires,12.5,22.0,,1736: SG-NiCr22Co12Mo,2.4627,3.0,0.0,,,0,AW,120.0,,,18274: S Ni 6617,,,9.0,,NiCrCo 617 Tig,,,51.75,,,,,"Weld metal provides optimum strength and oxidation resistance above 1500°up to 2100°F, especially when welding on base metals of nickeirochromium alloys.",0,,760.0,480.0,,1.0,,"Inconel alloys 600 and 601, Incoloy alloys 800 HT and 802 and cast alloys such as HK40, HP and HP45 Modified. UNS Number N06617, 2.4663, 1.4952, 1.4958, 1.4959, NiCr21Co12Mo, X6CrNiNbN 25 20, X5NiCrAlTi 31 20, X8NiCrAlTi 32 21, Alloy 617, N08810, N08811",0.6,,,,,http://www.ceweld.nl/en/product/nicrco-617-tig
