Repository: PrasannS/WeldingAnalysis

# Analyzing Weld Composite Material and Mechanial properties using statistical / machine learning approaches

## Webscraping

### The data for this projects was obtained via webscraping welding materials data from the following sites

- [Certilas Welding Products Dataset](https://certilas.nl/en/catalogue)
- [Lincoln Electric Welding Products Dataset](https://www.lincolnelectric.com/en-us/consumables/Pages/consumables.aspx)
- [Citrination Weld Composites Dataset](https://citrination.com/datasets/114194/show_search?searchMatchOption=fuzzyMatch)

This scraping was done through the combination of webscraping and data preprocessing using BeautifulSoup and Pandas. See

File: data/final_data/02_23_welddata.csv (part 11 of 15)
,A5,AWS,Ag,Al,Applications,B,Be,C,Category,Co,Cr,Cu,DIN,DIN_W,Fe,HT_Temp,HT_Time,Hardness,Hardness_Scale,Heat_Treated_As,IE-20,IE-40,IE-60,ISO,Mg,Mn,Mo,N,Name,Nb,Nb+Ta,Ni,Ni+Co,Other,Others,P,Properties,Redry_Time,Redrying_Temp,Rm,Rp0,S,Si,Sn,Suitable_For,Ti,V,W,Zn,Zr,url
456,35.0,A5.14M : ER NiCrMo-13 ,,,"Applications of alloy 59 in aggressively corrosive media include scrubbers for flue gas desulphurisation (FGD), digesters and papermaking equipment, chemical process plants, corrosion resistant overlays and in severe offshore and petrochemical environments.",,,0.01,GMAW-GTAW Solid wires,,23.0,,1736:,2.4607,1.0,0.0,,,0,AW,90.0,,,18274: S Ni 6059  ,,,16.0,,NiCrMo 59 (alloy 59),,,59.99,,,,,"The weld deposit composition of 59%N23%C16%Mo is designed to match the nickel base corrosion resistant alloy commonly known as alloy 59. The high level of Mo is similar to alloys C276 and C4 but performance in a wide range of more oxidising media is significantly enhanced by increasing Cr to 23% in alloy 59. Total alloying exceeds the level typically present in alloy C22; it is therefore considered suitable for welding this group of alloys. Alloy 59 consumables also provide strong, tough Nfree weld metal for dissimilar welds in superaustenitic and superduplex stainless steels or combinations of these with nickel base alloys. Some authorities do not allow or have discontinued use of 625 type consumables for such applications, where deleterious Nrich precipitates may form in diluted or partially mixed regions around the fusion boundary. Alloy C276 is possibly a more economic alternative depending on the required properties in this situation.",0,,720.0,450.0,,,,"duplex, super-duplex and super-austenitic stainless steels, nickel alloys such as UNS N06059 and N06022, INCONEL alloy C4, C-276, and INCONEL alloys 622, C22, 625, and 686 CPT, Alloy 31, Alloy 59, 1.4562, 2.4605, 2.4602, 2.4610, 2.4819,  NiCr21Mo14W, NiCr23Mo16Al, NiMo16Cr15Ti, NiMo16Cr15W",,,,,,http://www.ceweld.nl/en/product/nicrmo-59-alloy-59
457,35.0,A5.14M : ER NiCrMo-13 ,,,"Applications of alloy 59 in aggressively corrosive media include scrubbers for flue gas desulphurisation (FGD), digesters and papermaking equipment, chemical process plants, corrosion resistant overlays and in severe offshore and petrochemical environments.",,,0.01,GMAW-GTAW Solid wires,,23.0,,1736:,2.4607,1.0,0.0,,,0,AW,90.0,,,18274: S Ni 6059  ,,,16.0,,NiCrMo 59 Tig (alloy 59),,,59.99,,,,,"The weld deposit composition of 59%N23%C16%Mo is designed to match the nickel base corrosion resistant alloy commonly known as alloy 59. The high level of Mo is similar to alloys C276 and C4 but performance in a wide range of more oxidising media is significantly enhanced by increasing Cr to 23% in alloy 59. Total alloying exceeds the level typically present in alloy C22; it is therefore considered suitable for welding this group of alloys. Alloy 59 consumables also provide strong, tough Nfree weld metal for dissimilar welds in superaustenitic and superduplex stainless steels or combinations of these with nickel base alloys. Some authorities do not allow or have discontinued use of 625 type consumables for such applications, where deleterious Nrich precipitates may form in diluted or partially mixed regions around the fusion boundary. Alloy C276 is possibly a more economic alternative depending on the required properties in this situation.",0,,720.0,450.0,,,,"duplex, super-duplex and super-austenitic stainless steels, nickel alloys such as UNS N06059 and N06022, INCONEL alloy C4, C-276, and INCONEL alloys 622, C22, 625, and 686 CPT, Alloy 31, Alloy 59, 1.4562, 2.4605, 2.4602, 2.4610, 2.4819,  NiCr21Mo14W, NiCr23Mo16Al, NiMo16Cr15Ti, NiMo16Cr15W",,,,,,http://www.ceweld.nl/en/product/nicrmo-59-tig-alloy-59
458,44.0,A 5.14: ER NiCrMo-10,,,"Ceweld NiCrMo-622 is used for welding of nickel-chromium-molybdenum alloys as well as for overlay cladding on carbon, low alloy, or stainless steels. They are also used for dissimilar joints between nickel-chromium-molybdenum alloys and stainless, carbon, or low alloyed steels. Also recommended for joining molybdenum-containing stainless steels, low alloyed steels and dissimilar welding between earlier mentioned type of steels.,",,,0.003,GMAW-GTAW Solid wires,1.5,21.0,0.1,1736: SG-NiCr22Mo14W,2.4635,4.0,0.0,,220.0,3,AW,,,130.0,18274: S Ni 6022,,0.2,13.5,,NiCrMo 622,,,56.0,,,,,"Ceweld NiCrM622 offers excellent corrosion resistance in oxidizing as well as reducing media in a wide variety of chemical process environments. It offers an outstanding resistance to stress corrosion cracking, pitting and crevice corrosion.",0,,740.0,500.0,,0.03,,"ASTM, F574, B619, B622 and B626 - - All of which have UNS Number N06022. UNS: W86022 Welding of Inconel alloys 622 and 625, alloy 25-6Mo, and Incoloy 825  Hastelloy C4, C22, C-276 and Inconel 625, 2.4611",,0.15,3.0,,,http://www.ceweld.nl/en/product/nicrmo-622
459,44.0,A 5.14: ER NiCrMo-10,,,"Ceweld NiCrMo-622 is used for welding of nickel-chromium-molybdenum alloys as well as for overlay cladding on carbon, low alloy, or stainless steels. They are also used for dissimilar joints between nickel-chromium-molybdenum alloys and stainless, carbon, or low alloyed steels. Also recommended for joining molybdenum-containing stainless steels, low alloyed steels and dissimilar welding between earlier mentioned type of steels.",,,0.003,GMAW-GTAW Solid wires,1.5,21.0,0.1,1736: SG-NiCr22Mo14W,2.4635,4.0,0.0,,220.0,3,AW,,,130.0,18274: S Ni 6022,,0.2,13.5,,NiCrMo 622 TIG,,,56.0,,,,,"Ceweld NiCrM622 offers excellent corrosion resistance in oxidizing as well as reducing media in a wide variety of chemical process environments. It offers an outstanding resistance to stress corrosion cracking, pitting and crevice corrosion.",0,,740.0,500.0,,0.03,," 
ASTM, F574, B619, B622 and B626 - - All of which have UNS Number N06022. UNS: W86022 Welding of Inconel alloys 622 and 625, alloy 25-6Mo, and Incoloy 825  Hastelloy C4, C22, C-276 and Inconel 625, 2.4611",,0.15,3.0,,,http://www.ceweld.nl/en/product/nicrmo-622-tig
460,35.0,A 5.14: ER NiCrMo-14,,0.5,"NICrMo 686 is of great value for service environments requiring general corrosion-resistance in HCI or sulfuric acid; for resistance to crevice corrosion in hot, concentrated acid chloride solutions such as sulfur dioxide saturated NaCl solutions and oxidizing chloride solutions; and for resistance to intergranular attack, and for resistance to intergranular attack, after sensitization, in highly oxidizing environments. ",,,0.01,GMAW-GTAW Solid wires,,21.0,,1736:,2.4606,5.0,0.0,,,0,AW,,,,18274: S Ni 6686,,1.0,16.0,,NiCrMo 686,,,,52.46000000000001,,,,"NiCrMo 686 (UNS N06686/W.Nr. 2.4606) is a singlphase, austenitic NCMW alloy offering outstanding corrosioresistance in a range of severe environments. Its high nickel (Ni) and molybdenum (Mo) provide good resistance in reducing conditions, and high chromium (Cr) offers resistance to oxidizing media. Molybdenum (Mo) and tungsten (W) aid resistance to localized corrosion such as pitting. Iron (Fe) is closely controlled to enhance properties. Low carbon (C) helps minimize grain boundary precipitation to maintain corrosioresistance in the heaaffected zones of welded joints. Resistance to general, pitting and crevice corrosion increases with the alloying (Cr+Mo+W) content, and NiCrMo 686 scores higher than competitive materials.",0,,,770.0,,0.08,,"Duplex, super-duplex and super-austenitic stainless steels, nickel alloys such as UNS N06059 and N06022, INCONEL alloy C-276, and INCONEL alloys 622, C22, 625, and 686 CPT, Alloy 31, 1.4562, alloy 59, alloy C4, C2000, W86026",0.25,,3.7,,,http://www.ceweld.nl/en/product/nicrmo-686
461,35.0,A 5.14: ER NiCrMo-14,,0.5,"NICrMo 686 is of great value for service environments requiring general corrosion-resistance in HCI or sulfuric acid; for resistance to crevice corrosion in hot, concentrated acid chloride solutions such as sulfur dioxide saturated NaCl solutions and oxidizing chloride solutions; and for resistance to intergranular attack, and for resistance to intergranular attack, after sensitization, in highly oxidizing environments. ",,,0.01,GMAW-GTAW Solid wires,,21.0,,1736:,2.4606,5.0,0.0,,,0,AW,,,,18274: S Ni 6686,,1.0,16.0,,NiCrMo 686 Tig,,,,52.46000000000001,,,,"NiCrMo 686 (UNS N06686/W.Nr. 2.4606) is a singlphase, austenitic NCMW alloy offering outstanding corrosioresistance in a range of severe environments. Its high nickel (Ni) and molybdenum (Mo) provide good resistance in reducing conditions, and high chromium (Cr) offers resistance to oxidizing media. Molybdenum (Mo) and tungsten (W) aid resistance to localized corrosion such as pitting. Iron (Fe) is closely controlled to enhance properties. Low carbon (C) helps minimize grain boundary precipitation to maintain corrosioresistance in the heaaffected zones of welded joints. Resistance to general, pitting and crevice corrosion increases with the alloying (Cr+Mo+W) content, and NiCrMo 686 scores higher than competitive materials.",0,,,770.0,,0.08,,"Duplex, super-duplex and super-austenitic stainless steels, nickel alloys such as UNS N06059 and N06022, INCONEL alloy C-276, and INCONEL alloys 622, C22, 625, and 686 CPT, Alloy 31, 1.4562, alloy 59, alloy C4, C2000, W86026",0.25,,3.7,,,http://www.ceweld.nl/en/product/nicrmo-686-tig
462,30.0,A 5.14: ER NiCrFe-7,,1.1,"Nicro 52 filler metal is used for welding nickel-chromium-iron (Inconel 690) alloys to themselves, and for dissimilar welding between nickel-chromium-iron alloys and steels or stainless steels. The applications include surfacing as well as clad-side welding. Interpass temperature of 150°C should be respected,",,,0.04,GMAW-GTAW Solid wires,0.12,29.75,0.3,,2.4642,9.0,0.0,,,0,AN,,195.0,,18274: SNi6052 (NiCr30Fe9),,1.0,,0.014,NiCro 52,,,58.0,,,,,"Excellent resistance against oxidizing media combined with high mechanical strength at room temperature but also at extreme high temperatures combined with high ductility due to the high chromium content. Alloy 690 was developped to offer greater resistance to stress corrosion in the nuclear industry, pure water invironment..",0,,580.0,260.0,0.015,0.5,,"Inconel 690, VDM Alloy 690, Nicrofer 6030 N, FM 52...",1.0,,,,,http://www.ceweld.nl/en/product/nicro-52
463,30.0,A 5.14: ER NiCrFe-7,,1.1,"Nicro 52 filler metal is used for welding nickel-chromium-iron (Inconel 690) alloys to themselves, and for dissimilar welding between nickel-chromium-iron alloys and steels or stainless steels. The applications include surfacing as well as clad-side welding. Interpass temperature of 150°C should be respected,",,,0.05,GMAW-GTAW Solid wires,0.12,29.0,0.5,,2.4642,9.0,0.0,,,0,AN,,195.0,,18274: SNi6052 (NiCr30Fe9),,1.0,,0.014,NiCro 52 Tig,,,58.0,,,,,"Excellent resistance against oxidizing media combined with high mechanical strength at room temperature but also at extreme high temperatures combined with high ductility due to the high chromium content. Alloy 690 was developped to offer greater resistance to stress corrosion in the nuclear industry, pure water invironment..",0,,580.0,260.0,0.015,0.5,,"Inconel 690, VDM Alloy 690, Nicrofer 6030 N, FM 52...",1.0,,,,,http://www.ceweld.nl/en/product/nicro-52-tig
464,30.0,A 5.14: ER NiCrFe-7A,,1.1,"Nicro 52M filler metal is used for welding nickel-chromium-iron (Inconel 690) alloys to themselves, and for dissimilar welding between nickel-chromium-iron alloys and steels or stainless steels. The applications include surfacing as well as clad-side welding. This product contains Boron and Zirconium to minize the tendency for ductility-dip cracking, while it is especially resistant to oxide ""floaters"" and inclusions.",0.005,,0.04,GMAW-GTAW Solid wires,0.12,29.75,0.3,,,9.0,0.0,,,0,AN,,195.0,,18274:,,1.0,,0.014,NiCro 52M Tig,,,57.136,,,,,"Excellent resistance against oxidizing media combined with high mechanical strength at room temperature but also at extreme high temperatures combined with high ductility due to the high chromium content. Alloy 690 was developped to offer greater resistance to stress corrosion in the nuclear industry, pure water invironment. Similar to FM 52 but the 52M is for nuclear application where a specific (very strict) chemical analysis is requested.",0,,580.0,260.0,0.015,0.5,,"Inconel 690, VDM Alloy 690, Nicrofer 6030 N, FM 52...",1.0,,,,0.02,http://www.ceweld.nl/en/product/nicro-52m-tig
465,35.0,A 5.14: ER NiCr-3,,,"Nicro 600 filler metal is used for welding nickel-chromium-iron (Inconel 600, 601 and 690) alloys to themselves, and for dissimilar welding between nickel-chromium-iron (Monel, Inconel and Incoloy) alloys and steels or stainless steels. The applications include surfacing as well as clad-side welding. ",,,0.1,GMAW-GTAW Solid wires,0.12,20.0,0.5,1736: SG NiCr20Nb,2.4806,3.0,0.0,,,0,AW,200.0,100.0,,18274: S Ni 6082 (NiCr20Mn3Nb),,3.0,,,Nicro 600 ,,2.5,67.0,,,,0.03,"High manganese of this weld deposit reduces the possibility of micro fissures. High manganese reduces creep strength, which limits its usage up to 900°F.",0,,640.0,420.0,0.015,0.5,,"inconel 600, 2.4816, 1.4876, 2.4817, 2.4851, 1.6901, NiCr15Fe, X10NiCrAlTi 32 20, LC-NiCr15Fe, NiCr23Fe, X3CrNiN 18 10, alloy 600/B168, alloy 800 / 800H(T), N 10665, N 06601, kiln tyre, difficult to Weld steels, cock wheels",0.75,,,,,http://www.ceweld.nl/en/product/nicro-600
466,35.0,A 5.14: ER NiCr-3,,,"Nicro 600 filler metal is used for welding nickel-chromium-iron (Inconel 600, 601 and 690) alloys to themselves, and for dissimilar welding between nickel-chromium-iron (Monel, Inconel and Incoloy) alloys and steels or stainless steels. The applications include surfacing as well as clad-side welding. ",,,0.1,GMAW-GTAW Solid wires,0.12,20.0,0.5,1736: SG NiCr20Nb,2.4806,3.0,0.0,,,0,AW,200.0,100.0,,18274: S Ni 6082 (NiCr20Mn3Nb),,3.0,,,Nicro 600 Tig,,2.5,67.0,,,,0.03,"High manganese of this weld deposit reduces the possibility of micro fissures. High manganese reduces creep strength, which limits its usage up to 900°F.",0,,640.0,420.0,0.015,0.5,,"inconel 600, 2.4816, 1.4876, 2.4817, 2.4851, 1.6901, NiCr15Fe, X10NiCrAlTi 32 20, LC-NiCr15Fe, NiCr23Fe, X3CrNiN 18 10, alloy 600/B168, alloy 800 / 800H(T), N 10665, N 06601, kiln tyre, difficult to Weld steels, cock wheels",0.75,,,,,http://www.ceweld.nl/en/product/nicro-600-tig
467,42.0,5.14: ER NiCrFe-11,,1.35,Filler metal 601 is used for severe applications where the exposure temperature can exceed 2100°F [1150°C].,,,0.1,GMAW-GTAW Solid wires,,23.0,0.1,,,13.635000000000005,0.0,,,0,AW,,,,ISO 18274: SNi6601,,1.0,,,NiCro 601,,,60.5,,,,0.03,Excellent resistance against corrosion and oxidation and suitable for applications when exposed to hydrogen sulfide or sulfur dioxide.,0,,648.0,,0.015,0.27,,"The nominal composition (wt.-%) of filler metal of this classification is 61 Ni, 23 Cr, 14 Fe, and 1.4 Al. 
Filler metal of this classification is used for welding nickel-chromium-iron-aluminum alloy (ASTM B 166, B 167, and B 168 having UNS number N06601)
to itself and to other high-temperature compositions.",,,,,,http://www.ceweld.nl/en/product/nicro-601
468,26.0,A 5.14: ER NiCrFe-12,,2.1,Welding similar alloys that have to resist extreme high temperature and for cladding steels or stainless steels to obtain a high temperature resistant surface against oxidation.,,,0.2,GMAW-GTAW Solid wires,1.0,25.0,0.1,1736: SG NiCr25FeAl,2.4649,9.5,0.0,,,0,AW,60.0,,,18274: S Ni 6025,,0.5,,,NiCro 602 CA (6025HT),,,60.86500000000001,,,,0.02,Excellent welding properties with high builup capacity and low dilution rate. Excellent resistance against temperature cycling conditions upto 1200oC and carburized medias. Excellent fatique strenght and creep properties.,0,,750.0,520.0,0.01,0.5,,"Cladding against high temperature, radiant heater tubes, furnace rolls, muffles in bright annealing furnaces (H2 atmosphere), rotary kilns, pipe hangers, waste gas components, hydrogen production, methanol and ammonia synthesis, 2.4633, 2.4649, NiCr25FeAlY, Nicrofer 6025 HT, Alloy 602CA, UNS N06025",0.15000000000000002,,,,0.055,http://www.ceweld.nl/en/product/nicro-602-ca-6025ht
469,26.0,A 5.14: ER NiCrFe-12,,2.3,Welding similar alloys that have to resist extreme high temperature and for cladding steels or stainless steels to obtain a high temperature resistant surface against oxidation.,,,0.17,GMAW-GTAW Solid wires,,25.0,,1736: SG NiCr25FeAl,2.4649,9.7,0.0,,,0,AW,60.0,,,18274: S Ni 6025,,0.07,,,Nicro 602 CA Tig (6025HT),,,61.0,,,,,Excellent welding properties with high builup capacity and low dilution rate. Excellent resistance against temperature cycling conditions upto 1200oC and carburized medias. Excellent fatique strenght and creep properties.,0,,750.0,520.0,,0.04,,"Cladding against high temperature, radiant heater tubes, furnace rolls, muffles in bright annealing furnaces (H2 atmosphere), rotary kilns, pipe hangers, waste gas components, hydrogen production, methanol and ammonia synthesis, 1.4767, 2.4633, 2.4649, NiCr25FeAlY, Nicrofer 6025 HT, Alloy 602CA, UNS N06025",0.14,,,,0.09,http://www.ceweld.nl/en/product/nicro-602-ca-tig-6025ht
470,32.0,A 5.14: ER NiCrMo-3,,,"Nicro 625 is developed for welding and cladding nickel-based alloys such as alloy 625 or similar materials. This alloy can also be used for welding dissimilar nickel-based alloys to each other, to alloyed steels or to stainless steels and for joining 6% molybdenum super austenitic steels.. Nicro 625 is most commonly used in the chemical processing industry, pollution control equipment, marine equipment, nuclear reactor components, pump shafts. Also used in the aerospace industry for thrust reverser assemblies, fuel nozzles, after-burners and combustion systems.",,,0.02,GMAW-GTAW Solid wires,,22.19,,1736: SG NiCr21Mo9Nb,2.4831,0.7,0.0,,,0,AW,110.0,,70.0,18274: S Ni 6625,,0.02,9.0,,Nicro 625,,3.65,64.05799999999999,,,,,"Nicro 625 is a solid drawn wire that is cleaned in a very special way to obtain cleaner and higher quality welds, especially when used for the Hotwire Tig process intermediate cleaning between the layers can be skipped and results in a bright seam with excellent ductility.  The cast and helix of this wire are kept above the EN standards to offer excellent wire feeding and a wire that comes straight out of the torch.",0,,750.0,460.0,,0.2,,"Nicro 625 is developed for welding and cladding nickel-based alloys such as alloy 625, 825 or similar materials. This alloy can also be used for welding dissimilar nickel-based alloys to each other, to alloyed steels, to stainless steels and for joining 9% Nickel steels., X10NiCrAlTi, 32-20H, 32-21, X8 Ni9, ASTM A 533 Gr1, 800H, Sanicro 28, 254SMo, inconel 625, UNS : N08926, N08825, N06625, N08020. DIN : X8Ni9, X1NiCrMoCuN25 20 6, X1NiCrMoCuN25 20 5, NiCr21Mo, NiCr22Mo9Nb W.Nr:: 1.4876, 1.5656, 1.4529, 2.4858, 2.4856, 1.4539,1.4547, 2.4660",0.162,,,,,http://www.ceweld.nl/en/product/nicro-625
471,32.0,A 5.14: ER NiCrMo-3,,,"Nicro 625 is developed for welding and cladding nickel-based alloys such as alloy 625 or similar materials. This alloy can also be used for welding dissimilar nickel-based alloys to each other, to alloyed steels or to stainless steels and for joining 6% molybdenum super austenitic steels.. Nicro 625 is most commonly used in the chemical processing industry, pollution control equipment, marine equipment, nuclear reactor components, pump shafts. Also used in the aerospace industry for thrust reverser assemblies, fuel nozzles, after-burners and combustion systems.",,,0.02,GMAW-GTAW Solid wires,,22.0,,1736: SG NiCr21Mo9Nb,2.4831,0.7,0.0,,,0,AW,110.0,,89.0,18274: S Ni 6625,,0.02,9.0,,Nicro 625 Tig,,3.5,64.41,,,,,Nicro 625 is a solid drawn wire that is cleaned in a very special way to obtain cleaner and higher quality welds with a bright seam and excellent ductility.  Long term use at working temperatures between 600°C and 800°C should be avoided.,0,,750.0,450.0,,0.2,,"Nicro 625 is developed for welding and cladding nickel-based alloys such as alloy 625, 825 or similar materials. This alloy can also be used for welding dissimilar nickel-based alloys to each other, to alloyed steels, to stainless steels and for joining 9% Nickel steels., X10NiCrAlTi, 32-20H, 32-21, X8 Ni9, ASTM A 533 Gr1, 800H, Sanicro 28, 254SMo, inconel 625, UNS : N8904, N08926, N08825, N06625, N08020. DIN : X8Ni9, X1NiCrMoCuN25 20 6, X1NiCrMoCuN25 20 5, NiCr21Mo, NiCr22Mo9Nb W.Nr:: 1.4876, 1.5656, 1.4529, 2.4858, 2.4856, 1.4539, 1.4529, 1.4547, 2.4660",0.15,,,,,http://www.ceweld.nl/en/product/nicro-625-tig
472,28.0,A 5.14: ER NiFeCr-2 ,,0.4,"NiCro 718 is used in a wide range of applications such as components for liquid fueled rockets, rings, casings and various formed sheet metal parts for aircraft and land-based gas turbine engines, and cryogenic tankage. 
It is also used for fasteners and instrumentation parts. 
718 filler metal can be also used for cladding and overlay of parts in the oil and gas industry.",0.005,,0.07,GMAW-GTAW Solid wires,0.05,17.5,0.05,1736: SG-NiCr19NbMoTi,2.4667,20.766000000000005,0.0,,,0,AW,,,,18274: S Ni 7718 (NiFe19Cr19Nb5Mo3),,0.1,3.0,,NiCro 718,,5.0,52.0,,,,0.008,"Special alloy with age hardenable deposit and simmilar mechanical properties as the base metal.
Age hardened condition: 720ºC for 8 Hours, furnace Cool 55ºC/ hour to 620ºC, than Air Cool for 8 hours.
 
 ",1,,860.0,580.0,0.001,0.15,,"Nicro 718 is used for welding Inconel 718(2.4668), 706 and X-750 (X750)",0.9,,,,,http://www.ceweld.nl/en/product/nicro-718
473,28.0,A 5.14: ER NiFeCr-2 ,,0.4,"NiCro 718 is used in a wide range of applications such as components 
for liquid fueled rockets, rings, casings and various formed sheet metal 
parts for aircraft and land-based gas turbine engines, and cryogenic tankage. 
It is also used for fasteners and instrumentation parts. 
718 filler metal can be also used for cladding and overlay of parts 
in the oil and gas industry.",0.005,,0.07,GMAW-GTAW Solid wires,0.05,17.5,0.05,1736: SG-NiCr19NbMoTi,2.4667,20.766000000000005,0.0,,,0,AW,,,,18274: S Ni 7718 (NiFe19Cr19Nb5Mo3),,0.1,3.0,,NiCro 718 TIG,,5.0,52.0,,,,0.008,"Special alloy with age hardenable deposit and simmilar mechanical properties as the base metal.
Age hardened condition: 720ºC for 8 Hours, furnace Cool 55ºC/hour to 620ºC than Air Cool for 8 hours",1,,860.0,580.0,0.001,0.15,,"Nicro 718 is used for welding Inconel 718(2.4668), 706 and X-750 (X750)",0.9,,,,,http://www.ceweld.nl/en/product/nicro-718-tig
474,30.0,AWS A5.14  ERNiCr-7,,0.975,"FM 72M is used for the overlay cladding of ferrous materials used in high temperature applications, and the welding of nickel-chromium-iron alloy",,,,GMAW-GTAW Solid wires,1.0,37.5,,1736:,,1.0,0.0,,,0,AW,,,,18274: S Ni 6073,,0.5,0.5,,NiCro 72M,,0.625,55.0,,,0.50,,,1,,690.0,100.0,,0.3,,"ASTM B163, B166, B167, B168 with UNS N06690, IN657, Inco 671/800H",,,,,,http://www.ceweld.nl/en/product/nicro-72m
475,30.0,AWS A5.14  ERNiCr-4,,,"FM 72M is used for the overlay cladding of ferrous materials used in high temperature applications, and the welding of nickel-chromium-iron alloy",,,0.01,GMAW-GTAW Solid wires,,37.5,0.2,1736:,,0.2,0.0,,,0,AW,,,,18274: S Ni 6072 (NiCr44Ti),,0.1,,,NiCro 72M TIG,,,55.0,,,,,,1,,690.0,100.0,0.008,0.1,,"ASTM B163, B166, B167, B168 with UNS N06690, IN657, Inco 671/800H",0.6,,,,,http://www.ceweld.nl/en/product/nicro-72m-tig
476,30.0,A 5.14: ER NiCrFe-6,,,Cladding applications to resist extreme high temperatures and thermal shocks in extreme corrosive invironments.,,,0.08,GMAW-GTAW Solid wires,,15.5,0.5,,,8.0,0.0,,,0,AW,,,,18274: SNi7092 (NiCr15Ti3Mn),,2.35,,,Nicro 92,,,,67.0,,,,Nicro 92 provides high mechanical strenght and corrosion resistance at temperatures ranging from the cryogenic region to over 980ºC. The weld deposit can be age hardened for greater strenght at temperatures to about 700ºC.,0,,552.0,,,0.35,,"Joining Inconel and Incoloy alloys to stainless steels, carbon steels, Monel alloys, joining Monel alloys and Nickel 200 to stainless steels and joining stainless steels to carbon steels. This filler metal can also be used for welding Nickel steels. Excelent for cladding valves and pistons at high working temperature engines.",3.0,,,,,http://www.ceweld.nl/en/product/nicro-92
477,45.0,A 5.14: ER NiCrFeAl-1,,3.25,"Nicro FM 53MD is used for the gas-tungsten-arc and gas-metal-arc welding of INCONEL alloy 693, and the overlaying of carbon steels and stainless steels to provide a nickel-chromium-aluminum alloy corrosion resistant surface. ",,,0.15,GMAW-GTAW Solid wires,,29.0,0.3,1736: SG NiCr29FeAl (mod),,4.25,0.0,,,0,AW,,,,18274: ,,1.0,,,Nicro FM 53MD Tig,,1.5,59.5461,,,,,"Excellent welding properties with high builup capacity and low dilution rate. Excellent resistance against temperature cycling conditions exeeding 1200oC and carburized medias. Excellent fatique strenght and creep properties. The high chromium and aluminum levels provide excellent resistance to metal dusting in chemical and petrochemical applications. The product also provides excellent resistance to carburization, sulfidation, and other high temperature corrosion forms Welding similar alloys that have to resist extreme high temperature and for cladding steels or stainless steels to obtain a high temperature resistant surface against oxidation.",0,,760.0,,,0.5,,"Cladding against high temperature, radiant heater tubes, furnace rolls, muffles in bright annealing furnaces (H2 atmosphere), rotary kilns, pipe hangers, waste gas components, hydrogen production, methanol and ammonia synthesis, Inconel alloy 693",0.5039,,,,,http://www.ceweld.nl/en/product/nicro-fm-53md-tig
478,30.0,A 5.14: ER NiCu-7,,,"Shipbuilding, seawater evaporation plants, tubes, pump building, offshore etc. NiCu30Mn is suitable for dissimilar welding between Nickel 200-201, stainless steel, carbon steel, Inconel and Incoloy alloys, Nickel Copper and Copper nickel alloys.
",,,0.15,GMAW-GTAW Solid wires,,,1.0,1736: SG-NiCu30MnTi,2.4377,2.5,0.0,,,0,AW,70.0,,,18274: S Ni 4060,,4.0,,,NiCu30Mn,,,65.5,,,,,"This Nickel Copper weld metal has properties similar to “Monel 400”. It has good strength and resists corrosion in many media, including sea water, salts and reducing acids. The weld metal is not age hardenable and when used to join Monel 500 it has lower strength then the base metal.",0,,450.0,300.0,,1.25,," 2.4360, 2.4375, NiCu30Fe, NiCu30Al, Monel 400, R405, alloy K500 and dissimilar welding between these alloys.",2.25,,,,,http://www.ceweld.nl/en/product/nicu30mn
479,30.0,A 5.14: ER NiCu-7,,,"Shipbuilding, seawater evaporation plants, tubes, pump building, offshore etc. 
",,,0.15,GMAW-GTAW Solid wires,,,1.0,1736: SG-NiCu30MnTi,2.4377,2.5,0.0,,,0,AW,80.0,,,18274: S Ni 4060,,4.0,,,NiCu30Mn Tig,,,65.5,,,,,"This Nickel Copper weld metal has properties similar to “Monel 400”. It has good strength and resists corrosion in many media, including sea water, salts and reducing acids. The weld metal is not age hardenable and when used to join Monel 500 it has lower strength then the base metal.",0,,450.0,300.0,,1.25,,"2.4360, 2.4375, NiCu30Fe, NiCu30Al, Monel alloy 400, R405, alloy K500 and dissimilar welding between these alloys.",2.25,,,,,http://www.ceweld.nl/en/product/nicu30mn-tig
480,,A 5.15: E NiFe-C1,,,"NiFe 2 is suitable for welding grey and malleable cast iron, equally suitable for SG iron. Use this type in case a high tensile strength is required or because of his non overheating coating. Also suitable for joining steel to cast iron ! 
",,,,SMAW Stick Electrodes,,,,1736: E NiFe-1-BG 23,,42.0,0.0,,190.0,1,AW,,,,1071: E NiCu-1,,54.0,,,NiFe 2,,,,,,,,"NiFe 2 has a few benefits compare to other “FeNi” types because of improvements, such as: weldable with very low current, non overheating coating and a powerful arc at very low amps. The deposit is free from porosity even on old and or otherwise diluted base material.
Preheating is normally done to slow down the cooling speed, in case you can not control the cooling speed it is better to keep the work peace at a low temperature during welding and hammer immediately after welding.",1,180.0,430.0,,,,,"Spheroidal cast iron, deluted cast iron, old cast iron, steel to cast iron etc. EN 1561: EN-GJL-100 (GG10) till EN-GJL-350 (GG35), EN 1562: EN-GJMB-350 (GTS 35) till EN-GJMB-550 (GTS 55), EN- GJMW-350 (GTW 35) till EN- GJMW-550 (GTW 55), EN1563: EN-GJS-400 (GGG 40) till EN-GJS-700 (GGG 70).
 ",,,,,,http://www.ceweld.nl/en/product/nife-2
481,35.0,A 5.15: ER NiFeMn-CI,,,"Ductile, gray and malleable Cast Iron and cast steel repairs, rebuilding wornout parts and also suitable for joining steel to cast Iron.",,,1.5,GMAW-GTAW Solid wires,,,,1736:,,45.0,0.0,,190.0,1,AW,,,,1071: S CI 6002 (S C NiFeMn-CI),,11.0,,,NiFe 44Mn (NI-ROD),,,44.0,,,,,Excellent wetting properties that enable this welding wire to weld with high welding speed due to the high manganese content. Thermal expansion is very low (close to NILO) and the weld deposit is extremely crack resistant.,0,,690.0,100.0,,,,"Grey cast iron, malleable, nodular : NF A 32-101 : FGL 150, 200, 250, 300, 350, 400. NF A 32-201 : FGS 370-17, 400-12, 500-7, 600-3, 700-2. NF A 32-702 : MN 350-10, 380-18, 450-6, 350-4, 650-3. DIN 1691 : CG-14, 18, 25, 30. DIN 1693 : GGG-40, 50, 60, 70. DIN 1692 : GTS-35, 45, 55, 65, 70.",,,,,,http://www.ceweld.nl/en/product/nife-44mn-ni-rod
482,,A 5.15: E NiFe-C1,,,"Suitable for welding stainless steels containing 12-14 Cr. Also for welding mild and low alloy steels which are exposed to termperatures up to 450C. Cast Iron repairs, rebuilding shafts, wheels, critical joints between steel and cast iron etc.",,,1.5,GMAW-GTAW Solid wires,,,,1736:,2.4472,43.5,0.0,,185.0,1,AW,,,,1071: SC NiFe-1,,,,,NiFe 55 ,,,55.0,,,,,"Nickel Iron based filler metal for joint welding and claddings on cast Iron. Very wel suited also for dissimilar welding between cast iron and high alloyed stainless and heat resistant steels or mild steels. Excellent Weldabillity with extreme crack resistance with a ductile weld deposit. Good welding and wetting characteristics and high resistance against porosity. The weld metal is corrosion and heat resistant. Very well suitable for welding with robotics or automated processes.
 ",0,,420.0,220.0,,,,"Grey cast iron, malleable, nodular : NF A 32-101 : FGL 150, 200, 250, 300, 350, 400. NF A 32-201 : FGS 370-17, 400-12, 500-7, 600-3, 700-2. NF A 32-702 : MN 350-10, 380-18, 450-6, 350-4, 650-3. DIN 1691 : CG-14, 18, 25, 30. DIN 1693 : GGG-40, 50, 60, 70. DIN 1692 : GTS-35, 45, 55, 65, 70.",,,,,,http://www.ceweld.nl/en/product/nife-55
483,16.0,A 5.15: E NiFe-C1,,,"Cast Iron repairs, rebuilding shafts, wheels, critical joints between steel and cast iron etc.",,,0.03,GMAW-GTAW Solid wires,,,0.4,1736:,2.4472,43.77,0.0,,185.0,1,AW,,,,1071: NiFe-1,,0.7,,,NiFe 55 Tig,,,55.0,,,,,"Nickel Iron based filler metal for joint welding and claddings on cast Iron. Very wel suited also for dissimilar welding between cast iron and high alloyed stainless and heat resistant steels or mild steels. Excellent Weldabillity with extreme crack resistance with a ductile weld deposit. Good welding and wetting characteristics and high resistance against porosity. The weld metal is corrosion and heat resistant. Very well suitable for welding with robotics or automated processes.
 ",0,,450.0,350.0,,0.1,,"Grey cast iron, malleable, nodular : NF A 32-101 : FGL 150, 200, 250, 300, 350, 400. NF A 32-201 : FGS 370-17, 400-12, 500-7, 600-3, 700-2. NF A 32-702 : MN 350-10, 380-18, 450-6, 350-4, 650-3. DIN 1691 : CG-14, 18, 25, 30. DIN 1693 : GGG-40, 50, 60, 70. DIN 1692 : GTS-35, 45, 55, 65, 70.",,,,,,http://www.ceweld.nl/en/product/nife-55-tig
484,6.0,A 5.15: E NiFe-C1,,,"Cast Iron repairs, rebuilding shafts, wheels, critical joints between steel and cast iron etc.",,,0.1,GMAW-GTAW Solid wires,,,0.4,,2.456,38.3,0.0,,160.0,1,AW,,,,1071: SC NiFe-1,,1.0,,,NiFe 60-40,,,60.0,,,,,Nickel Iron based filler metal for joint welding and claddings on cast Iron. Very wel suited also for dissimilar welding between cast iron and high alloyed stainless and heat resistant steels or mild steels. Excellent Weldabillity with extreme crack resistance with a ductile weld deposit. Good welding and wetting characteristics and high resistance against porosity. Very well suitable for welding with robotics or automated processes.,0,,350.0,250.0,,0.2,,"Grey cast iron, malleable, nodular : NF A 32-101 : FGL 150, 200, 250, 300, 350, 400. NF A 32-201 : FGS 370-17, 400-12, 500-7, 600-3, 700-2. NF A 32-702 : MN 350-10, 380-18, 450-6, 350-4, 650-3. DIN 1691 : CG-14, 18, 25, 30. DIN 1693 : GGG-40, 50, 60, 70. DIN 1692 : GTS-35, 45, 55, 65, 70, X120Mn12, 1.3401",,,,,,http://www.ceweld.nl/en/product/nife-60-40
485,10.0,A 5.15: E NiFe-C1,,,"NiFe 60/40 K is suitable for welding grey and malleable cast iron, equally suitable for SG iron. Use this type in case a high tensile strength is required and due to the special coating to weld in difficult welding positions.",,,1.1,SMAW Stick Electrodes,,,0.6,1736: E NiFe-1-BG 11,,43.0,0.0,,190.0,1,AW,,,,1071: EC NiCu-1,,1.1,,,NiFe 60/40 K,,,54.0,,,,,"NiFe 60/40 K has a few benefits compare to other “FeNi” types because of improvements, such as: weldable with very low current, copper coated core wire and a powerful arc at very low amps.
Preheating is normally done to slow down the cooling speed, in case you can not control the cooling speed it is better to keep the work peace at a low temperature during welding and hammer immediately after welding.",1,120.0,500.0,350.0,,1.2,,"Spheroidal cast iron, deluted cast iron, old cast iron, steel to cast iron etc. EN 1561: EN-GJL-100 (GG10) till EN-GJL-350 (GG35), EN 1562: EN-GJMB-350 (GTS 35) till EN-GJMB-550 (GTS 55), EN- GJMW-350 (GTW 35) till EN- GJMW-550 (GTW 55), EN1563: EN-GJS-400 (GGG 40) till EN-GJS-700 (GGG 70).",,,,,,http://www.ceweld.nl/en/product/nife-6040-k
486,25.0,no class,,,Welding applications that require the lowest thermal expansion to avoid solidification and reheat cracking.,,,0.2,GMAW-GTAW Solid wires,,62.0,,1736:,,,0.0,,,0,AW,,,,no class,,0.4,,,NILO FM CF36,,,1.6,,,,,"NILO FM 36 is used for welding NILO Alloy 36, Filler Metal CF 36 is formulated to have low thermal expansion characteristics similar to NILO Alloy 36, while providing freedom from solidification and reheat cracking. CF 36 is available for Tig, Mig and SAW process.",0,,550.0,,,36.0,,"Nilo alloy 36, Invar, cast Iron,",,,,,,http://www.ceweld.nl/en/product/nilo-fm-cf36
487,20.0,5.14: ER Ni-1,,1.5,"NiTi 3 is developed for welding and cladding Nickel 200 and Nickel 201. This alloy is also suited for surfacing of steel. Dissimilar welding applications of filler metal NiTi 3 include joining Nickel 200 and 201 to stainless steels, copper-nickel alloys, and Monel alloys. It is also used for joining Monel alloys and copper-nickel alloys to carbon steels, and for joining copper-nickel alloys to Inconel en Incoloy alloys. ",,,0.15,GMAW-GTAW Solid wires,,,0.25,1736:,2.4155,1.0,0.0,,,0,AW,120.0,,,18274: S Ni 2061,,1.0,,,NiTi3,,,,93.0,,,0.03,"The reaction of titanium with carbon maintains a low level of free carbon and enables the filler metal to be used with Nickel 201. The weld metal has good corrosion resistance, particularly in alkali’s.",0,,414.0,60.0,0.015,0.75,,"NiTi 3 is developed for welding and cladding Nickel 200 and Nickel 201. This alloy is also suited for surfacing of steel. Dissimilar welding applications of filler metal NiTi 3 include joining Nickel 200 and 201 to stainless steels, copper-nickel alloys, and Monel alloys. It is also used for joining Monel alloys and copper-nickel alloys to carbon steels, and for joining copper-nickel alloys to Inconel en Incoloy alloys. Type of alloys : Nickel 200 - Nickel 201, UNS Nr (unified numbering system) : N 02200 - N 02201. DIN 17 742:Ni 99.6 ; Ni 99.2 ; LC-Ni99.6 ; LC-Ni99 Mat n° : 2.4060 - 2.4061 - 2.4066- 2.4068",2.75,,,,,http://www.ceweld.nl/en/product/niti3
488,20.0,5.14: ER Ni-1,,1.5,"NiTi 3 is developed for welding and cladding Nickel 200 and Nickel 201. This alloy is also suited for surfacing of steel. Dissimilar welding applications of filler metal NiTi 3 include joining Nickel 200 and 201 to stainless steels, copper-nickel alloys, and Monel alloys. It is also used for joining Monel alloys and copper-nickel alloys to carbon steels, and for joining copper-nickel alloys to Inconel en Incoloy alloys. ",,,0.15,GMAW-GTAW Solid wires,,,0.25,1736:,2.4155,1.0,0.0,,,0,AW,120.0,,,18274: S Ni 2061,,1.0,,,NiTi3 Tig,,,,93.0,,,0.03,"The reaction of titanium with carbon maintains a low level of free carbon and enables the filler metal to be used with Nickel 201. The weld metal has good corrosion resistance, particularly in alkali’s. ",0,,414.0,60.0,0.015,0.75,,"NiTi 3 is developed for welding and cladding Nickel 200 and Nickel 201. This alloy is also suited for surfacing of steel. Dissimilar welding applications of filler metal NiTi 3 include joining Nickel alloy 200 and 201 to stainless steels, copper-nickel alloys, and Monel alloys. It is also used for joining Monel alloys and copper-nickel alloys to carbon steels, and for joining copper-nickel alloys to Inconel en Incoloy alloys. Type of alloys : Nickel 200 - Nickel 201, UNS Nr (unified numbering system) : N 02200 - N 02201. DIN 17 742:Ni 99.6 ; Ni 99.2 ; LC-Ni99.6 ; LC-Ni99 Mat n° : 2.4060 - 2.4061 - 2.4066- 2.4068",2.75,,,,,http://www.ceweld.nl/en/product/niti3-tig
489,,A 5.21:,,,"280-325 HB, hardfacing and rebuilding alloy for wornout wheels, rails, tracks, tires, conveyors, crossings, bufferlayers prior to hardfacing. Excelent wear and abrasion resistance against heavy impact and shock, good machinable with carbide tools
",,,0.12,FCAW Flux-Cored,,1.5,,,,,0.0,,302.5,1,AW,,,,14700: T Fe3,,2.0,0.4,,OA 300,,,,,,,,"Due to the high resistance to cracking and toughness, all weld metal requires no buffer layer. Suited for wear parts subject to heavy impact and shock. The interpass temperature should be maximum 250ºC. The weld metal is machinable with carbide tip tools, hardening is possible. The maximum hardness is dependent on the base metal and is usualy already achieved in the first layer.",24,150.0,,,,0.5,,"Rails repair, crossings, concrete bars, crane, railway and tram tracks, conveyors and transport surfaces, tires, bucket and loader teeth, cruscher jaws, bufferlayers etc.",,,,,,http://www.ceweld.nl/en/product/oa-300
490,,A 5.21:,,,"320-390 HB, hardfacing and rebuilding alloy for wornout wheels, rails, tracks, tires, conveyors, crossings, bufferlayers prior to hardfacing. Excelent wear and abrasion resistance against heavy impact and shock, good machinable with carbide tools
",,,0.12,FCAW Flux-Cored,,1.2,,,,,0.0,,355.0,1,AW,,,,14700: T Fe3,,1.5,0.4,,OA 350,,,2.4,,,,,"Due to the high resistance to cracking and toughness, all weld metal requires no buffer layer. Suited for wear parts subject to heavy impact and shock. The interpass temperature should be maximum 250ºC. The weld metal is machinable with carbide tip tools, hardening is possible. The maximum hardness is dependent on the base metal and is usualy already achieved in the first layer.",24,150.0,,,,0.4,,"Rails repair, crossings, concrete bars, crane, railway and tram tracks, conveyors and transport surfaces, tires, bucket and loader teeth, cruscher jaws, bufferlayers etc.",,,,,,http://www.ceweld.nl/en/product/oa-350
