Repository: PrasannS/WeldingAnalysis

# Analyzing Weld Composite Material and Mechanial properties using statistical / machine learning approaches

## Webscraping

### The data for this projects was obtained via webscraping welding materials data from the following sites

- [Certilas Welding Products Dataset](https://certilas.nl/en/catalogue)
- [Lincoln Electric Welding Products Dataset](https://www.lincolnelectric.com/en-us/consumables/Pages/consumables.aspx)
- [Citrination Weld Composites Dataset](https://citrination.com/datasets/114194/show_search?searchMatchOption=fuzzyMatch)

This scraping was done through the combination of webscraping and data preprocessing using BeautifulSoup and Pandas. See

File: data/final_data/02_23_welddata.csv (part 12 of 15)
,A5,AWS,Ag,Al,Applications,B,Be,C,Category,Co,Cr,Cu,DIN,DIN_W,Fe,HT_Temp,HT_Time,Hardness,Hardness_Scale,Heat_Treated_As,IE-20,IE-40,IE-60,ISO,Mg,Mn,Mo,N,Name,Nb,Nb+Ta,Ni,Ni+Co,Other,Others,P,Properties,Redry_Time,Redrying_Temp,Rm,Rp0,S,Si,Sn,Suitable_For,Ti,V,W,Zn,Zr,url
491,,A 5.21: special alloy,,,"385-415 HB, rebuilding and hardfacing alloy for extreme critical applications where extreme impact loads and surface pressure  causes deformation and cracks that need to be solved.",,,0.15,FCAW Flux-Cored,,2.05,,8555: special alloy,,91.6,0.0,,400.0,1,AW,,,,14700: special alloy,,1.5,3.25,,OA 400,,,0.65,,,,,"Due to the high resistance to cracking and toughness, all weld metal requires no buffer layer. Suited for wear parts subject to heavy pressure, impact and shock. The interpass temperature should be maximum 250ºC. The weld metal is machinable with carbide tip tools, hardening is possible. The maximum hardness is dependent on the base metal and is usually already achieved in the first layer.",24,150.0,,,,0.4,,"Rebuilding wornout wheels, hammers, lime stone crushing rollers, crossings, concrete bars, crane, railway and tram tracks, conveyors and transport surfaces, kiln tire support rollers, bucket and loader teeth, crusher jaws, buffer layers prior to hard facing.",,0.4,,,,http://www.ceweld.nl/en/product/oa-400
492,,5.22: ~E420,,,Rebuilding parts that faces wear combined with corrosion and impact.,,,0.3,FCAW Flux-Cored,,14.0,,,1.4028,,0.0,,47.0,4,AW,,,,14700: T Z Fe8,,0.8,,,OA 4028,,,0.4,,,,,"Extreme tough and corrosion resistant weld deposit, well suited for parts that encounter wear from sea water plant and power plant operation. This acid corrosion resistance alloy has a 14% Cr. content combined with 0,3% carbon that results in excellent wear properties.",24,150.0,,,,0.6,,"Bridge bearings, sealing surfaces, corrosion slide ring sealing, roller bearings, centrifuges, valves, pumps, shafts etc.",,,,,,http://www.ceweld.nl/en/product/oa-4028
493,,A 5.22: 410NiMo ,,,"Bridge bearings, sealing surfaces, corrosion, slide ring sealing, centrifuge, continuos casting rolls",,,0.05,FCAW Flux-Cored,,14.0,,8555:,1.4351,78.8,0.0,,39.5,4,AW,,,,14700: ~410NiMo,,1.0,0.75,,OA 410 NiMo,,,4.5,,,,,"The corrosion resistant deposit with a medium hardness is resistant against impact wear as well as permanent stress by heat influence, metal wear and high surface pressure
 ",24,150.0,,,,0.9,,"Water and steam turbine parts of the same kind, thermoshock and high heat resistant. 1.4313, 1.4002, (G)X5CrNi(Mo) 13 4, X6CrAl 13, Grade CA 6 NM.",,,,,,http://www.ceweld.nl/en/product/oa-410-nimo
494,40.0,A 5.22:,,,"Repair jobs where high strength and toughness is required. 
Joining austenitic manganese steels with themselves or with other steels. 
Buffer layer before hardfacing and maintenance on hard-to-weld steels.
Armour plate and Joining 14% manganese steels. ",,,0.03,FCAW Flux-Cored,,19.5,,8555: MF-8-GF-150/400-KPZ,1.4369999999999998,64.37,0.0,,,0,AW,80.0,,,14700: T Fe10,,6.8,,,OA 4370,,,8.5,,,,,"
Special flux cored self shielded stainless steel wire for open arc welding
The weld beads produced have a selreleasing slag covering that leaves a clean surface
Sound deposits are obtained even in the presence of cross draughts
Primary choice for cladding and rebuilding application, suitable for joining and cladding
Provides maximum productivity for outdoor jobs
",24,150.0,680.0,500.0,,0.8,,"Tools steels* Low alloyed steels * Austenitic steels with Mn : type Z 120 M 12 Spring steels : 45S7*, 51S7*; 56SC7*, 45C4*, ...dissimilar welding",,,,,,http://www.ceweld.nl/en/product/oa-4370
495,,A 5.21:,,,"Rebuilding and or protecting wear parts against extreme abrasion in combination with corrosion, with low impact.",,,3.7,FCAW Flux-Cored,,32.0,,8555: MF 10-60-CGT,,62.9,0.0,,57.5,1,AW,,,,14700: ~T Fe14-60-CGT,,0.2,,,OA 54 L,,,,,,,,"Can be welded crack free by preheating approxiamately 450°C and keep that also as interpass temperature. Slowly cooling down, for example in an oven.",24,150.0,,,,1.2,,"56-59 HRc hardfacing alloy, Mixing peddles, Press screws, Kneading machine, screw conveyors, pumps etc.",,,,,,http://www.ceweld.nl/en/product/oa-54-l
496,,A 5.21:,,,"Rebuilding and or protecting wear parts that faces severe impact combined with heavy abrasion.
",,,1.8,FCAW Flux-Cored,,6.0,,8555: MF 6-60-GP,,,0.0,,56.5,4,AW,,,,14700: T Fe8,,1.45,1.25,,OA 55 TC,,,,,,,,Very good wear resistance against abrasion combined with impact. The deposit gives already a very good hardness in the second layer thanks to the Titanium carbides. The choice for the buffer layer is depending on the base metal and not always necessary. ,24,150.0,,,,1.6,,"HRc 54-56, hardfacing alloy for Cement crusher rollers, Mineral and brick industry, Hammers, Screw conveyers, gravel pumps, bucket collars, dredger teeth etc.",4.5,,,,,http://www.ceweld.nl/en/product/oa-55-tc
497,,A 5.21:,,,"Recommended for parts subject to strong mineral abrasion and erosion, . 
",,,0.5,FCAW Flux-Cored,,6.0,,8555: MF 6-60-PT,,,0.0,,56.5,4,AW,,,,14700: T Fe8,,3.0,1.5,,OA 550-VW,,,,,,,,"Very good abrasion resistance in combination with impact even at higher temperatures up to 550ºC. To much layers should be avoided, preheat is necessary to avoid cracking. A buffer layer with OA 4370 or OA MnCr is recommended in case of sensible basematerial or old layers. Weldable without protective gas. ",24,150.0,,,,1.0,,"HRc 55-58, Cement pumps, crusher bars, hammer and blooming table rolls, mineral and brick industry.",,,1.0,,,http://www.ceweld.nl/en/product/oa-550-vw
498,,A 5.21:,,,Rebuilding and hardfacing wornout parts that faces heavy shock and abrasion at the same time.,,,1.4,FCAW Flux-Cored,,6.5,,8555: MF 6-55-GP,,,0.0,,56.0,2,AW,,,,14700: T Fe8,,1.3,,,OA 56 Nb,8.0,,,,,,,Very good wear resistance against abrasion combined with impact. The deposit gives already a very good hardness in the first layer thank to the Nb carbides. The choice for the buffer layer is depending on the base metal and not always necessary. ,24,150.0,,,,0.7,,"55-57 HRc hardfacing alloy against shocks and mineral wear, Cement rollers and crushers, Mineral and brick crushing industry, Screw conveyers, carbidge recycling etc.",,1.0,1.2,,,http://www.ceweld.nl/en/product/oa-56-nb
499,,A 5.21:,,,Rebuilding and or protecting wear parts against extreme abrasion with low impact.,,,5.5,FCAW Flux-Cored,,32.0,,8555: MF 10-65-GR,,61.4,0.0,,62.0,1,AW,,,,14700: ~T Fe15-65-GC,,0.1,,,OA 57,,,,,,,,"High , Cralloyed flucored wire electrode which forms extremely hard carbides for extremely hard deposits on parts subject to excessively heavy abrasive wear weldable without protective gas. More than 3 layers should not be deposited. A Buffer layer with OA 4370 or OA MnCr is recommended in case of old layers or critical base metals.. Equivalent in SMAW: Dur 62S
 ",24,150.0,,,,1.0,,"60-64 HRc hardfacing alloy, Cement, Mineral mixing peddles, coke wear plates, Fan blades, screw conveyors, pumps etc.",,,,,,http://www.ceweld.nl/en/product/oa-57
500,,A 5.21:,,,OA 57-62 Nb is designed for multiple layer welding and offers excellent resistance against combinations of wear and shock.,,,1.3,FCAW Flux-Cored,,6.5,,8555: MF 6-55-GP,,,0.0,,59.5,1,AW,,,,14700: T Fe8,,0.9,,,OA 57-62 Nb,6.5,,,,,,,"Due to the high Niobium content this alloy offers very good resistance against abrasion by minerals, all weld metal requires no buffer layer except on materials considered critical or old hardsurfacing layers. In this Situation OA 4370, ER 100 SG  is recommended. Suited for wear parts subject to heavy impact and shock. In critical cases such as cement rollers the interpass temperature should be kept at 270ºC for the best results. The weld metal is only machinable by grinding. Due to the production method (seamless wire) this wire can be stored for a long time without the risk of moisture pick up and has excellent feeding and welding properties. Weldable without protective gas. (Also weldable with M21 mixed gas)",0,,,,,1.0,,"Hardfacing alloy against heavy impact and shock for hammers, crushers, buckets, conveyors, crusher jaws, stone crushers, crushing rollers etc.",,,,,,http://www.ceweld.nl/en/product/oa-57-62-nb
501,,A 5.21:,,,"Rebuilding and or protecting parts that faces extreme abrasion with medium impact and wear plate production.
",,,5.0,FCAW Flux-Cored,,27.0,,8555: MF 10-60-G,,,0.0,,53.5,1,,,,,14700: T Fe14,,0.7,1.5,,OA 58,,,,,,,,High wear resistance and austenitic structure deposits. The deposit gives already a very good hardness in the first layer. A buffer layer with OA 4370 or OA MnCr is recommended in case of sensible base material or old hardfaclayers. Weldable without protective gas.,24,150.0,,,,1.1,,"Cement industry, pumps, mixer blades, earthmoving equipment, dredging equipment and parts, wear plates, crushing equipment, blast furnace parts etc...",,,,,,http://www.ceweld.nl/en/product/oa-58
502,,A 5.21,,,Cladding and rebuilding parts that are subject to severe abrasion. ,,,5.0,FCAW Flux-Cored,,22.0,,8555: MF 10-60-G,,,0.0,,63.5,4,AW,,,,14700: T Fe15,,0.5,,,OA 59,7.0,,,,,,,"Extreme abrasion resistant with reasonable impact properties and temperature resistance up to 300ºC. Due to the combination Cr and Nb carbides the deposit structure contains very fine particles that results in excellent wear resistance against heavy abrasion. Usualy the maximum number of layers is 2 till 3 but when using a special stringer build up technick with release cracks, upto 15 layers is also possible.",24,150.0,,,,1.0,,"Sand and earth moving equipment such as buckets and teeth, dredge buckets, coke hammers, crushing equipment, rockwool rolls and brick industry, cement rollers, tables, Nihard and Mohard parts without buffer layer, slurry pumps, loaders, wear plates etc.
Equivalent in SMAW: Dur 62S, Dur 63Nb",,,,,,http://www.ceweld.nl/en/product/oa-59
503,,A 5.21:,,,Rebuilding and hardfacing wornout parts that faces extreme abrasion with low impact properties.,,,5.3,FCAW Flux-Cored,,22.0,,8555: MF 10-65-G,,,0.0,,63.5,1,AW,,,,14700: T Fe15,,0.4,,,OA 59 H,7.0,,,,,,,Extreme abrasion resistance against sand and minirals with fair impact properties and temperature resistance up to 450ºC. ,24,150.0,,,,1.3,,"64-66 HRc hardfacing alloy for Sand and earth moving equipment such as buckets and teeth, dredge buckets, coke hammers, crushing equipment, wear plates, rockwool rolls and brick industry",,,,,,http://www.ceweld.nl/en/product/oa-59-h
504,,A 5.21:,,,"Rebuilding and or protecting parts that faces extreme abrasion with medium impact.
",,,3.7,FCAW Flux-Cored,,30.5,,8555: MF 10-60-CGT,,,0.0,,51.5,4,,,,,14700: T Fe14,,0.2,0.6,,OA 60 Mo,,,,,,,,High wear resistance and austenitic structure deposits. The deposit gives already a very good hardness in the first layer. A buffer layer with OA 4370 or OA MnCr is recommended in case of sensible basematerial or old hardfaclayers. Weldable without protective gas.,24,150.0,,,,1.05,,"Cement industry, pumps, mixer blades, earthmoving equipment, dredging equipment and parts, wear plates, crushing equipment, blast furnace parts etc...",,,,,,http://www.ceweld.nl/en/product/oa-60-mo
505,,A 5.21:,,,"Chromium free hardfacing wire for extreme abrasion. 
Single layer on mild steel reaches a hardnerss > 60HRc. ",4.8,,0.5,FCAW Flux-Cored,,0.3,,8555: MSG 10-GF-65-G,,,0.0,,62.5,1,,,,,14700: T Fe13,,1.1,,,OA 60-68B,,,1.5,,,,,"The hardfacing contains sufficient special carbides formed with boron and therefore has excellent resistance to abrasion from sand and minerals. The weld metal is machinable only by grinding. Stringer bead technique is recommended. The hard surfacing contains check cracks, but this does not impair wear resistance.",0,,,,,0.3,,"Cr-free Hardfacing alloy against extreme abrasion like agricultural equipment, sand, snow scratchers, stone cutting tools and mining equipment, Highway construction equipment and conveyor chains, mixing paddles, cement pumps components, etc. 2 layer hardness : 61-68HRc.",,,,,,http://www.ceweld.nl/en/product/oa-60-68b
506,,A 5.21:,,,Rebuilding wornout parts or protecting new machine parts to increase life that suffer from extreme abrasive wear,4.2,,1.8,FCAW Flux-Cored,,8.2,,8555: MF 10-GF-70G,,,0.0,,62.0,1,,,,,14700: T Z Fe13,,0.8,,,OA 60-70B,,,,,,,,"High , C, alloyed flucored wire electrode which forms extremely hard carbides for extremely hard deposits on parts subject to excessively heavy abrasive wear weldable with and without protective gas. Extreme good wear resistance due to excelent first layer hardness properties. More than 1 or 2 layers should not be deposited. A Buffer layer with OA 4370 or OA MnCr is recommended in case of old layers or critical base metals..",0,,,,,0.6,,"60-70 HRc Hardfacing wire used in mining, agriculture and steel mills, conveyor chains, agriculture, construction, mixer blades, paddles, cement pumps with excelent abrasion and wear resistance against sand and minerals",,,,,,http://www.ceweld.nl/en/product/oa-60-70b
507,,A 5.21:,,,Rebuilding and hardfacing wornout parts that faces heavy shock and abrasion at the same time.,,,0.5,FCAW Flux-Cored,,6.5,,8555: MF 6-55-GP,,,0.0,,56.0,1,AW,,,,14700: T Fe4,,3.0,0.7,,OA 600,,,,,,,,Very good wear resistance against abrasion combined with impact. The deposit gives already a very good hardness in the first layer. The choice for the buffer layer is depending on the base metal and not always necessary. ,24,150.0,,,,0.9,,"55-57 HRc hardfacing alloy against shocks and mineral wear, rollers and crushers, Mineral and brick crushing industry, Screw conveyers, carbidge recycling etc.",,,0.4,,,http://www.ceweld.nl/en/product/oa-600
508,,A 5.21:,,,Rebuilding and or protecting wornout parts that faces extreme abrasion attack with medium impact. ,1.0,,4.0,FCAW Flux-Cored,,22.0,,8555: MF 10-65-GZ,,,0.0,,63.0,4,AW,,,,14700: ~T Fe14,,,,,OA 61,,,,,,,,Very good wear resistance even at higher temperatures. The deposit gives already a very good hardness in the first layer. A buffer layer with OA 4370 or OA MnCr is recommended in case of sensible base material or old layers. Weldable without protective gas.,24,150.0,,,,,,"62 HRc hardfacing alloy for use in Cement, Mineral and brick industry: screws, decanters, eartmoving equipment, wear plates, dredger teeth, pumps etc. ",,0.8,0.8,,,http://www.ceweld.nl/en/product/oa-61
509,,A 5.21:,,,"Bucket teeth, conveyors, cruscher hammers, coal mine cutters, mixer blades, 
mixer blades etc. 
",,,0.5,FCAW Flux-Cored,,12.5,,8555: MF 6-55-RP,,84.9,0.0,,55.0,2,AW,,,,14700: T Fe8,,1.2,,,OA 612,,,,,,,,"This alloy offers very good resistance against general abrasion and heavy shock, all weld metal requires no buffer layer except on materials considered critical or in case of old hardfacing layers. In this Situation OA 4370, ER 100 S1 or OA MnCr is recommended.
Suited for wear parts subject to strong impact, abrasion and shock. In critical cases the interpass temperature should be kept at 270ºC for the best results. The weld metal is only machinable by grinding.Weldable without gas (open arc). (Also weldable under M21 mixed gas)",24,150.0,,,,0.9,,"54 HRc hardfacing alloy for wear resistant overlays, sand pumps, valve seats, dredger equipment, bucket teeth, stone crushing, hammers etc.",,,,,,http://www.ceweld.nl/en/product/oa-612
510,,A 5.21:,,,Rebuilding wornout parts that requires good resistance against wear and impact,,,0.5,FCAW Flux-Cored,,6.5,,8555: MF 6-60-PT,,84.9,0.0,,58.0,4,AW,,,,14700: T Fe4,,3.0,1.5,,OA 615,,,,,,,,"Due to the several complex carbides this alloy offers very good resistance against high impact stress in combination with abrasion by metal to metal wear and heat influance, all weld metal requires no buffer layer except on materials considered critical or old hardfacing layers. In this Situation OA 4370, ER 100 G or OA MnCr is recommended. Suited for wear parts subject to medium impact and shock.",24,150.0,,,,1.0,,"58 HRc hardfacing alloy for Bucket teeth, conveyors, cruschers, mixer blades, cement rollers, mixers, loaders, mining, earthmoving equipment, carbidge recycling paddles etc.",,1.5,1.1,,,http://www.ceweld.nl/en/product/oa-615
511,,A 5.21:,,,Rebuilding and or protecting wear parts against extreme abrasion with low impact.,2.0,,5.0,FCAW Flux-Cored,,38.0,,8555: MF 10-70-CGZ,,,0.0,,67.0,2,AW,,,,14700: T Fe15,,,,,OA 62,,,,,,,,"Extreme wear resistance even at higher temperatures. The deposit gives already a High hardness in the first layer. A buffer layer is recommended in case of sensible base material or old layers. Weldable without protective gas.
Corresponding electrode: Dur 62 S",24,150.0,,,,0.8,,"64-68 HRc hardfacing alloy, Cement, Mineral mixing, hammers, coke wear plates etc.",,,,,,http://www.ceweld.nl/en/product/oa-62
512,,A 5.21:,,,Rebuilding and or protecting wear parts that faces extreme abrasion and medium to low impact. ,,,5.4,FCAW Flux-Cored,,22.0,,8555: MF 10-65--G,,,0.0,,64.0,4,AW,,,,14700: T Fe15,,,,,OA 63,7.0,,,,,,,Extreme wear resistance even at higher temperatures. The deposit gives already a High hardness in the first layer. A buffer layer is recommended in case of sensible base material or old layers. Weldable without protective gas,24,150.0,,,,0.8,,"63-67 HRc hardfacing alloy ,Fan blades, Bucket lips, Mining, Cement, Mineral hammers, coke wear plates etc.",,,,,,http://www.ceweld.nl/en/product/oa-63
513,,A 5.21:,,,Rebuilding and or protecting wear parts that faces severe abrasion and stress attack. ,,,5.0,FCAW Flux-Cored,,22.0,,8555: MF 10-GF-65-CGRS,,,0.0,,65.5,4,AW,,,,14700: T Fe16,,,,,OA 63 V,,,,,,,,Extreme abrasion resistant combined with stress and medium impact. Eeldable without protective gas.,24,150.0,,,,1.0,,"64-67 HRc hardfacing alloy for Sand and earth moving equipment such as buckets and teeth, dredge buckets, coke hammers, crushing equipment, stone crushers and brick industry",,10.0,,,,http://www.ceweld.nl/en/product/oa-63-v
514,,A 5.21: special alloy,,,"Hardfacing and rebuilding parts that faces severe agressive abrasion in cement industry, mining and stone crushing.",,,5.25,FCAW Flux-Cored,,24.5,,8555: MF 10-65-G,,60.75,0.0,,63.0,4,AW,,,,14700: special alloy,,0.8,,,OA 63 VWB,,,,,,,,"Extreme abrasion resistant with improved impact properties when combined with OA 400 as buffer layer. Due to the combination CB carbides the deposit structure contains very fine particles that results in excellent wear resistance against heavy abrasion. Usualy the maximum number of layers is 2 till 3 but when using a special stringer build up technick with release cracks, upto 15 layers is possible.",24,150.0,,,,1.2000000000000002,,"Nihard IV segmented roller and parts without buffer layer, slurry pumps, loaders, sand and earth moving equipment such as buckets and teeth, dredge buckets, crushing equipment, rockwool rolls and brick industry, cement rollers, table segments, wear plates etc.",,5.5,2.0,,,http://www.ceweld.nl/en/product/oa-63-vwb
515,,A 5.21:,,,Rebuilding wornout parts or protecting new machine parts to increase life that suffer from grinding wear combined with increased temperatures.,,,5.2,FCAW Flux-Cored,,21.0,,8555: MF-10-65-GZ,,55.4,0.0,,64.0,4,AW,,,,14700: T Fe16,,0.4,7.0,,OA 64,7.0,,,,,,,"High , C, M, N, , alloyed flucored wire electrode which forms extremely hard carbides for extremely hard deposits on parts subject to excessively heavy abrasive wear weldable without protective gas. Extreme good wear resistance even at higher temperatures up to 650ºC. More than 1 or 2 layers should not be deposited. Hardness reduction at 400°C app. 4%, at 650°C app. 10%. A Buffer layer with OA 4370 or OA MnCr is recommended in case of old layers or critical base metals..
Equivalent in SMAW: Dur 64",24,150.0,,,,1.0,,"For fire gratings, sintering plants, augers and blast furnace bells ,gravel washing equipment, sugar mill hammer and knives, clinker crushers, coal mill rollers, screw conveyors, sintering lines, mixer blades etc.",,1.0,2.0,,,http://www.ceweld.nl/en/product/oa-64
516,,A 5.21:,,,"Hardfacing wire against heavy wear with excelent abrasion resistance against sand and minerals.

",4.8,,0.5,FCAW Flux-Cored,,,,8555: MF 2 - GF - 65 G,,,0.0,,66.0,4,AW,,,,14700: T Fe13-70-G,,1.5,,,OA 67 NiBo,,,3.0,,,,,Extreme good wear resistance even with thin coating thickness due to a high amount of Borium carbides. A extreme high hardness is already achieved in the first layer. The weld deposit will show release cracks to offer better bonding strenght with the base metal. More than 1 layer should not be deposited. A Buffer layer is recommended in case of sensitive base material or old unknown layers. OA 67 NiBo can be welded without using protective gas (open arc) but is also available as Gas shielded version.,24,150.0,,,,1.2,,"Mining and steel mills, conveyor chains, agriculture, construction, mixer blades, paddles, cement pumps, screw conveyers, sintering lines, earth moving equipment etc. ",,,,,,http://www.ceweld.nl/en/product/oa-67-nibo
517,,A 5.21:,,,Hardfacing wornout parts that requires maximum hardness in just 1 or 2 layers combined with highest wear resistance.,,,4.0,FCAW Flux-Cored,,19.0,,8555: MF-10-70-G,,61.6,0.0,,68.0,4,AW,,,,14700: T Fe 16,,0.6,0.3,,OA 68 Nb,13.0,,,,,,,"Extreme good wear resistance even at increased working temperatures. More than 1, maximum 2 layers should not be deposited. A Buffer layer with OA 4370, OA MnCr or ER 100 is recommended. ",24,150.0,,,,1.1,,"67-69 HRc hardfacing alloy, for fire gratings, sintering plants, augers and blast furnace bells ,gravel washing equipment, clinker crushers, stone recycling, screw conveyors, sintering lines, mixer blades, wear plates, earth moving equipment etc.",,0.4,,,,http://www.ceweld.nl/en/product/oa-68-nb
518,23.0,5.20: E71T-11,,0.8,"Tanks, boilers, steel structural works (large thickness), earthworks and construction works.",,,0.18,FCAW Flux-Cored,,,,,,,0.0,,,0,AW,,,,17632-A: T 42 Z W N 1 H15,,1.0,,,OA E-71 T-11,,,,,,,,"Opearc flux cored wire (selshielded) designed for welding thin carbon and carbomanganese steels in all positions. Easily removable slag, versatility and manuality; suitable for welding zincoated plates as well. Completely free of barium salts. . To be used on DC(DC operation, electrode negative polarity).",24,150.0,520.0,430.0,,0.25,,"

ASTM
EN


A 131 Gr A, B, DA 131 Gr AH32 to DH36API 5LX-
10025 S185, S235, S275, S35510028-2 P235 G H, P265 G H, P295 G H, P355 G H10113-2 S275, S35510113-3 S275, S355


 ",,,,,,http://www.ceweld.nl/en/product/oa-e-71-t-11
519,,A 5.21:,,,Welding parts of manganesesteel that are exposed to impact and shock-like wear,,,1.0,FCAW Flux-Cored,,4.0,,8555: MF-7-250-KNP,,80.3,0.0,,215.0,1,AW,,,,14700: T Fe 9,,13.75,,,OA Mn14,,,0.55,,,,,,24,150.0,,,,0.4,,"Rebuilding, buffer layers before hardfacing on steels with high carbon content, heavy impact loads, manganese steels",,,,,,http://www.ceweld.nl/en/product/oa-mn14
520,,A 5.21:,,,"Rebuilding, buffer layers, rails, rails crossings, dredger teeth, blast furnace mantles etc..",,,1.0,FCAW Flux-Cored,,14.0,,8555: MF 7-300-KNP,,,0.0,,27.5,4,AW/SH,,,,14700: T Fe9,,0.2,0.2,,OA Mn18Cr,,,1.2,,,,,Austenitic deposit with strain hardening properties and no limmits in the number of layers. The deposit is non magnetic and can not be flame cut or machined.,24,150.0,,,,0.5,,"Rebuilding, buffer layers, rails, rails crossings, dredger teeth, blast furnace mantles etc.",,,,,,http://www.ceweld.nl/en/product/oa-mn18cr
521,,A 5.21:,,,"Rebuilding heavy steel parts, buffer layers, rails, rails crossings, dredger teeth, blast furnace mantles etc..",,,0.45,FCAW Flux-Cored,,14.75,,8555: MF 7-250-KNP,,66.65,0.0,,235.0,1,AW/SH,,,,14700: T Fe 9,,15.7,0.55,,OA MnCr,,,1.25,,,,,Austenitic deposit with strain hardening properties and no limmits in the number of layers. The deposit is non magnetic and can not be flame cut. ,24,150.0,,,,0.4,,"Rebuilding, buffer layers, rails, rails crossings, dredger teeth, blast furnace mantles",,0.25,,,,http://www.ceweld.nl/en/product/oa-mncr
522,25.0,A 5.20: E 70 T-4,,1.3,"Welding outside in case high speed welding is required and protective gas is not possible or difficult. Suitable for C-Mn steels such as rails, fabrication of machinery, steel framed buildings and or heavy equipment repair. Recommended for butt assembly of rails and crossings.",,,0.2,FCAW Flux-Cored,,,,,,,0.0,,,0,AW,,,,758: T 38 Z W N 3 ,,0.55,,,OA S-70-T4R,,,,,,,0.002,Very good welding characteristics and not sensitive for contaminations.Good mechanical properties and high crack resistance.Deposition rate uto 20 kg/h.For single and multiplpass welding of Mn steels.Excellent self shielding properties.,24,150.0,610.0,450.0,0.002,0.2,,Rebuilding and joining steel parts that requires good strenght and high productivity.,,,,,,http://www.ceweld.nl/en/product/oa-s-70-t4r
523,25.0,A 5.20: E 71 T-8JD H8,,0.6,"Welding outdoors without sheltering with high deposition rates with a high basic slag. Suitable for C-Mn steels such as structural steel erection, bridge construction, fabrication of machinery, steel framed buildings and or heavy equipment repair. ",,,0.19,FCAW Flux-Cored,,,,,,,0.0,,,0,AW,75.0,,,17632-A: T 42 2 Y N 2 H10,,0.55,,,OA S-71-T8,,,,,,,0.009000000000000001,"OA S 71 T8 is able to Weld out of position at extreme currents and offers a Low hydrogen weld deposit. Excellent slag removal and protective gas is not required. High impact strength at low temperatures combined with excellent mechanical properties within a wide range of heat inputs.

Usable under AWS D1.8 for use on Demand Critical welds.
",0,,570.0,469.0,0.006,0.2,,Rebuilding and joining steel parts that requires good strenght and high productivity.,,,,,,http://www.ceweld.nl/en/product/oa-s-71-t8
524,22.0,5.20: E 71T-GS,,1.4,"Welding outside in case high speed welding is required and protective gas is not easy to apply or possible.
",,,0.15,FCAW Flux-Cored,,,,,,,0.0,,,0,AW,,,,17632-A: T 42 Z W N 1 H15,,0.9,,,OA S-71-TGS,,,,,,,,"Very good welding characteristics and not sensitive for old and rusty basmaterials, good mechanical properties and stable arc for welding in all positions.
 ",24,150.0,520.0,430.0,,0.38,,"

ASTM
EN


A 131 Gr A, B, DA 131 Gr AH32 to DH36API 5LX-
10025 S185, S235, S275, S35510028-2 P235 G H, P265 G H, P295 G H, P355 G H10113-2 S275, S35510113-3 S275, S355


 ",,,,,,http://www.ceweld.nl/en/product/oa-s-71-tgs
525,,A 5.21:,,,Rebuilding wornout parts that faces wear and impact combined with increased working temperatures. (Excellent alloy for making cutting tools out of mild steel),,,0.8,FCAW Flux-Cored,,4.5,,8555: MF 4-60-ST,,,0.0,,59.0,4,AW,,,,14700: T Fe4,,0.4,8.0,,OA SS 60,,,,,,,,High wear resistance and similar structure as High speed tool steels. The deposit gives already a very good hardness in the first layer. A buffer layer with OA 4370 or OA MnCr is recommended in case of sensible basematerial or old Hardfaclayers.,24,150.0,,,,0.6,,"59-62 HRc hardfacing alloy for cutting edges, wood shredders, knives, recycling equipment, HSS, High speed tool steel alloy. Cutting edges on knives and share blades, pumps, mixer blades, wood shredders etc.. (Excellent alloy for making cutting tools out of mild steel)",,1.5,2.0,,,http://www.ceweld.nl/en/product/oa-ss-60
526,,A 5.21:,,,"This Ni-based alloy provides an excellent corrosion resistance combined with extreme abrasion resistance. OA WC2 (Ni) can be applied on all sorts of steels except on cast iron or Mn-steel. This alloy is the most wear resistant type in most hardfacing applications. In case of very fine dust abrasion It might happen that the matrix will be washed out and looses the imbedded Tungsten carbides, in this case another hardfacing product should be considdered.",,,,FCAW Flux-Cored,,,,8555: MF-21-65-CGTZ,,,0.0,,2400.0,1,AW,,,55.0,14700: T Ni 20,,,,,OA WC2 Ni,,,,,,,,2400 HV nickel based corrosion resistant hardfacing alloy containing 60% tunsten carbides. OA WC2 (Ni)  has excellent flow and wetting characteristics. Multlayer deposits are possible and worn parts can be rebuild without removing the old material. Crushed cast carbide will guaranty a long life for several wear applications. Best to be used with shielding gas M13 (Argon with 1% Oxygen) approx. 15 litres per minute.,24,150.0,,,,,,"Rebuilding of stabilisers and other oilfield tools where maximum protection is required. Also for augers, impellers, mixer plates in the brick and clay industry and on decanter screws or hardfacing deep drilling equipment.",,,,,,http://www.ceweld.nl/en/product/oa-wc2-ni
527,,A 5.21:,,,This fused tungsten carbide based alloy provides an excellent resistance against extreme abrasion wear. OA WC2-Fe can be applied on most type of steels except on cast iron or Mn-steel. This alloy is the most wear resistant type in almost any hardfacing application. ,,,,FCAW Flux-Cored,,,,8555: MF-21-65-GZ,,1.0,0.0,,2400.0,1,AW,,,66.0,14700: T Fe 20-65-GZ,,,,,OA WC2-Fe,,,,,,,,2400 HV Iron and Tungsten based hardfacing alloy containing 558% (depending on wire diameter) tungsten carbides. OA WCFe  has good welding characteristics. Multlayer deposits are not recommended due to the extreme high hardness. Fused tungsten carbide will guaranty a long life for several wear applications. Best to be used without gas protection (self shielded).,24,150.0,,,,,,"Rebuilding of stabilisers and other oilfield tools where maximum protection against abrasion is required. Also for augers, impellers, mixer plates in the brick and clay industry and on decanter screws or hardfacing deep drilling equipment.",,,,,,http://www.ceweld.nl/en/product/oa-wc2-fe
528,7.5,,3.1,,"Soldering applications in cooling, automotive and electronic industry. Suitable for food applications due to the absence of Cadmium.  Suitable for working temperatures up to 100ºC.",,,,Brazing,,,,,,,0.0,,222.5,1,,315.0,,,9453: S-Sn97Ag3,,,,,S-Sn97AG3,,,,,,,,"Used for strong brazing joints of uneven junctions with excellent flowing properties. Offers much better mechanical characteristics compare to standard PbSn soft solders.  Excellent results are obtained on stainless steel with our ""ST"" flux.",0,,27.0,17.0,,,96.9,"Steel, stainless steel, brass, copper, galvanised steels, Sn plated steels etc.",,,,,,http://www.ceweld.nl/en/product/s-sn97ag3
529,25.0,A 5.17: EL 12,,0.03,,,,0.08,SAW Arc Submerged,,0.15,0.3,8575: S1,,,0.0,,,0,,,,,14171-A: S1,,0.475,0.15,,S1,,,0.15,,,,0.025,,0,,,,0.025,0.1,,"Unalloyed steels: St 33 – St 52 Ship building: A, E, AH, EH Boiler steels: HI-HIII, 17Mn4, Pipe steels: St 37.0/4 – St 52.0/4 Fine-grain steels: StE 255 – StE 420",,,,,,http://www.ceweld.nl/en/product/s1
530,,A 5.23: EB6,,,,,,0.08,SAW Arc Submerged,,6.0,,8575:,1.7374,,0.0,,,0,AW,,,,24598-A-S S CrMo5,,0.5,,,S1 CrMo5,,,,,,,,Submerged arc welding (5% cromium wire) for high temperature creep resistant steels,0,,,,,0.3,,"X12CrMo5, GX12CrMo5ASTM: A182/A336 grade F5, A199/A213 grade T5, A217 grade C5, A234 grade WP5, A335 grade P5, A387 grade 5",,,,,,http://www.ceweld.nl/en/product/s1-crmo5
531,22.0,A 5.17: EM 12K,,0.03,"Shipbuilding, piping, root welding, bridges, repair, construction, offshore, etc...",,,0.11,SAW Arc Submerged,,0.15,0.3,8575: S2,1.0494,,0.0,,,0,AW,,47.0,,14171-A: S2,,1.1,0.15,,S2,,,0.15,,,,0.025,"Solid drawn and rolled SAW wire with copper coating for improved current carrying capacity. S2 wire can be used with FL 180, FL188, FL 155 and FL 851 depending on the requirements and application.",0,,520.0,420.0,0.025,0.125,,"A, B, D, E, St 37 - St 52-3, DIN 17 100, H I, H II, 17Mn4, 16Mo5, DIN 17 155, StE 255 - StE 355, DIN 17 102, GS-38, GS-60, DIN 1681, St 35.8, St 45.8, DIN 17 175, St 37.0 - St 52.0, DIN 1626 / 1629, St 37.4 - St 52.4, DIN 1628 / 1630, StE 290.7 TM - StE 360.7 TM, DIN 17 172, X 52",,,,,,http://www.ceweld.nl/en/product/s2
532,24.0,5.23: EG,,,"Heavy construction, lifting, platforms, jackups, towers, crane building, machinery, riser pipes etc.",,,0.12,SAW Arc Submerged,,1.0,,,,,0.0,,,0,AW/PWHT,,40.0,,14171-A: S2 1NiCrMo,,1.0,0.57,,S2 1NiCrMo,,,0.95,,,,,"High strength weld deposit with good post weld heat treatment properties. S2 1NiCrMo can be used in combination with FL 851 and FL 155, both fluxes offer low hydrogen content and excellent weldabillity in multi layer welding and narrow gab.",0,,855.0,760.0,,0.27,,"X80, AISI 4130, 8630, ASME: ASTM A302 Grade B, ASTM A336 Grade F30, ASTM A487 Class 1N, 1Q 2N, 2Q, 4130 EN: S(P)460-S(P)555",,,,,,http://www.ceweld.nl/en/product/s2-1nicrmo
533,20.0,A 5.23: EB2 R,,,"Typical applications in power generation plant include steam piping, turbines and boilers; the alloy also finds applications in the chemical and petro-chemical industries.",,,0.1,SAW Arc Submerged,,1.2,0.2,8575: S2 CrMo1,1.7346,,0.0,,,0,AW,60.0,,,24598-A: S CrMo1,,0.95,0.55,,S2 CrMo1,,,,,,,,"Submerged arc welding wire for high temperature creep resistant 1.25%Cr 0.5%Mo ferritic steel. These steels are used for creep resisting applications up to ~550°C.  The wire has low levels of tramp elements (eg. Sn, As, Sb and P) providing a low Bruscato Factor (X< 10 ppm) for temper embrittlement resistant applications.",0,,550.0,460.0,,0.25,,"heat and creep resistant steel, , GS 22CrMo54, G17CrMo5-5, G22CrMo5-4, 13CrMo 4-5, 16CrMo 4-4, G-17CrMo 5-5, 24CrMo5, 25CrMo4, 21 CrMo 3, 25 CrMo 4, 17CrMo55ASTM: A182 grades F11/F12, A199/A200 grade T11, A217 grades WC6/WC11, A234 grades WP11/WP12, A335 grades P11/P12, A387 grades 11/12",,,,,,http://www.ceweld.nl/en/product/s2-crmo1
534,20.0,A 5.23: EG,,,"Typical applications in power generation plant include steam piping, turbines and boilers; the alloy also finds applications in the chemical and petro-chemical industries.",,,0.1,SAW Arc Submerged,,2.45,,8575: S2 CrMo2,,,0.0,,,0,AW,47.0,,,24598-A: SZCrMo2Mn,,0.95,1.0,,S2 CrMo2,,,,,,,,"Submerged arc welding wire for high temperature creep resistant 2,45%Cr 1,0%Mo ferritic steel. These steels are used for creep resisting applications up to ~550°C.  The wire has low levels of tramp elements (eg. Sn, As, Sb and P) providing a low Bruscato Factor (X< 10 ppm) for temper embrittlement resistant applications.
Recomended flux: FL 155",0,,550.0,470.0,,0.25,,"ASTM: A182 grade F22, A199/A200 grades T21/T22, A213 grade T22, A217 grade WC9, A234 grade WP22, A335 grade P22, A387 grades 21/22 10CrMo 9-10, 10CrSiMoV 7, G-17CrMo 9-10",,,,,,http://www.ceweld.nl/en/product/s2-crmo2
535,20.0,A 5.23: EA 2,,,"Heat, creep-resistant and fine grain steel for working temperatures up to 500°C. Often used for pipe welding (X70). ",,,0.11,SAW Arc Submerged,,,,8575: S2Mo,1.5425,,0.0,,,0,AW,60.0,47.0,,14171-A: S2Mo,,1.15,0.55,,S2 Mo,,,,,,0.005-0.030,0.025,,0,,605.0,460.0,0.025,0.2,," 



MaterialsBoiler steels-Pipe steels-Fine grain steels

DINHI, HII, 17Mn4, 19Mn5,15Mo3, 16Mo3St35.8, St45.8, StE 210.7TMStE 445.7 TMStE 255 - StE 460
ENP235GH, P355GH,16Mo3P235T1/T2, P460NL2L210, L445MBS255 - S460QL1
ASTMTypicalA 285Gr CA 515Gr 70A 516Gr 70-


-17Mo3, 22Mo4, 16Mo5, 14Mo6, 15NiCuMoNb5, 17MnMoV6 4 , A335 Grade P1, Boiler steels: P235GH, P310GH, ASTM A516 grade 60, Pipe steels: L320Nb, L415Nb, L360Nb, L485Nb, X52-X70 Fine-grain steels:, S460N, P255NH, P460NH, P460NL1, Cast steels: GE 240, GE 300",,,,,,http://www.ceweld.nl/en/product/s2-mo
536,26.0,A 5.23: E Ni 1,,,"Offshore, Shipbuilding, pressure vessels, crane , pipe work",,,0.08,SAW Arc Submerged,,,,,1.6225,,0.0,,,0,AW/SR,130.0,60.0,,14171-A: S2Ni1,,1.0,,,S2 Ni1,,,0.9,,,,,"Submerged arc welding wire for welding fine grain steels for low temperature requirements down t60°C in apparatus, construction and offshore applications.",0,,530.0,420.0,,0.2,," 


MaterialsshipbuildingUnalloyed steelsboiler steelspipe steels-Fine grain steelsAPI-standard
DINA, B, D, E, AH 32 - EH 36St 33, St 37-2 - St 52-3H I, H III, 17Mn4, 19Mn5St 35.8, St 45.8StE 210.7 TM, StE 480.7 TMStE 255 to StE 460X 42, X65, X 70

ENsameS185 - S355-S460P235GH, P355GHP235T1/T2, P460NL2L210 - L480MBS255 - S500 (NL1,2)X 42, X65, X 70


ASTMTypicalA 258 / A 516A 662 / A 387A 738 / A 612A 299--



 ",,,,,,http://www.ceweld.nl/en/product/s2-ni1
537,,A 5.23: E Ni 2,,,,,,,SAW Arc Submerged,,,,,1.6227,,0.0,,,0,,,,,14171-A: S2Ni2,,,,,S2 Ni2,,,,,,,,Submerged arc welding wire for fine grain steels where high impact values are required at low temperatures.,1,,,,,,,"P460N, S500N, P460NL, S500NL, 14Ni6, 12Ni14, 16Ni14
",,,,,,http://www.ceweld.nl/en/product/s2-ni2
538,24.0,A 5.23: EA 4,,,"Heat, creep-resistant and fine grain steel for working temperatures up to 500°C. Often used for pipe welding (X70). ",,,0.12,SAW Arc Submerged,,,,8575: S3Mo,1.5426,,0.0,,,0,AW,80.0,47.0,,14171-A: S3Mo,,1.52,0.52,,S3 Mo,,,,,,,,"Increased yield and impact strength due to high manganese content, excellent welding properties in combination with FL 188F and FL 915",0,,550.0,470.0,,0.15,,"S550GD, S355JO, E335, P285NH, P310GH, S355JOCu, 16Mo3, P355N - P460N, P355NH - P460NH",,,,,,http://www.ceweld.nl/en/product/s3-mo
539,22.0,5.23: EF3,,,"Heavy construction, lifting, platforms, jackups, towers, crane building, machinery etc.",,,0.12,SAW Arc Submerged,,,,,,,0.0,,,0,AW/SR,,50.0,,14171-A: S3Ni1Mo,,1.75,0.55,,S3 NiMo-1,,,0.9,,,,,"High strength weld deposit with good impact properties down t40°C. S3 NiMo1 can be used in combination with FL 851 and FL 155, both fluxes offer low hydrogen content and excellent weldabillity in multi layer welding and narrow gab.",0,,700.0,620.0,,0.2,,"S550QL1, fine grain steels, X70, X80, AISI 4130, 4140, 8630, 25CrMo4, 42CrMo4, 1.7218, 1.7228",,,,,,http://www.ceweld.nl/en/product/s3-nimo-1
540,17.0,A 5.23: ~EG EF6,,,"Applications will be found in the offshore industry, shipbuilding, pressure vessels, earthmoving equipment, cranes and general structural fabrication.",,,0.13,SAW Arc Submerged,,0.27,,,,,0.0,,,0,AW,,69.0,69.0,"26304-A: SZ3Ni2,5CrMo",,1.6,0.6,,S3 NiMoCr,,,2.1,,,,,"Welding procedure (including preheat temperature, interpass temperature and PWHT) will be dependent on the base material being welded, including its thickness, and any applicable design codes. Remarkable crack resistant weld metal in combination with very low hydrogen content. Therefore, suitable for the economic processing of higstrength and low temperature fine grained structural steels. Excellent welding properties in combination with FL 155 high basic flux even in narrow gabs. To obtain optimum mechanical properties the heat input should be kept below 15 kJ/cm and interpass temperature between 100 and 150ºC.",0,,770.0,6.0,,0.1,,"S690, X80, X90, X100, S690QL1, Weldox 700, Dilimax, Naxtra 70, 10CrMo9-10, 16NiCrMo12-6, high strenght steels with yield >690N/mm2, S500Q-S690Q, S500QL-S690QL, P500Q-P690Q, P500QL1-ASTM: A514, A517. HY80, HY100, Q1(N), Oceanfit 100, Oceanfit 690",,,,,,http://www.ceweld.nl/en/product/s3-nimocr
541,20.0,5.17: EH 12 K,,0.03,"Pipe work; offshore, pressure vessels, bridge, crane building, apparatus, and steam turbine construction. 
",,,0.09,SAW Arc Submerged,,0.15,0.3,,1.0496,,610.0,1.0,,0,AW/PWHT,,100.0,80.0,14171-A: S3Si,,1.675,0.15,,S3 Si,,,0.15,,,,0.025,Excellent mechanical strength and welding properties due to a increased manganese and silicon content. S3Si is best to be used with FL 155 high basic agglomerated flux to obtain neutral action on metallurgical chemistry and excellent subzero impact properties down t60°C.,0,,530.0,460.0,0.025,0.275,,"

MaterialsshipbuildingUnalloyed steelsboiler steelspipe steels-Fine grain steelsAPI-standard
DINA, B, D, E, AH 32 - EH 36St 33, St 37-2 - St 52-3H I, H III, 17Mn4, 19Mn5St 35.8, St 45.8StE 210.7 TM, StE 445.7 TMStE 255 to StE 460X 42, X65, X 70

ENsameS185 - S355P235GH, P355GHP235T1/T2, P460NL2L210 - L445MBS235 - S460QL1X 42, X65, X 70


ASTMTypicalA 258 / A 516A 662 / A 387A 738 / A 612A 299--



 ",,,,,,http://www.ceweld.nl/en/product/s3-si
542,,A 5.17: EH 14,,,,,,,SAW Arc Submerged,,,,8557: S4,1.5086,,0.0,,,0,,,,,14171-A: S4,,,,,S4,,,,,,,,,1,,,,,,,"S275JR - S355JO, E335, P285NH, P310GH, S355JOCu, Ship construction grades A - E, Fine grain steels up-to P460N
",,,,,,http://www.ceweld.nl/en/product/s4
