Repository: PrasannS/WeldingAnalysis

# Analyzing Weld Composite Material and Mechanial properties using statistical / machine learning approaches

## Webscraping

### The data for this projects was obtained via webscraping welding materials data from the following sites

- [Certilas Welding Products Dataset](https://certilas.nl/en/catalogue)
- [Lincoln Electric Welding Products Dataset](https://www.lincolnelectric.com/en-us/consumables/Pages/consumables.aspx)
- [Citrination Weld Composites Dataset](https://citrination.com/datasets/114194/show_search?searchMatchOption=fuzzyMatch)

This scraping was done through the combination of webscraping and data preprocessing using BeautifulSoup and Pandas. See

File: data/final_data/02_23_welddata.csv (part 14 of 15)
,A5,AWS,Ag,Al,Applications,B,Be,C,Category,Co,Cr,Cu,DIN,DIN_W,Fe,HT_Temp,HT_Time,Hardness,Hardness_Scale,Heat_Treated_As,IE-20,IE-40,IE-60,ISO,Mg,Mn,Mo,N,Name,Nb,Nb+Ta,Ni,Ni+Co,Other,Others,P,Properties,Redry_Time,Redrying_Temp,Rm,Rp0,S,Si,Sn,Suitable_For,Ti,V,W,Zn,Zr,url
591,15.0,A 5.23: ~F12A8-ECG,,,"Crane, automobile, equipment and steel construction, pipeline, foundries.",,,0.08,SAW Arc Submerged,,1.0,,,,,0.0,,,0,AW,,55.0,40.0,"26304-A: S 89 4 FB T3Ni2,5Cr1Mo",,1.6,0.5,,SACW 890,,,2.2,,,,0.015,"Crack resistant weld metal conditioned by the higbasicity slag in combination with very low hydrogen content. Well suited for the economic joining of high strength steels and cryogenic fine grain structural steels with Rp0,2 > 890 MPa (129 ksi). To reach the optimal mechanical properties, the energy absorbed per unit length of weld 15 kJ/cm should not be exceeded. The working temperature should be between 100°C (212 °F) and 150°C (302 °F) . As welding flux FL 155 should be used because of its high basicity and low hydrogen content.",0,,1060.0,8.0,0.015,0.4,,"TM-pipe steels to StE 890 to S890QL1, X120 high-strength fine grain structural steels (low temp) to StE 960 (StE 1100 to 12 mm) to S960QL1 (S1100).  ASTM: up to A 714, A 709, A 515, A 517",,,,,,http://www.ceweld.nl/en/product/sacw-890
592,21.0,A 5.23: F9P2-ECB3-B3,,,"Construction of containers, Boiler and machinery parts, Steam boilers and turbines, 2,25Cr1Mo steels, pipelines. Suitable for one- of multi layer welding.",,,0.09,SAW Arc Submerged,,2.3,,,,,675.0,1.0,,0,SR/AN,,,180.0,24598: S T CrMo2 FB,,1.1,1.1,,SACW CrMo-2,,,,,,,0.015,Absolutely crack resistant weld metal conditioned by the higbasic slag in combination with very low hydrogen content. Suitable for heat treatment. Step cooling is possible. High reserve of toughness and crack resistance.,0,,690.0,540.0,0.015,0.3,,"Boiler steels 10CrMo9-10, 10CrSiMoV7, 12CrMo9-10, A 387, CrMo2
 ",,,,,,http://www.ceweld.nl/en/product/sacw-crmo-2
593,,A 5.13: E FeMnCr,,,"Building up worn out parts that suffer from wear combined with high impact, buffer layers ec.",,,0.5,SAW Arc Submerged,,15.0,,8555: MF 7–250–KNP,,66.2,0.0,,500.0,1,AW,,,235.0,14700: E Fe9 ,,16.0,0.5,,SACW MnCr,,,1.2,,,,,Austenitic deposit with strain hardening properties and no limmits in the number of layers. The deposit is non magnetic and can not be flame cut. Extreme resistance to heavy impact loads.Th weld deposit offers fair corrosion resistance and has strain hardening properties. This alloy should be aplied at highest impact and pressure loads applications. Best to be used with welding flux FL 915,24,150.0,,,,0.4,,"Rebuilding rails, crossings, crushing hammers, dredger teeth, rollers, blast furnace, mantles, hardfacing manganese hard stee, buffer layersl etc..",,0.2,,,,http://www.ceweld.nl/en/product/sacw-mncr
594,18.0,A 5.9: (EC2553),,,"Welding forget or cast Super Duplex stainless steels for service in the as welded condition. For use where a high strength and good corrosion resistance is important in oil and gas production and processing system: pumps, valves, piping systems, risers etc.. SACW Super Duplex can also be used as an alternative for root welds to standard duplex to offer improved pitting resistance. ",,,0.02,SAW Arc Submerged,,25.5,1.6,,,,0.0,,,0,AW,47.0,,,12073: S 25 9 3 Cu NL,,0.7,3.8,0.25,SACW Super Duplex,,,8.9,,,,0.015,"Higher productivity, higher deposition rates and improved wetting properties compared to solid wires with excellent X ray soundness. Improved hot cracking resistance and mechanical properties. To be used with welding flux FL 8111 or FL 838",24,150.0,620.0,550.0,0.01,0.6,,"Welding wrought, forged or cast super duplex stainless steels for service in the as-welded Condition. Heterogeneous welding between super duplex stainless steels and dissimilar welds between other stainless and mild or low alloyed steels. Examples: UNS S32550 :UR 52 N, Ferralium 255, UNS S32520 :UR 52 N+, UNS S32750 :SAF 2507, UR 47 N+, UNS S32760 :ZERON 100, UNS 32760, UR 76 N, SM22Cr, SAF 2507, ASTM S32760 (ZERON 100), S32550 and S31260., It can also be used for welding duplex type 2205, 1.4460, 1.4462,1.4463,1.4515, 1.4517, 1.4507 URANUS 52N, SAF 25.07, GX 3 CrNiMoCuN 26-6-3, (1.4515), GX 3 CrNiMoCuN 26-6-3-3, (1.4517), 25% Cr Super Duplex steels SAF 25/07, S32750 1.4410 - 25Cr-7Ni-4Mo-0.28N SAF2507, NAS74N, S32760 1.4501 - 25Cr-7Ni-3.8Mo-0.7Cu-0.7W-0.25N, S32506 - SUS329J4L 25Cr-7Ni-3Mo-0.15N-0.2W NAS64 1.4507, S31803, S32205,",,,,,,http://www.ceweld.nl/en/product/sacw-super-duplex
595,29.0,A 5.9: ~ER 309 LMo,,,"Joining heat resistant CrNi-steels of the same kind and also joining dissimilar alloys such as steel to stainless steel. Cladding on low alloyed steels in case a 18/8/2 CrNiMo layer is required in the first layer. 
",,,0.015,ESAW Electroslag,,22.0,,,1.4459,,0.0,,,0,AW,60.0,,,,,1.8,2.9,,SAS 309 LMo,,,14.0,,,,,,24,150.0,650.0,465.0,,0.3,,"Strip cladding on low alloyed steels in case a 18/8/2 CrNiMo (AISI 316) layer is required in the first layer. W.Nr: 1.4401, 1.4404, 1.4406, 1.4410, 1.4437, 1.4571, 1.4580",,,,,,http://www.ceweld.nl/en/product/sas-309-lmo
596,,,,,"Rebuilding wornout parts such as screws, chrusher hammers, drive tumblers, chrusher rolls, dredging parts etc...",,,0.33,ESAW Electroslag,,7.0,,,,,0.0,,55.0,4,AW,,,,,,2.8,1.7,,SAS 550-VW,,,0.25,,,,,The weld deposit offers excellent wear resistance against shocks and abrasion as well. Already the first layer gives excellent results even on mild steel due to the low dilution of the electro slag process. Due to the low dilution with the base metal a hardness exceeding 50 HRc can be achieved already in the first layer. Multiple layers can be applied to obtain full hardness at the final layer.,24,150.0,,,,,,"52-58 HRc electro slag and / or submerged arc strip for hardfacing against schock and wear, Rebuilding wornout parts such as screws, chrusher hammers, drive tumblers, chrusher rolls, dredging parts etc..
For ESW welding FL 830 ESHC should be used as welding flux to obtain the results mentioned in this datasheet.",,0.25,1.8,,,http://www.ceweld.nl/en/product/sas-550-vw
597,24.0,A 5.18: ER 70S-6,,,"Shipbuilding, pipe, bridges, repair, construction, car-plate welding etc...",,,0.08,GMAW-GTAW Solid wires,,,,8559: SG2,1.5125,,0.0,,,0,,150.0,90.0,,14341-A: G 42 3 M G3Si1,,1.45,,,SDA 2 (ITW WELDING GMBH),,,,,,,0.025,Extreme easy to weld with excellent welding properties. High world wide excepted quality with controlled cast and helix for semi and or semi–automatic applications. Weldable with Co2 and Mix gas. ,1,,540.0,430.0,0.025,0.85,," 


Base metal
DIN
EN
ASTM


ShipbuildingUn alloyed steelBoiler steels--Pipe steels-Fine grain steels-API steels
A, B, D, AH 32 till EH 36St 33, St 37-2, St 52-3HI, HII, 17Mn4, 19Mn5--St 35.8, St 45.8StE 210.7TM - StE 380.7TMStE 255 till StE 380-X42
~~~~~~~~~~~P235GH, P265GH,P295GH--P235T1/T2 - P355NL210 - L380S255 - S380-X42
A 131 / A 106A 515 / A 715A 283 / A 285A 414 / A 662A 372 / A 369A 210 / A 516A 255 / A 333A 350 / A 612--


 ",,,,,,http://www.ceweld.nl/en/product/sda-2-itw-welding-gmbh
598,22.0,A.5.18: ER 70 S-6,,,"Shipbuilding, piping, root welding, bridges, repair, construction, offshore, car-plate welding etc...
Suitable for unalloyed and fine grain steels up to 460N/mm2 Yield strength.",,,0.08,GMAW-GTAW Solid wires,,,,8559: SG3,1.5130000000000001,,0.0,,,0,SR,70.0,55.0,,14341-A: G 46 4 M G4Si1,,1.75,,,SDA 3 (ITW WELDING GMBH),,,,,,,0.025,Extreme easy to weld with excellent welding properties and increased yield strenght. High world wide excepted quality with controlled cast and helix for semi and or semi–automatic applications. Weldable with Co2 and Mix gas.,0,,605.0,460.0,0.025,0.9,,"

MaterialsshipbuildingUnalloyed steelsboiler steelspipe steels-Fine grain steelsAPI-standard
DINA, B, D, E, AH 32 - EH 36St 33, St 37-2 - St 52-3H I, H III, 17Mn4, 19Mn5St 35.8, St 45.8StE 210.7 TM, StE 445.7 TMStE 255 to StE 460X 42, X60, X65

ENsameS185 - S355P235GH, P355GHP235T1/T2, P460NL2L210 - L445MBS235 - S460QL1X 42, X60, X65


ASTMTypicalA 258 / A 516A 662 / A 387A 738 / A 612A 299--



 ",,,,,,http://www.ceweld.nl/en/product/sda-3-itw-welding-gmbh
599,20.0,A 5.17: ~EH 12K ,,,"Pipe work; pressure vessels; bridge; apparatus, and steam turbine construction.
Suitable for unalloyed and fine grain steels up to 460N/mm2 Yield strength.",,,0.1,SAW Arc Submerged,,,,,1.0496,,610.0,1.0,,0,AW/PWHT,,100.0,80.0,14171-A: S3Si,,1.55,,,SDA D3,,,,,,,0.025,,0,,570.0,460.0,0.025,0.3,,"X42, X 60, X65, X70, S355, S420, S460",,,,,,http://www.ceweld.nl/en/product/sda-d3
600,26.0,A.5.28: ER 80 S-G,,,"Weather resistant steels, art constructions, bridges, ovens, deco parts etc.",,,0.09,GMAW-GTAW Solid wires,,,0.45,8575: SG NiCu,,,0.0,,,0,,90.0,,,14341-A: G 42 2 M/C GO,,1.4,,,SG Corten,,,0.85,,,,,"Extreme easy to weld with excellent welding properties. High world wide excepted quality with controlled cast and helix for semi and or semi–automatic applications. Weldable with Co2 and Mix gas. Due to the addition of 0,5% copper this alloy offers excelent weather resistant properties. ",0,,570.0,450.0,,0.85,,"S235J2G3 Cu, S355J2G3 Cu, S235JRW, S355JRW, S235J2W, S355J2W, CORTEN, PATINAX 37, ALCODUR 50, KORALPIN 52, 1.8962, 1.8963",,,,,,http://www.ceweld.nl/en/product/sg-corten
601,26.0,A.5.28: ER 80 S-G,,,"Weather resistant steels, art constructions, bridges, ovens, deco parts etc.",,,0.09,GMAW-GTAW Solid wires,,,0.45,8575: SG NiCu,,,0.0,,,0,,90.0,,,14341-A: G 42 2 M/C GO,,1.4,,,SG Corten Tig,,,0.85,,,,,,0,,570.0,450.0,,0.85,,"S235J2G3 Cu, S355J2G3 Cu, S235JRW, S355JRW, S235J2W, S355J2W, CORTEN, PATINAX 37, ALCODUR 50, KORALPIN 52",,,,,,http://www.ceweld.nl/en/product/sg-corten-tig
602,22.0,A 5.28: ER 80S-G,,,"High pressure boiler steels, offshore, repair, construction, pipelines, tubing etc.",,,0.09,GMAW-GTAW Solid wires,,1.15,0.25,8575: SG CrMo1,1.7339,,0.0,,,0,,80.0,,,21952-A: G CrMo1Si,,1.0,0.5,,SG CrMo1,,,,,,,,Extreme easy to weld with excellent welding properties. High world wide excepted quality with controlled cast and helix for semi and or semi–automatic applications. Weldable with Co2 and Mix gas.  Suitable to offer creep resistance for working temperatures up to 550º Celsius. ,0,,560.0,450.0,,0.6,,"13CrMo4 5 (1.7335), 15CrMo5, 16CrMoV4, 22Mo4, G22CrMo5 4 (1.7354) G17CrMo5 5 (1.7357) A193 Grade B7, A335 Grade P11, A335 Grade P12, 42CrMo4 (Rm < 780 Mpa), 13CrMo44, 24CrMo5, 13CrMo4-5, A 387, Gr. 11 - 12, GS 17CrMo55, GS 22CrMo54, G17CrMo5-5, G22CrMo5-4",,,,,,http://www.ceweld.nl/en/product/sg-crmo1
603,22.0,A 5.28: ER 80S-G,,,"High pressure boiler steels, offshore, repair, construction, pipelines, tubing etc.",,,0.09,GMAW-GTAW Solid wires,,1.15,0.5,8575: SG CrMo1,1.7339,,200.0,,,0,,80.0,47.0,,21952-A: G CrMo1Si,,1.0,,,SG CrMo1 TIG,,,,,,,,"Extreme easy to weld with excellent welding properties. High world wide excepted quality with controlled cast and helix for semi and or semi–automatic applications.
Suitable to offer creep resistance for working temperatures up to 550º Celsius.",0,,560.0,450.0,,0.6,,"13CrMo4 5 (1.7335), 15CrMo5, 16CrMoV4, 22Mo4, G22CrMo5 4 (1.7354) G17CrMo5 5 (1.7357) A193 Grade B7, A335 Grade P11, A335 Grade P12, 42CrMo4 (Rm < 780 Mpa), 13CrMo44, 24CrMo5, 13CrMo4-5, A 387, Gr. 11 - 12, GS 17CrMo55, GS 22CrMo54, G17CrMo5-5, G22CrMo5-4",,,,,,http://www.ceweld.nl/en/product/sg-crmo1-tig
604,22.0,A 5.28: ER 80S-G,,,"High pressure boiler steels, offshore, repair, construction, pipelines, tubing etc.",,,0.09,GMAW-GTAW Solid wires,,1.15,0.25,8575: SG CrMo1,1.7339,,0.0,,,0,,80.0,47.0,,21952-A: G CrMo1Si,,1.0,0.5,,SG CrMo1 Tig,,,,,,,,Extreme easy to weld with excellent welding properties. High world wide excepted quality with ultra clean weld deposit. Suitable for creep resistant service for working temperatures up to 550º Celsius.,0,,560.0,460.0,,0.6,,"13CrMo4 5 (1.7335), 15CrMo5, 16CrMoV4, 22Mo4, G22CrMo5 4 (1.7354) G17CrMo5 5 (1.7357) A193 Grade B7, A335 Grade P11, A335 Grade P12, 42CrMo4 (Rm < 780 Mpa), 13CrMo44, 24CrMo5, 13CrMo4-5, A 387, Gr. 11 - 12, GS 17CrMo55, GS 22CrMo54, G17CrMo5-5, G22CrMo5-4",,,,,,http://www.ceweld.nl/en/product/sg-crmo1-tig-0
605,23.0,A 5.28: ER 90 S-G,,,"High pressure boiler steels, offshore, repair, construction, pipelines, tubing etc.",,,0.07,GMAW-GTAW Solid wires,,2.55,0.3,8575: SG CrMo2,1.7384,,0.0,,,0,,80.0,,,21952-A: G CrMo2Si,,1.0,1.0,,SG CrMo2,,,,,,,,Extreme easy to weld with excellent welding properties. High world wide excepted quality with controlled cast and helix for semi and or semi–automatic applications. Weldable with Co2 and Mix gas. Suitable for creep resistant service for working temperatures up to 600º Celsius. ,0,,520.0,420.0,,0.65,,"Heat resistant steels: 10CrMo9 10 (1.7380), A335 Grade P 22, 10CrSiMoV7 (1.8075), G17CrMo 9 10 (1.7379)",,,,,,http://www.ceweld.nl/en/product/sg-crmo2
606,23.0,A 5.28: ER 90 S-G,,,"High pressure boiler steels, offshore, repair, construction, pipelines, tubing etc.",,,0.07,GMAW-GTAW Solid wires,,2.55,0.3,8575: SG CrMo2,1.7384,,0.0,,,0,,80.0,,,21952-A: W CrMo2Si,,1.0,1.0,,SG CrMo2 Tig,,,,,,,,Extreme easy to weld with excellent welding properties. High world wide excepted quality with ultra clean weld deposit. Suitable for creep resistant service for working temperatures up to 600º Celsius. ,0,,550.0,450.0,,0.65,,"Heat resistant steels: 10CrMo9 10 (1.7380), A335 Grade P 22, 10CrSiMoV7 (1.8075), G17CrMo 9 10 (1.7379)",,,,,,http://www.ceweld.nl/en/product/sg-crmo2-tig
607,17.0,A 5.28: ER 80S B6,,,"Mainly used in pipeline, apparatus and boiler application. This alloy is specialy intended for high integrity structural service at elevated temperature. ",,,0.08,GMAW-GTAW Solid wires,,5.7,,8575: SG CrMo5,1.7373,,720.0,2.0,,0,SR/PWHT,47.0,,,21952-A: G/W CrMo5Si,,0.5,0.6,,SG CrMo5,,,,,,,,Designed for welding heat resistant steels to sustain working temperatures upto 650˚C,0,,550.0,430.0,,0.45,,"A213 Grade T5, A217 Grade C5, A335 Grade P5, GX12CrMo5 (1.7362), X12CrMo5 (1.7363), Upto 1180 MPa",,,,,,http://www.ceweld.nl/en/product/sg-crmo5
608,10.0,A 5.7: ER CuMnNiAl,,7.9,"Joint welds or building up of aluminum bronze. Cladding components undergoing metal to metal wear under high pressure. Especially suited for marine environments. The addition of manganese and nickel improves hardness and strength. Excellently suitable for joining and cladding of copper alloys, unalloyed and low-alloy steels and grey cast iron",,,,GMAW-GTAW Solid wires,,,1.0,1733: SG CuMn13Al7,2.1367,2.5,0.0,,290.0,1,AW,,,965.0,24373:,,13.0,,,SG CuMn13Al7,,,2.25,,,,,Highest grade of the ABronztypes. Seawateresistant coppealuminum alloy without Zn with high toughness and improved hardness.  “Very good weldability compare to the more common Al. bronzes. “,0,,880.0,,,,,"Ship propellers, copper, brass, pumps, seawater, desalting equipment, marine, pulling tools, shafts, guide grooves, sliding surfaces, cast iron, pully, UNS : C62300 - C63000, DIN : CuAl10Fe3Mn2 - CuAl10Ni5Fe4 - G-CuAl10Fe, Mat n° : 2.0936 - 2.0966 - 2.0940, CuNiAl, superston etc..",,,,,,http://www.ceweld.nl/en/product/sg-cumn13al7
609,22.0,A 5.28: ER 80 S-G,,,"Creep resistant steels, steam tubing, vessel, boilers, apparatus etc..",,,0.09,GMAW-GTAW Solid wires,,0.15,,8575: SG Mo,1.5425,,620.0,1.0,,0,AW/PWHT,180.0,47.0,,21952-A: G MoSi,,1.2,0.5,,SG Mo,,,0.15,,,,,Excellent welding properties. High world wide excepted quality with controlled cast and helix for semi and or semi–automatic applications. (Mag wire) Excellent to be used for creep resisting service at temperatures up to 500°C. ,0,,580.0,480.0,,0.6,,"Creep resistant steels: 15mo3, 16Mo3, 17Mo3, 22Mo4, 16Mo5, 14Mo6, 15NiCuMoNb5, 17MnMoV6 4 , A335 Grade P1Boiler steels: P235GH, P265GH, P295GH, P310GHPipe steels: L320Nb, L415Nb, L360Nb, L485Nb, X52-X70Fine-grain steels: S255N, S460N, P255NH, P460NH, P460NL1Cast steels: GE 240, GE 300W.Nr: 1.5415, 1.5425, 1.0481, 1.0482, 1.0425, 1.0354",,,,,,http://www.ceweld.nl/en/product/sg-mo
610,,A 5.28: ER 80 S-G,,,,,,0.1,Laser welding wires,,0.15,,8575: SG Mo,1.5424,,0.0,,,0,AW,,32.5,,21952-A: G MoSi,,1.1,0.5,,SG Mo Laser welding wire,,,0.15,,,,,"The weld can be eroded, structured, polished, chromplated, etched, nitrated, annealed and hardened.",0,,,,,0.6,,"1.2311, 1.2312, 1.2162, 1.2738",,,,,,http://www.ceweld.nl/en/product/sg-mo-laser-welding-wire
611,22.0,A 5.28: ER 80 S-G,,,"Creep resistant steels, steam tubing, vessel, boilers, apparatus etc..",,,0.09,GMAW-GTAW Solid wires,,0.15,,8575: SG Mo,1.5424,,620.0,1.0,,0,AW/PWHT,180.0,47.0,,21952-A: W MoSi,,1.2,0.5,,SG Mo Tig,,,0.15,,,,,Excellent welding properties and mechanical strength upto 460 N/mm2 yield strength. Excellent to be used for creep resisting service at temperatures up to 500°C. ,0,,580.0,480.0,,0.6,,"Creep resistant steels: 15mo3, 16Mo3, 17Mo3, 22Mo4, 16Mo5, 14Mo6, 15NiCuMoNb5, 17MnMoV6 4 , A335 Grade P1Boiler steels: P235GH, P310GHPipe steels: L320Nb, L415Nb, L360Nb, L485Nb, X52-X70Fine-grain steels: S255N, S460N, P255NH, P460NH, P460NL1Cast steels: GE 240, GE 300",,,,,,http://www.ceweld.nl/en/product/sg-mo-tig
612,24.0,A 5.28: ER 80S-Ni1,,,"Offshore requirements at working temperatures down to -60° C such as crane, vessel, rigs, platforms, pipelines for NACE requirements, boiler, tubing etc.",,,0.08,GMAW-GTAW Solid wires,,,,8575: SG Ni1,,,0.0,,,0,AW,70.0,47.0,,14341-A: G 50 6 MZ G3Ni1,,1.05,,,SG Ni1,,,0.9,,,,0.006999999999999999,Excellent impact properties at low temperatures due to the addition of Nickel and increased yield strenght above 460 N/mm2.,0,,560.0,470.0,0.017,0.5,,"

MaterialsshipbuildingUnalloyed steelsboiler steelspipe steels-Fine grain steelsAPI-standard
DINA, B, D, E, AH 32 - EH 36St 33, St 37-2 - St 52-3H I, H III, 17Mn4, 19Mn5St 35.8, St 45.8StE 210.7 TM, StE 480.7 TMStE 255 to StE 460X 42, X65

ENsameS185 - S355-S460P235GH, P355GHP235T1/T2, P460NL2L210 - L480MBS255 - S500 (NL1,2)X 42, X65


ASTMTypicalA 258 / A 516A 662 / A 387A 738 / A 612A 299--


",,,,,,http://www.ceweld.nl/en/product/sg-ni1
613,24.0,A 5.28: ER 80S-Ni1,,,"Offshore requirements at working temperatures down to -60° C such as crane, vessel, rigs, platforms, pipelines for NACE requirements, boiler, tubing etc.",,,0.08,GMAW-GTAW Solid wires,,,,8575: SG Ni1,,,0.0,,,0,AW,70.0,47.0,,636-A: W 50 5 W3Ni 1,,1.05,,,SG Ni1 Tig,,,0.9,,,,0.006999999999999999,Excellent impact properties at low temperatures due to the addition of Nickel and increased yield strenght above 460 N/mm2.,0,,560.0,470.0,0.017,0.5,,"

MaterialsshipbuildingUnalloyed steelsboiler steelspipe steels-Fine grain steelsAPI-standard
DINA, B, D, E, AH 32 - EH 36St 33, St 37-2 - St 52-3H I, H III, 17Mn4, 19Mn5St 35.8, St 45.8StE 210.7 TM, StE 480.7 TMStE 255 to StE 460X 42, X65

ENsameS185 - S355-S460P235GH, P355GHP235T1/T2, P460NL2L210 - L480MBS255 - S500 (NL1,2)X 42, X65


ASTMTypicalA 258 / A 516A 662 / A 387A 738 / A 612A 299--


",,,,,,http://www.ceweld.nl/en/product/sg-ni1-tig
614,28.0,A 5.28: ER 80S-Ni2,,,Filler metal developed for fine grain steels and cold-tough steels. Typical applications are welding boilers for liquid petrol gas (LPG),,,0.1,GMAW-GTAW Solid wires,,,,8575: ,,,0.0,,,0,AW,,100.0,60.0,14341-A: G 50 8 M ZG3Ni2,,1.1,,,"SG Ni2,5",,,2.4,,,,0.015,"A copper coated, Nalloyed (2,4% Ni), solid wire for low temperature steels in applications such as vessels, pipes and in the offshore industry with a minimum yield strength of 470 Mpa. The wire provides excelent impact thoughness down t60°C.",0,,630.0,540.0,0.015,0.6,,"S275N, S420N, S275NL, S420NL, P275NL2-P355NL2, 12Ni14G1, X12Ni5, 11MnNi5-3, 13MnNi6-3",,,,,,http://www.ceweld.nl/en/product/sg-ni25
615,28.0,A 5.28: ER 80S-Ni2,,,Filler metal developed for fine grain steels and cold-tough steels. Typical applications are welding boilers for liquid petrol gas (LPG),,,0.1,GMAW-GTAW Solid wires,,,,8575: ,,,0.0,,,0,AW,,100.0,60.0,636-A: W2Ni2 / W 46 8 W2Ni2,,1.1,,,"SG Ni2,5 Tig",,,2.4,,,,0.015,"A copper coated, Nalloyed (2,4% Ni), solid wire for low temperature steels in applications such as vessels, pipes and in the offshore industry with a minimum yield strength of 470 Mpa. The wire provides excelent impact thoughness down t60°C.",0,,630.0,540.0,0.015,0.6,,"S275N, S420N, S275NL, S420NL, P275NL2-P355NL2, 12Ni14G1, X12Ni5, 11MnNi5-3, 13MnNi6-3, ASME SA 203 Gr A & B, ASME SA 572 Gr 65",,,,,,http://www.ceweld.nl/en/product/sg-ni25-tig
616,28.0,A 5.28: ER 80S-Ni3,,," Used in petrochemical industry where it finds applications in construction of cryogenic plant and associated pipework, in the manufacture, storage and distribution of volatile liquids and liquefied gases. ",,,0.1,GMAW-GTAW Solid wires,,,0.12,8575: ,,,0.0,,,0,AW,,100.0,60.0,636-B: W 57P7 WN71,,1.1,,,"SG Ni3,5 Tig",,,3.5,,,,0.01,Excelent impact properties at subzero temperatures down t80°C.,0,,620.0,510.0,0.01,0.6,,"

ASTM
A 203 Gr D, E, F - A 333 Gr 3 - A 350 Gr LF3 - A 352 Gr LC3


EN
(BS 1501 Gr 503 - BS 1503 Gr 503 - BS 1504 Gr 503 LT60)


 ",,,,,,http://www.ceweld.nl/en/product/sg-ni35-tig
617,32.0,A 5.28: ER 80S-Ni1,,,"Offshore drilling equipment, crane building, pipeline, platforms, Vessel etc.",,,0.1,GMAW-GTAW Solid wires,,,,8575:,,,0.0,,,0,AW,150.0,70.0,22.0,16834-A/B: G 62 5 M Mn3Ni1Mo,,1.2,0.3,,SG NiMo1,,,0.9,,,,,"SG NiMo1 is a 0.9% Nalloyed (ER80Ni1), coppecoated, solid wire for the GMAW/GTAW of lotemperature, fingrained steels. The deposit provides good impact toughness down t50°C and is especially suitable for use in the offshore industry.",0,,690.0,580.0,,0.75,,"P355NL 1 – P460NL 1., X70, X80, 4130, 8630",,,,,,http://www.ceweld.nl/en/product/sg-nimo1
618,23.0,A 5.18: ER 70S-2,,0.1,"recommended for applications that require high purity of the weld metal. Ideal for diluted, rusty, painted or galvanized steel plates in maintenance and repair. Car restoration, body shops, frames and overhaul work. ",,,0.04,GMAW-GTAW Solid wires,,,,8559:,,,0.0,,,0,AW,100.0,47.0,,14341-A: G 46 A M21 2Ti,,1.2,,,SG Titan,,,,,,,,"Low spatter formation, excelent flowing and desoxidation properties due to the addition of Zr, Ti and Aluminium. SG Titan is a bronzed wire to offer excellent feeding properties with standard steel liners.",0,,460.0,560.0,,0.55,,"S185-E360, S235JR-S355JR, S235J0-S450J0, S235J2-S355J2, S275N-S460N, S275M-S460M, S460Q, P235GH-P355GH, P275N-P460N, P355M-P460M, P355Q-P460QASTM: A27, A36, A106 grades A/B/C, A139, A210 grades A1/C, A214, A216 grades WCA/WCB/WCC, A234 grade WPB.
A334 grade 1 / API: 5L grades X42-X65",0.1,,,,0.07,http://www.ceweld.nl/en/product/sg-titan
619,28.0,A 5.18: ER 70S-3,,,"Shipbuilding, offshore, repair, construction, car-plate welding etc...",,,0.07,GMAW-GTAW Solid wires,,,,8559: SG1,,,0.0,,,0,AW,90.0,1042.5,,14341-A: G 35 AMZ G2Si,,1.2,,,SG1,,,,,,,,Extreme easy to weld with excellent welding properties suitable for welding galvanized plates or weld deposits that have to be galvanized afterwards due to the low silicon content. High world wide excepted quality with controlled cast and helix for semi and or semi–automatic applications. Weldable with Co2 and Mix gas. ,0,,540.0,420.0,,0.6,,"St 33 – St 52 ,A, E, AH, EH ,HI-HIII, 17Mn4, St 37.0/4 – St 52.0/4, StE 255 – StE 420",,,,,,http://www.ceweld.nl/en/product/sg1
620,30.0,A 5.18: ER 70S-3,,,"Shipbuilding, offshore, repair, construction, car-plate welding etc...",,,0.08,GMAW-GTAW Solid wires,,,,8559: SG1,,,0.0,,,0,AW,,,225.0,636-A: W 42 5 W 2 Si,,1.2,,,SG1 Tig,,,,,,,,Extreme easy to weld with excellent welding properties suitable for welding galvanized plates or weld deposits that have to be galvanized afterwards due to the low silicon content. ,0,,560.0,470.0,,0.57,,"St 33 – St 52 ,A, E, AH, EH ,HI-HIII, 17Mn4, St 37.0/4 – St 52.0/4, StE 255 – StE 420",,,,,,http://www.ceweld.nl/en/product/sg1-tig
621,24.0,A 5.18: ER 70S-6,,,"Shipbuilding, piping, bridges, repair, construction, car-plate welding etc...",,,0.08,GMAW-GTAW Solid wires,,,,8559: SG2,1.5125,,0.0,,,0,,150.0,90.0,,14341-A: G 42 4 M21 3Si 1,,1.45,,,SG2,,,,,,,0.025,Extreme easy to weld with excellent welding properties. High world wide excepted quality with controlled cast en helix for semi and or semautomatic applications. Weldable with Co2 and Mix gas.,0,,540.0,430.0,0.025,0.85,,"

Base metal
DIN
EN
ASTM


ShipbuildingUn alloyed steelBoiler steels-Pipe steels-Fine grain steelsAPI steels
A, B, D, AH 32 till EH 36St 33, St 37-2, St 52-3HI, HII, 17Mn4, 19Mn520Mn5St 35.8, St 45.8StE 210.7TM - StE 380.7TMStE 255 till StE 420X42
~~~~~~~~~~~P235GH, P265GH,P295GH-P235T1/T2 - P355NL210 - L380S255 - S420X42
A 131 / A 106A 515 / A 715A 283 / A 285A 414 / A 662A 372 / A 369A 210 / A 516A 255 / A 333A 350 / A 612


 ",,,,,,http://www.ceweld.nl/en/product/sg2
622,24.0,A 5.18: ER 70S-6,,,"Shipbuilding, piping, bridges, repair, construction, car-plate welding etc...",,,0.08,GMAW-GTAW Solid wires,,,,8559: SG2,1.5125,,0.0,,,0,,200.0,150.0,75.0,636-A: W 42 5 W 3 Si 1,,1.45,,,SG2 Tig,,,,,,,0.025,"Extreme easy to weld with excellent welding properties and low fume, extreme subzero impact properties due to the Tig process.",0,,540.0,430.0,0.025,0.85,,"

Base metal
DIN
EN
ASTM


ShipbuildingUn alloyed steelBoiler steels-Pipe steels-Fine grain steelsAPI steels
A, B, D, AH 32 till EH 36St 33, St 37-2, St 52-3HI, HII, 17Mn4, 19Mn520Mn5St 35.8, St 45.8StE 210.7TM - StE 380.7TMStE 255 till StE 420X42
~~~~~~~~~~~P235GH, P265GH,P295GH-P235T1/T2 - P355NL210 - L380S255 - S420X42
A 131 / A 106A 515 / A 715A 283 / A 285A 414 / A 662A 372 / A 369A 210 / A 516A 255 / A 333A 350 / A 612


 ",,,,,,http://www.ceweld.nl/en/product/sg2-tig
623,24.0,A.5.18: ER 70 S-6,,,"Shipbuilding, piping, root welding, bridges, repair, construction, offshore, car-plate welding etc...",,,0.08,GMAW-GTAW Solid wires,,,,8559: SG3,1.5130000000000001,,0.0,,,0,,170.0,110.0,,14341-A: G 46 4 M G4Si1,,1.75,,,SG3,,,,,,,0.025,Extreme easy to weld with excellent welding properties and increased yield strenght. High world wide excepted quality with controlled cast and helix for semi and or semi–automatic applications. Weldable with Co2 and Mix gas.,0,,560.0,460.0,0.025,0.9,,"

MaterialsshipbuildingUnalloyed steelsboiler steelspipe steels-Fine grain steelsAPI-standard
DINA, B, D, E, AH 32 - EH 36St 33, St 37-2 - St 52-3H I, H III, 17Mn4, 19Mn5St 35.8, St 45.8StE 210.7 TM, StE 445.7 TMStE 255 to StE 460X 42, X65, X 70

ENsameS185 - S355P235GH, P355GHP235T1/T2, P460NL2L210 - L445MBS235 - S460QL1X 42, X65, X 70


ASTMTypicalA 258 / A 516A 662 / A 387A 738 / A 612A 299--



Domex 460 MC
 
 
 


 ",,,,,,http://www.ceweld.nl/en/product/sg-3
624,20.0,A 5.28: ER 90S-G,,,"Offshore drilling equipment, crane building, pipeline, platforms, Vessel, riser piping etc.",,,0.12,GMAW-GTAW Solid wires,,,,8575:,,,0.0,,,0,AW,150.0,,100.0,14341-A: G 50 7 M21 4Mo,,1.75,0.55,,SG3 NiMo1,,,0.9,,,,,"SG3 NiMo1 is a 0.9% Nalloyed, high manganese containing, coppecoated, solid wire for the GMAW/GTAW of lotemperature, fingrained steels suitable for NACE requirements. The deposit provides good impact toughness down t50°C and is especially suitable for use in the offshore industry such as riser pipes that often are heat treated after weding..",0,,740.0,620.0,,0.2,,"P460NL1, P460ML1, S460Q-S550Q, S460QL-S550QL, P460Q-P500Q, P460QL1- 500QL1. 15NiCuMoNb5-6-4 (1.6368)ASTM: A182 grade F36, A335 grade P36, A533, A537, X70, X80, 4130, 4140, 863025CrMo4, 42CrMo4",,,,,,http://www.ceweld.nl/en/product/sg3-nimo1
625,24.0,A.5.18: ER 70 S-6,,,"Shipbuilding, piping, root welding, bridges, repair, construction, offshore, car-plate welding etc...",,,0.08,GMAW-GTAW Solid wires,,,,8559: SG3,1.5130000000000001,,0.0,,,0,,170.0,110.0,,636-A: W 46 4 M G4Si1,,1.75,,,SG3 Tig,,,,,,,0.025,Extreme easy to weld with excellent welding properties and increased yield strenght.,0,,560.0,460.0,0.025,0.9,,"

MaterialsshipbuildingUnalloyed steelsboiler steelspipe steels-Fine grain steelsAPI-standard
DINA, B, D, E, AH 32 - EH 36St 33, St 37-2 - St 52-3H I, H III, 17Mn4, 19Mn5St 35.8, St 45.8StE 210.7 TM, StE 445.7 TMStE 255 to StE 460X 42, X65, X 70

ENsameS185 - S355P235GH, P355GHP235T1/T2, P460NL2L210 - L445MBS235 - S460QL1X 42, X65, X 70


ASTMTypicalA 258 / A 516A 662 / A 387A 738 / A 612A 299--



Domex 460 MC
 
 
 


 ",,,,,,http://www.ceweld.nl/en/product/sg3-tig
626,,Ni80-Al20 deposit,,20.0,SP 80/20 NiAl is widely used as a bond coat for subsequent thermal spray layers and as a one step build up material for dimensional restoration of aircraft engines.,,,,Metal spray wires,,,,,,,0.0,,67.5,1,,,,,,,,,,SP  80/20 NiAl,,,80.0,,,,,"SP 80/20 NiAl is a cored wire specifically designed for both, arc spraying and flame spraying. It is selfbonding to most materials and requires minimal surface preparation. Bond strengths in excess of 9000 psi can be achieved on grit blasted surfaces. SP 80/20 NiAl exhibits good resistance to high temperature oxidation and abrasion, and excellent resistance to impact and bending. SP 80/20 NiAl can be machined and ground to a finish of 5 micro inches.",0,,,,,,,,,,,,,http://www.ceweld.nl/en/product/sp-8020-nial
627,,,,,"Machine parts, storage surfaces, shafts, cylinder surfaces etc..",,,0.82,Metal spray wires,,,,,1.0616,,0.0,,55.0,1,,,,,14919: 80 Mn Si,,0.65,,,SP 1.0616,,,,,,,,"Extremely hard, wear resistant high carbon alloy with excelent lubricating and sliding properties even at elevated temperatures.",0,,,,,0.2,,"Flame spray, electric spray and high speed flame spray.",,,,,,http://www.ceweld.nl/en/product/sp-10616
628,,,,,"Machine parts, storage surfaces, shafts etc..",,,1.0,Metal spray wires,,1.5,,,1.3505,,0.0,,49.5,1,,,,,14919:~150 Cr 4,,0.3,,,SP 1.3505,,,,,,,,Higalloyed solid wire for metal spray on a Cr carbide basis for hard deposits on parts subject to abrasion. Excellent bonding strength.,0,,,,,0.25,,"Flame spray, electric spray and high speed flame spray.",,,,,,http://www.ceweld.nl/en/product/sp-13505
629,,,,,,,,,Metal spray wires,,,,,1.4115,,0.0,,,0,,,,,,,,,,SP 1.4115,,,,,,,,,1,,,,,,,"Solid metal spray wire that combines high toughness with very good corrosion resistance, shiny coating  The spray deposit cannot be machined with normal cutting tools, grinding is possible. Hardness approximately 50 HRc.
",,,,,,http://www.ceweld.nl/en/product/sp-14115
630,,A 5.9: ,,,"Stainles steel shafts, valves, clutch surfaces from trucks, pistons, bearings, fan blades etc.",,,0.38,Metal spray wires,,16.5,,8556: SD X 35CrMo17,1.4122,,0.0,,50.0,4,AB,,,,14343-A:,,0.75,1.1,,SP 1.4122,,,0.55,,,,,"Solid spray wire that combines high toughness with very good corrosion resistance, shiny coating with a little higher hardness than SP 1.4115. The spray deposit cannot be machined with normal cutting tools, grinding is possible. Hardness approximately 50 HRc",0,,,,0.03,0.45,,,,,,,,http://www.ceweld.nl/en/product/sp-14122
631,,A 5.9: ER 307 (mod.),,,"Recommended for applications where high corrosion resistance and relatively low wear protection are required.SP 1.4370 is good for general machine element work including hydraulic rams, rolls and for applications in the food industry.",,,0.12,Metal spray wires,,18.5,,8556: SG X15CrNiMn 18 8,1.4369999999999998,,0.0,,305.0,1,,,,,14343-A: G 18 8 MnSi,,6.5,,,SP 1.4370,,,8.5,,,,0.025,"Coatings of SP 1.4370 exhibit low shrink and are recommend for internal diameters, particularly where thick coatings are needed. Using the combustion wire spray process, SP 1.4370 coatings can be sprayed thicker than SP 1.4316 coatings, but not as thick as SP 420 coatings.",0,,,,0.025,0.8,,"Metals spray wire with good corrosion resistance and low schrink factor, recomended for inside diameters.",,,,,,http://www.ceweld.nl/en/product/sp-14370
632,,,,0.1,"Machine parts, storage surfaces, shafts, cylinder surfaces etc..",,,0.3,Metal spray wires,,1.0,,,1.8401,,0.0,,300.0,1,,,,,14700: S Fe1,,1.1,,,SP 1.8401,,,,,,,,"Medium hard, wear resistant alloy with excelent lubricating and sliding properties with high bonding strength.",0,,,,,0.45,,"Flame spray, electric spray and high speed flame spray.",0.2,,,,,http://www.ceweld.nl/en/product/sp-18401
633,,A 5.9: ER 312,,,"Ceweld SP 312 is a Chromium- Nickel alloy for use at operating temperatures up to 1020°C. It contains a high chromium content for good corrosion resistance and remarkable strength properties, especially under conditions of frequent switching or wide temperature fluctuations. Used for heating elements in domestic appliances and industrial equipment. Ceweld SP 312 can be applied with the flame spray process and the electric arc process as well.",,,0.15,Metal spray wires,,30.0,0.75,,1.4337,,0.0,,,0,AB,,210.0,,14343-A: G 29 9,,1.75,0.75,,SP 312,,,9.25,,,,0.03,Excellent corrossion resistance against many media and acid invironments. Good thermal shock resistance.,0,,,,0.03,0.475,,"Ceweld SP 312 is a Chromium- Nickel metal spray alloy for use at operating temperatures up to 1020°C. It contains a high chromium content for good corrosion resistance and remarkable strength properties, especially under conditions of frequent switching or wide temperature fluctuations. Used for heating elements in domestic appliances and industrial equipment.",,,,,,http://www.ceweld.nl/en/product/sp-312
634,,A 5.9: ER 316L,,,"Recommended for applications where high corrosion resistance and relatively low wear protection is required. SP 316L is good for general machine element work including hydraulic rams, rolls and for applications in the food industry.",,,0.03,Metal spray wires,,18.0,,,1.443,,0.0,,,0,,15.0,,,14343-A: S 19 12 3 L,,1.7,2.5,,SP 316L,,,12.0,,,,,"Coatings of SP 316L exhibit excellent corrosion resistance against organic and nooxidizing acids and are recommend for internal and external diameters. Using the combustion wire spray process, SP 316L should be sprayed thinner than SP 1.4370 and SP 420 coatings.",0,,190.0,28.0,,,,"Corosion protection in marine environments, paper rollers etc.",,,,,,http://www.ceweld.nl/en/product/sp-316l
635,,A 5.9: ER 420,,,"The best all-purpose steel for machine element work. Metal spray wire for fairly corrosion resistant coatings with a hardness of approx. 50 HRc. 
 
",,,0.325,Metal spray wires,,13.0,,,1.4028,,0.0,,50.0,4,,,,,14343-B: 2007 420,,0.6,,,SP 420-B,,,0.6,,,,0.03,Ceweld SP 420B can be applied with the flame spray process and the electric arc process as well and offer extremely stable arc properties. The chemical cleaned surface assures excellent feeding properties.,0,,,,0.03,0.5,,"Shafts, Valves, seats, pistons etc.",,,,,,http://www.ceweld.nl/en/product/sp-420-b
636,15.0,,,,"Ceweld SP 80/20 is a nickel-chromium electrical-resistance alloy for use at operating 
                       temperatures up to 2100°F (1150°C). It contains rare-earth additions for increased 
                       oxidation resistance, especially under conditions of frequent switching or wide 
                       temperature fluctuations. The alloy has a low temperature coefficient of resistance, 
                       making it suitable for control resistors. Used for heating elements in domestic 
                       appliances and industrial equipment. Excellently suitable as a buffer layer before 
                       finishing with ceramic layers. 
",,,0.15,Metal spray wires,,20.0,,,2.4639,1.0,0.0,,,0,,,,,,,1.0,,,SP 80/20 NiCr,,,,76.59,,,,,1,,175.0,30.5,0.01,1.25,,NiCr metal spray wire for heat resistant coatings with excelent bonding strenght.,,,,,,http://www.ceweld.nl/en/product/sp-8020-nicr
637,34.0,,,,"Ceweld SP 8812-Co is applied with the HVOF and the Plasma spray process whenever wear-resistant coatings are required, e.g. on Valves, Pumps and Turbine parts. 
",,,,Metal Powders,12.0,,,,,2.0,0.0,,,0,,30.0,,,,,,,,SP 8812-Co,,,,,,,,"Ceweld SP 881Co is a agglomerated and sintered powder developed for thermal spraying, witch contains a uniform distribution of Tungsten Carbide and Cobalt. The particle shape is mainly spherical.The finer grades produces very tough and dense coatings which can often be used in the “as sprayed” condition without finishing.",0,,36.5,75.5,,,,"Ceweld SP 8812-Co powder is usualy applied with the HVOF and the Plasma spray process whenever wear-resistant coatings are required, e.g. on Valves, Pumps and Turbine parts.",,,86.0,,,http://www.ceweld.nl/en/product/sp-8812-co
638,,(UNS N03301),,5.0,"New coatings on macine parts and shafts to increase life, rebuilding wornout parts etc. Layer thickness: approximately 0.1- 0.15 mm.",,,,Metal spray wires,,,,,,,0.0,,22.0,4,,,,,,,,,,SP 95/5 (NiAl),,,95.0,,,,,"This alloy offers the highest bonding properties available for both the Flame spray process as the Arc Spray process. The wire has a high polished and clean surface to assure the best feeding andthermal spray properties. Sprayed layers of this material arresistant to variation in high temperatures and are used as a buffer layer for all other spraying alloys. Hardness, coating macro: approximately HRc 22. Maximum working temperature: approximately 850° C",0,,,,,,,"Shafts, clutches, gliding surfaces, valves, bond coatings etc.",,,,,,http://www.ceweld.nl/en/product/sp-955-nial
639,,A 5.10: ER 1100,,99.0,"Aluminum wire coatings are recommended for cathodic corrosion protection in atmospheric and salt / fresh water immersion, with application areas such as oil refining equipment, chemical processing equipment, boat bottom interiors exposed to bilge water and other similar types of exposure.",,0.0003,,Metal spray wires,,,0.125,,,,0.0,,80.0,5,,18.5,2.41,1.5, 18273: S AL 1100 ,,0.05,,,"SP Al 99,0",,,,,,,,"As aluminum is anodic to steel, coatings of aluminum act as excellent sacrificial coatings on steel substrates. Furthermore, the aluminum coating tends to form an oxide film that protects it from further attack.",0,,,,,,,"Electrical conductance on components such as conductive areas on insulators, capacitor end caps and varistors. Cathodic corrosion protection on steel, structures such as bridges and water towers, for which the coating can be used alone or as a very good bond and protective undercoat for organic materials. Coatings on fiberglass panels for static dispersion and corrosion protection of outer casings, high temperature corrosion protection on exhaust valves.",,,,0.1,,http://www.ceweld.nl/en/product/sp-al-990
640,,,,,,,,,Metal spray wires,,,,,,,0.0,,,0,,,,,,,,,,SP Babbits,,,,,,,,,1,,,,,,,"Tin alloy metal spray wire with excelent sliding properties, bearings, scales etc",,,,,,http://www.ceweld.nl/en/product/sp-babbits
641,,ASTM: UNS C11000,,,It is widely used for electrical conductivity and printing roll applications.,,,,Metal spray wires,,,99.9,E Cu58: Cu-ETP1 CW003A,,,0.0,,38.0,6,,,,,13347: Cu-ETP1 CF003A,,,,,"SP Cu (99,9)",,,,,,,,"It produces dense, wellbonded coatings with excellent machineability.",0,,,,,,,"Conductivity components, worn out copper parts, printing rolls, decoration, art work etc..",,,,,,http://www.ceweld.nl/en/product/sp-cu-999
642,,,,,"Cunductive surfaces, corrosion protection, electrical contacts, art applications, condensators etc.",,,,Metal Powders,,,99.9,,,,0.0,,90.0,1,,,,,,,,,,"SP Cu 99,9%",,,,,,,,"Excelent wear, corrosion and cavitation resistance in many mediaExcelent electrical conductivityExcelent for heat transfer layers",0,,,,,,,"Electrical contact surfaces, Cunductors, Condensators, heat transfer tubing.",,,,,,http://www.ceweld.nl/en/product/sp-cu-999-0
643,45.0,,,7.75,,,,,Metal spray wires,,,1.0,,2.0921,0.01,0.0,,,0,AW,,,,,,0.2,,,SP CUAL8,,,0.2,,,,,,0,,450.0,,,0.1,,"Copper aluminum metal spray wire for sea water resistant coatings, bearings, treads etc",,,,,,http://www.ceweld.nl/en/product/sp-cual8
644,25.0,,,,,,,,Metal spray wires,,,,,2.1022,,0.0,,,0,,,,,,,,,,SP CuSn6,,,,,,,,,1,,,,,,,Bronze metal spray wire for coatings that require good sliding properties.,,,,,,http://www.ceweld.nl/en/product/sp-cusn6
645,,,,,,,,,Metal spray wires,,,1.0,,,,0.0,,30.0,6,,,,,12166: CW508L CuZn37,,,,,SP CuZn36,,,,,,,,,1,,,,,,,Brass metal spray wire with high spray capacity for general bronze applications.,,,,36.0,,http://www.ceweld.nl/en/product/sp-cuzn36
646,,,,,,,,,Metal spray wires,,,,,,,0.0,,,0,,,,,,,,,,SP Mo,,,,,,,,,1,,,,,,,"Pure molybdenium metal spray wire for wear and self lubricant coatings with high wear resistance,
",,,,,,http://www.ceweld.nl/en/product/sp-mo
