Repository: PrasannS/WeldingAnalysis

# Analyzing Weld Composite Material and Mechanial properties using statistical / machine learning approaches

## Webscraping

### The data for this projects was obtained via webscraping welding materials data from the following sites

- [Certilas Welding Products Dataset](https://certilas.nl/en/catalogue)
- [Lincoln Electric Welding Products Dataset](https://www.lincolnelectric.com/en-us/consumables/Pages/consumables.aspx)
- [Citrination Weld Composites Dataset](https://citrination.com/datasets/114194/show_search?searchMatchOption=fuzzyMatch)

This scraping was done through the combination of webscraping and data preprocessing using BeautifulSoup and Pandas. See

File: data/final_data/02_23_welddata.csv (part 15 of 15)
,A5,AWS,Ag,Al,Applications,B,Be,C,Category,Co,Cr,Cu,DIN,DIN_W,Fe,HT_Temp,HT_Time,Hardness,Hardness_Scale,Heat_Treated_As,IE-20,IE-40,IE-60,ISO,Mg,Mn,Mo,N,Name,Nb,Nb+Ta,Ni,Ni+Co,Other,Others,P,Properties,Redry_Time,Redrying_Temp,Rm,Rp0,S,Si,Sn,Suitable_For,Ti,V,W,Zn,Zr,url
647,,ASTM:,,,Flame spray powder for overlay spray and fuse on wear parts that need to outlast new parts where high temperatures combined with corrosion and wear resistance is required. ,3.0,,,Metal Powders,,17.0,,,,4.0,0.0,,62.5,1,SR,,,,5823,,,,,SP NiCrBSi Wc2,,,55.0,,,,,Self fluxing Tungsten alloy with excellent corrosion and wear resistance suitable for working temperatures Up to 950°C. The coatings are dense and practically oxide free. The low friction properties makes the alloy excellently suitable for metal to metal wear. Machinable by grinding.,0,,,,,4.0,,"Knives, cutter blades, agriculture, glas industry, nozzle molts, impellors, extruders etc.",,,17.0,,,http://www.ceweld.nl/en/product/sp-nicrbsi-wc2
648,,,,,,,,,Metal spray wires,,,,,2.4377,,0.0,,,0,,,,,,,,,,SP NiCu,,,,,,,,,1,,,,,,,"Monel metal spray wire for seawater resistant coatings with excelent sliding properties.
",,,,,,http://www.ceweld.nl/en/product/sp-nicu
649,,,,,,,,,,,,,,2.4156,,0.0,,,0,,,,,,,,,,SP NiTi4,,,,,,,,,1,,,,,,,"Nickel based metal spray wire with excelent bonding strenght, recomended prior to ceramic coatings.
",,,,,,http://www.ceweld.nl/en/product/sp-niti4
650,,,,,"Ceweld SP WC2Co-60 is applied with the flame spray process whenever extreme wear-resistant coatings are required, e.g. on chipping knives, share blades, mixer-blades, ceramic industry, plastic industry etc.. 
",,,,Metal Powders,,,,,,,0.0,,,0,,,,,,,,,,SP WC2Co-60,,,,,,,,"Ceweld SP WC2C60  is a powder for the hot flame spray process “Spray and Fuse”. It offers a smooth surface with excellent , Corrosion, Sliding, Heat and wear resistance even at temperatures up to 750ºCelcius.
Ceweld SP WC2C60  can be applied on Steel, Cast steel, Grey cast Iron and on Stainless steel. The particle shape is spherical and broken.",1,,,,,,,"Ceweld SP WC2Co-60 is applied with the flame spray process whenever extreme wear-resistant coatings are required, e.g. on chipping knives, share blades, mixer-blades, ceramic industry, plastic industry etc..",,,,,,http://www.ceweld.nl/en/product/sp-wc%C2%B2co-60
651,,,,,"carbide powder for wear resistant coatings produced by flame-, plasma or hig hvelocity- flame-spraying (HVOF). Tungsten-Carbide-Nickel-coatings are resistant to abrasion and oxidation. In comparison with WC-Co layers they show an improved corrosion resistance in aqueous solutions. Plasma sprayed coatings can achieve a hardness of up to 1000 HV0.1 and tensile strength acc. to DIN 50160 of 60 N/mm². The maximum operating temperature is 750°C.",,,12.0,Metal Powders,,,,,,,0.0,,,0,,,,,1274: ~— 11.17 —,,88.0,,,SP WC8812Ni,,,,,,,,"

Crystal size of WCApparent Density (ISO 3922)Particle Size Range in μmParticle Shape
2.5 μm FSSS4.3 – 5.4 g/cm22/5 38/15 53/22Preponderant spherical


 ",1,,,,,,,"Augers, impellors, shafts, hydraulics, pulling equipment, fan blades etc.",,,,,,http://www.ceweld.nl/en/product/sp-wc8812ni
652,,,,,,,,,Metal spray wires,,,,,,,0.0,,,0,,,,,,,,,,SP ZnAl,,,,,,,,,1,,,,,,,"Metal spray wire for so called Scooping in case high corrosion resistance is required. Bridges, outdoor steel furniture, monopiles, wind mills.
",,,,,,http://www.ceweld.nl/en/product/sp-znal
653,,A 5.21: E FeCr-A1,,,,,,5.0,Metal spray wires,,29.0,,8555: MF 10-GF-55-GTRZ,,,0.0,,55.0,4,,,,,14700: T FE-15,,0.7,0.15,,SPA 55,,,,,,,,Higalloyed tubular wire for metal spray on a Cr carbide basis for hard and corrosion resistant deposits on parts subject to mineral abrasion. Excelent bonding strenght.,24,150.0,,,,1.1,,"Cement industry, shafts, pumps, mixer blades, fans, sleeves, mixers, shear blades, boiler tubes etc.",,,,,,http://www.ceweld.nl/en/product/spa-55
654,,A 5.21: EFeCr-A1,,,"Cement industry, sand winning, mining, agriculture, steel mills etc. ",3.9,,,Metal spray wires,,29.0,,8555: MF 10-GF-70-GTRZ,,63.9,0.0,,1170.0,3,AB,,,,14700: TFE-14,,1.6,,,SPA 67B,,,,,,,,"High wear resistance with structure as by CB. Carbide deposits. The deposit gives a extreme high hardness, all spray metal requires no buffer layer except on materials considered critical. In this  Situation Ceweld SP NiAl is recommended. Suited for wear parts subject to extreme heavy abrasion and corrosion at elevated temperatures. Due to the high chromium content this alloy offers high heat resistance as well. The spray deposit is only machinable by grinding. ",24,150.0,47.9,,,1.6,,"High-alloyed tubular wire for metal spray on a Cr-B- carbide basis for extreme hard and heat resistant deposits on parts subject to severe mineral abrasion. Applications: Cement industry, pumps, mixer blades, fans, sleeves, mixers, shear blades etc.",,,,,,http://www.ceweld.nl/en/product/spa-67b
655,,A 5.21: EFeCr-A1,,,"Cement industry, sand winning, mining, agriculture, steel mills etc. ",2.0,,5.0,Metal spray wires,,38.0,,8555: MF 10-GF-70-GTRZ,,,0.0,,65.0,4,AB,,,,14700: TFE-14,,0.8,,,SPA 68T,,,,,,,,"High wear resistance with ledeburitic structure as by CB. Carbide deposits. The deposit gives a extreme high hardness, all spray metal requires no buffer layer except on materials considered critical. In this  Situation Ceweld SP NiAl is recommended. Suited for wear parts subject to extreme heavy abrasion and corrosion. Due to the high chromium content this alloy offers high heat resistance as well. The spray deposit is only machinable by grinding. ",24,150.0,,,,0.8,,"High-alloyed tubular wire for metal spray on a C-Cr-B- carbide basis for extreme hard and heat resistant deposits on parts subject to severe mineral abrasion. Applications: Cement industry, pumps, mixer blades, fans, sleeves, mixers, shear blades etc.",,,,,,http://www.ceweld.nl/en/product/spa-68t
656,,,,,Applications that require Corrosion resistance in combination with high temperature and extreme wear.,,,3.0,Metal spray wires,,30.0,,,,41.0,0.0,,67.5,1,ASp,,,,14700: TFE special alloy,,3.0,10.0,,SPA 725,10.0,,,,,,,"High wear resistance with complex carbide structure. The deposit gives a extreme high hardness and is suitable for corrosion protection, homogeneous particle distribution. The spray deposit is only machinable by grinding with diamond tools.",0,,,,,3.0,,"Cement industry, pumps, mixer blades, valves seals, bearings, magnetic sensors, dimensional restoration.",,,,,,http://www.ceweld.nl/en/product/spa-725
657,,,,,"Agriculture, mining, cement industry, machine maintenance etc.",,,0.3,Metal spray wires,,5.5,,,,,0.0,,50.0,1,AB,,,,14700: TFE-6,,1.5,0.9,,SPA 750,,,,,,,,"Due to the high resistance to cracking and toughness, all spray metal requires no buffer layer except on materials considered critical. In this Situation Ceweld SP NiAl is recommended. Suited for wear parts subject to heavy abrasion. The interpass temperature should be maximum 250ºC. The spray deposit is machinable by special carbide tools.",0,,,,,0.6,,"Cones, presses, slides, shifts, pumps, sleeves, axes etc..",,,,,,http://www.ceweld.nl/en/product/spa-750
658,,,,,"Seamless fluxcored medium alloyed metal spray wire for wear resistant layers with high hardness to offer excelent wear resistance as for agriculture, mining, cement industry and simmilar apllications",,,0.5,Metal spray wires,,6.0,,,,,0.0,,44.0,1,AB,,,,14700: TFE-4,,1.5,0.9,,SPA 760,,,,,,,,"Due to the high resistance to cracking and toughness, all spray metal requires no buffer layer except on materials considered critical. In this Situation Ceweld SP NiAl is recommended. Suited for wear parts subject to heavy abrasion. The interpass temperature should be maximum 250ºC. The spray deposit is machinable by special carbide tools. ",0,,,,,0.6,,"Cones, presses, slides, shifts, pumps, sleeves, axes etc...",,,,,,http://www.ceweld.nl/en/product/spa-760
659,,,,,"Cement industry, pumps, mixer blades, sleeves, mixers, shear blades and parts etc... ",1.4,,0.3,Metal spray wires,,0.3,,,,,0.0,,60.0,1,AB,,,,14700: TFE-13,,1.1,,,SPA 864,,,1.5,,,,,"High wear resistance and simmilar structure as by CCr. Carbide deposits. The deposit gives a very good hardness, all spray metal requires no buffer layer except on materials considered critical. In this Situation Ceweld SP NiAl is recommended. Suited for wear parts subject to extreme heavy abrasion. The spray deposit is only machinable by grinding. ",0,,,,,0.4,,"High-alloyed tubular wire for metal spray on a C-Ni-B- carbide basis for extreme hard deposits on parts subject to strong mineral abrasion. applications: Cement industry, pumps, mixer blades, sleeves, mixers, shear blades and parts etc.",,,,,,http://www.ceweld.nl/en/product/spa-864
660,,,,,Suited for wear parts subject to extreme heavy abrasion.  ,4.2,,1.8,Metal spray wires,,8.1,,,,,0.0,,66.0,1,AB,,,,14700: TFE-16,,0.8,,,SPA 867,,,,,,,,"High wear resistance and simmilar structure as by CCr. Carbide deposits. The deposit gives a extreme high hardness, all spray metal requires no buffer layer except on materials considered critical.  In  this  Situation Ceweld SP NiAl is recommended. The spray deposit is only machinable by grinding.",0,,,,,0.6,,"Cement industry, pumps, mixer blades, sleeves, mixers, shear blades and parts etc.",,,,,,http://www.ceweld.nl/en/product/spa-867
661,,no standard,,5.0,Rough surfaces aginst sliding and or applications that require a smooth finish after machining.,,,2.0,Metal spray wires,,,,,,,0.0,,160.0,6,,,,,no standard,,0.7,0.15,,SPA FeAl5,,,,,,,,Aluminium alloyed tubular wire for electric arc spray on a FAl basis with high bond strength.,24,150.0,,,,0.5,,"Coating walking surfaces against sliding, stairs, traction wheels and rollers, buffer layers etc.",,,,,,http://www.ceweld.nl/en/product/spa-feal5
662,,A 5.21: special alloy,,,"Pulling, drawing tools, cable trolleys, fan blades, dies etc.",3.8,,0.1,Metal spray wires,,29.0,,8555: special alloy,,64.65,0.0,,1170.0,1,AB,,,,14700: special alloy,,0.6,,,SPA FeCrBSi,,,,,,,,"High temperature resistance with low friction coefficient and excellent ductile coating structure, all spray metal requires no buffer layer. Recommended for coatings against erosion and corrosion.",24,150.0,,497.0,,1.85,,Applications that require low friction in combination with high temperature resistance.,,,,,,http://www.ceweld.nl/en/product/spa-fecrbsi
663,,A 5.21: special alloy,,,Applications that require Corrosion resistance in combination with high temperature applications.,3.0,,0.8,Metal spray wires,,14.2,,8555: special alloy,,,0.0,,,0,AB,,,,14700: special alloy,,0.1,,,SPA NiCrBSi,,,77.7,,,,,"High temperature and corrosion resistance with excellent ductile coating structure, all spray metal requires no buffer layer. Recommended for coatings against erosion and corrosion and ingreased temperatures.",24,150.0,,49.0,,4.2,,"Pulling, drawing tools, cable trolleys, fan blades, dies, food processing screws, extruders etc.",,,,,,http://www.ceweld.nl/en/product/spa-nicrbsi
664,,A 5.21:,,,Rebuilding wornout parts that faces wear and impct combined with increased working temperatures. (Excellent alloy for making cutting tools out of mild steel),,,1.0,GMAW-GTAW Solid wires,,4.5,,8555: 4-GZ-60-ST,,,0.0,,60.0,4,AW,,,,14700: S Fe4,,0.7,8.0,,SS 60 TIG,,,,,,,,,1,,,,,0.4,,"60 HRc hardfacing alloy for cutting edges, wood shredders, knives, recycling equipment, HSS, High speed tool steel alloy. Cutting edges on knives and share blades, pumps, mixer blades, wood shredders etc.. (Excellent alloy for making cutting tools out of mild steel)",,1.5,2.0,,,http://www.ceweld.nl/en/product/ss-60-tig
665,,A 5.21:,,,"High alloyed, age-hardenable alloy for high wear resistant clad layers combined with galling and high working temperatures.",,,0.03,GMAW-GTAW Solid wires,10.0,,,8555: MSG- 4-UM-40 PT,1.6356,67.87,0.0,,39.0,4,AW,,,,14700: S Fe5 5-40-stp,,0.3,4.0,,SS 6356 (40 HRc),,,17.0,,,,,"The weld deposit is, in the awelded condition machinable, and the subsequent artificial aging optimises the resistance to hot wear and alternating temperatures.",0,,990.0,885.0,,0.8,,"Age-hardenable alloy for high wear resistan clad layers on cold and hot working tools. Repair, preventive maintenance and production of highly stressed cold and hot working tools, such as punching dies, cold and hot cutting knives, Al-dies cast moulds, cold forging dies, drawing, stamping- and chamfering tools.",,,,,,http://www.ceweld.nl/en/product/ss-6356-40-hrc
666,,A 5.21: ,,,,,,0.2,GMAW-GTAW Solid wires,,17.0,,8555: WSG 6-GZ-350 RPT,,,0.0,,350.0,1,AW,,,,14700: S Fe 8,,0.5,1.0,,SS 650 (350 HB),,,0.8,,,,,,1,,,,,0.5,,,,,,,,http://www.ceweld.nl/en/product/ss-650-350-hb
667,20.0,,,,"Drilling platforms, crane building, offshore fundamentals, jack ups, narrow gab welding, multi layer welding.",,,,SAW Arc Submerged,,,,,,,580.0,2.0,,0,PWHT,,,47.0,14174: SA FB 1 55 AC(D) H5,,,,,ST 55,,,,,,,0.015,"Neutral high basic flux suitable for a weight range of wire combinations including multi layer welding in high demanding offshore applications because of its low hydrogen content. 


Basicity according to Boniszewski:Grain size according DIN EN 760:
~3.12 16


 ",2,1900.5,605.0,460.0,0.015,,,"S355, S420, S460, S690, P500, P550, X65, X70, X80,  Weldox 700, Naxtra 70, Hardox 400, Dilimax, P91, P24",,,,,,http://www.ceweld.nl/en/product/st-55
668,22.0,,,,"Spiral piping, pipe welding, vessel, offshore fundamentals, bridge construction, narrow gab welding.",,,,SAW Arc Submerged,,,,,,,920.0,,,0,AN,,47.0,,14174: SA AB 1 67 AC(D) H5,,,,,ST65,,,,,,,0.015,"Neutral semi basic flux suitable for a weight range of wire combinations including multi layer welding in general construction with good cold tough properties down t40 degrees Celsius. 


Basicity according to Boniszewski:Grain size according DIN EN 760:
~1.73 20

",2,1900.5,550.0,420.0,0.015,,,"S355, S420, S460,  X65, X70, 15Mo3,  Hardox 400, Dilimax.",,,,,,http://www.ceweld.nl/en/product/st65
669,28.0,A 5.9: ER 2594,,,"Used for pipe work and general fabrication in the offshore oil and gas and chemical process industries for welding SAF 2507, ASTM S32760 (ZERON 100),S32550 and S31260. It can also be used for welding duplex type 2205 Also suitable for cladding on standard steels. ",,,0.02,GMAW-GTAW Solid wires,,25.0,0.1,8556: SG-X2CrNiMoCuN 25 9 4,1.4409999999999998,,0.0,,,0,AW,190.0,170.0,,14343-A: G 25 9 4 L N,,0.4,4.0,0.25,Super Duplex (2507),,,9.5,,,,,2507 grade is characterized by excellent resistance to stress corrosion in chloridbearing environments and excellent resistance to pitting and crevice corrosion.,0,,860.0,660.0,,0.35,,"Welding wrought, forged or cast super duplex stainless steels for service in the as-welded Condition. Heterogeneous welding between super duplex stainless steels and dissimilar welds between other stainless and mild or low alloyed steels. Examples: UNS S32550 :UR 52 N, Ferralium 255, UNS S32520 :UR 52 N+, UNS S32750 :SAF 2507, UR 47 N+, UNS S32760 :ZERON 100, UNS 32760, UR 76 N, SM22Cr, SAF 2507, ASTM S32760 (ZERON 100), S32550 and S31260., It can also be used for welding duplex type 2205, 1.4460, 1.4462,1.4463,1.4515, 1.4517, 1.4507 URANUS 52N, SAF 25.07, GX 3 CrNiMoCuN 26-6-3, (1.4515), GX 3 CrNiMoCuN 26-6-3-3, (1.4517), 25% Cr Super Duplex steels SAF 25/07, S32750 1.4410 - 25Cr-7Ni-4Mo-0.28N SAF2507, NAS74N, S32760 1.4501 - 25Cr-7Ni-3.8Mo-0.7Cu-0.7W-0.25N, S32506 - SUS329J4L 25Cr-7Ni-3Mo-0.15N-0.2W NAS64 1.4507, S31803, S32205,",,,,,,http://www.ceweld.nl/en/product/super-duplex-2507
670,28.0,A 5.9: ER 2594,,,"Used for pipe work and general fabrication in the offshore oil and gas and chemical process industries for welding SAF 2507, ASTM S32760 (ZERON 100),S32550 and S31260. It can also be used for welding duplex type 2205 Also suitable for cladding on standard steels. ",,,0.02,GMAW-GTAW Solid wires,,25.0,0.1,8556: SG-X2CrNiMoCuN 25 9 4,1.4409999999999998,,0.0,,,0,AW,190.0,170.0,,14343-A: W 25 9 4 NL,,0.4,4.0,0.25,Super Duplex Tig (2507),,,9.5,,,,,2507 grade is characterized by excellent resistance to stress corrosion in chloridbearing environments and excellent resistance to pitting and crevice corrosion.,0,,860.0,660.0,,0.35,,"Welding wrought, forged or cast super duplex stainless steels for service in the as-welded Condition. Heterogeneous welding between super duplex stainless steels and dissimilar welds between other stainless and mild or low alloyed steels. Examples: UNS S32550 :UR 52 N, Ferralium 255, UNS S32520 :UR 52 N+, UNS S32750 :SAF 2507, UR 47 N+, UNS S32760 :ZERON 100, UNS 32760, UR 76 N, SM22Cr, SAF 2507, ASTM S32760 (ZERON 100), S32550 and S31260., It can also be used for welding duplex type 2205, 1.4460, 1.4462,1.4463,1.4515, 1.4517, 1.4507 URANUS 52N, SAF 25.07, GX 3 CrNiMoCuN 26-6-3, (1.4515), GX 3 CrNiMoCuN 26-6-3-3, (1.4517), 25% Cr Super Duplex steels SAF 25/07, S32750 1.4410 - 25Cr-7Ni-4Mo-0.28N SAF2507, NAS74N, S32760 1.4501 - 25Cr-7Ni-3.8Mo-0.7Cu-0.7W-0.25N, S32506 - SUS329J4L 25Cr-7Ni-3Mo-0.15N-0.2W NAS64 1.4507, S31803, S32205,",,,,,,http://www.ceweld.nl/en/product/super-duplex-tig-2507
671,,5.31: FB3-F,,,,,,,Brazing,,,,8511: F-SH1,,,0.0,,,0,,,,,1045: FH10,,,,,Super-Flux,,,,,,,,Superflux removes oxides and impurities from the surface during the heating process to obtain perfect bonding of the brazing filler metal. Superflux also reduces the surface tension and improves capillarity. After brazing flux residues can easily be removed mechanically or with a caustic soda solution.,1,,,,,,,"Flux for silver brazing with a melting range from 450 till 800 degrees Celsius, for copper, brass, steel and stainless steel.",,,,,,http://www.ceweld.nl/en/product/super-flux
672,10.0,5.21: no class,,,"Wire can be used to weld ULTIMET wrought products and to overlay and clad carbon and low-alloy steels. The weld deposits harden very quickly by cold working. In addition, it is very easy to deposit a ""crack-free"" layer without a butter layer. The filler metal finish on the MIG wire is for a smooth feeding through welding equipment and reduces tip wear in contact tips.",0.015,,0.06000000000000001,GMAW-GTAW Solid wires,53.975,25.5,,CoCr26Ni9Mo5W,2.4681,3.0,0.0,,,0,AW,,,,,,0.8,5.0,0.075,ULTIMET Alloy Tig,,,9.0,,,,0.03,"ULTIMET wires easily produces cracfree weld deposits (ovematching weld overlays, weld inlays, and claddings)It is easier tot weld with ULTIMET wire than traditional cobalbased alloys, allowing multiple layer builups with no prheating neededULTIMET wire produces deposits wich harden quickly through peening, machining, power hammering, burnishing, or hard particle impingement. This hardness creates a tough, ductile, wea, corrosio, and higtemperature resistant surface. The hardness of 30% colworked wrought product is approximately RC50ULTIMET deposits exhibit extremely high resistance to metal to metal galling and seizingThe pitting resistance of ULTIMET alloy in chloride solutions is equal to that of HASTELLOY 22HS alloy, and is greater than that of 276 alloy.",0,,917.0,,0.02,0.525,,"•Valve component overlay •""Make/break"" seal welds in threades unions •Weld overlays to marine riser tensioners, shafts, and larger hydraulic systems pistons •Weld overlay to u-bends, piping and valves used in conveying sour crudes containing abrasives •Slurry, rock, and acid tumblers & mixers •Impellers •Fiberglass manufacturing",,,2.0,,,http://www.ceweld.nl/en/product/ultimet-alloy-tig
673,,5.31: FB3-F ,,,,,,,Brazing,,,,8511: F-SH2,,,0.0,,,0,,,,,1045: FH10,,,,,Universal-Flux,,,,,,,,,1,,,,,,,"Universal flux for brazing with brass and new silver alloy on copper, copper alloys, brass, steel, galvanised steel, working temperature from 550-800 degrees celsius.",,,,,,http://www.ceweld.nl/en/product/universal-flux
674,,FB4-D,,,,,,,Brazing,,,,8511: F-SH1,,,0.0,,,0,,,,,1045: FH 10,,,,,Uten-Flux,,,,,,,,,1,,,,,,,"Dark brown flux for brazing silver alloys offering a longer life during brazing, mainly used for brazing molybdenium and tungsten parts.",,,,,,http://www.ceweld.nl/en/product/uten-flux
675,,no standard,,,,,,,,,,,,,,0.0,,72.0,1,,,,60.0,no standard,,,,,Wear disk  / plate Pro 6072,,,,,,,,"The Advantages of the Plate Pro 6072 Wear system:

10 times faster than overlay welding by SMAW
No delution with the basemetal and a full 60 HRc in the total thickness of the plate
no excessive heat that effects the basemetal or cause loose in strength
two times faster to apply compare to big overlay welded plates
50% weight reduction on operating system compare to overlay welded plates
Manageable size (150x100x5mm), easy to transport and easy to apply in all positions
More conveniant for the welder and suitable for more applications
Can be replaced individually when needed and also cut by normal flame
pattern allows spaces between the plates and offer more wear resistance

",0,,,,,,,"Chutes, Slides, Buldozer track idler wheels, excavator buckets, screw conveyers, shovels, scraper blades, mixing paddles.",,,,,,http://www.ceweld.nl/en/product/wear-disk-plate-pro-6072
676,,A 5.6: E CuSn-C,,,"Zibro is suitable for welding and overlaying copper and copper alloys, phosphor and tin –bronzes and copper blades in mechanical and plant engineering and also for shipbuilding. 
",,,,SMAW Stick Electrodes,,,1.0,1733: EL-CuSn 7    (8555: E 30-UM-100-CNR ),2.1025,,0.0,,120.0,1,AW,,,,no standard,,,,,Zibro,,,,,,,,Ductile welding deposit with good sliding properties suitable for bearings etc.,2,150.0,280.0,120.0,,,7.0,"Tin brons alloy on bushing metal, copper, copper alloys, cast steels, bearing repair, art repair.",,,,,,http://www.ceweld.nl/en/product/zibro
677,16.0,A5.24: ER Zr 2,,,"Zirconium Zr 702 is used widely in many industries for process equipment. Major applications include pressure vessels, heat exchangers, piping, tanks, shafts, mixers, and other mechanical equipment; valves; pumps; spargers; trays; and tower packing",,,0.03,GMAW-GTAW Solid wires,,,,,,,0.0,,,0,AW,,,,,,,,0.015,Zirconium Zr 702,,,,,,,,"Zirconium often is chosen for its resistance to corrosion from most organic and inorganic acids, salt solutions, strong alkalis, and some molten salts. It is especially suitable in many sulfuric, nitric, hydrochloric, and acetic acid applications. Backup Shielding. Backup shielding protects the molten root of the weld on the first pass and blankets the solidified weld during subsequent passes until the root surface temperature stays below 600 degrees F. Backup shielding also should be used on the back surface of sheet or plate less than 1/4 in. thick to prevent oxidation. Gas Requirements. Weldingrade argon (99.999 percent purity) usually is chosen for primary, secondary, and backup shielding, as well as for purging. Argon provides excellent arc stability, and because it is heavier than air, it blankets the weld and provides protection. Helium or argon/helium mixtures sometimes are used for torch shielding if added penetration is desired. Argon and helium mixtures also are occasionally employed for backup shielding and purging, in which helium's low density can effectively purge blind spaces. Gas Purity. Argon usually is purchased to 99.998 percent purity with a guarantee of less than 5 parts per million (PPM) oxygen, moisture, or total hydrocarbons. The dew point at the gas supply should not be more tha60 degrees F 51 degrees C).",0,,55.0,30000.0,,,,"Welding Zirconium alloys in general but also for successfully weld zirconium to titanium, tantalum, niobium (columbium) and vanadium however the weld metal will be stringer and less ductile than the base metals.",,,,,,http://www.ceweld.nl/en/product/zirconium-zr-702
