Repository: PrasannS/WeldingAnalysis

# Analyzing Weld Composite Material and Mechanial properties using statistical / machine learning approaches

## Webscraping

### The data for this projects was obtained via webscraping welding materials data from the following sites

- [Certilas Welding Products Dataset](https://certilas.nl/en/catalogue)
- [Lincoln Electric Welding Products Dataset](https://www.lincolnelectric.com/en-us/consumables/Pages/consumables.aspx)
- [Citrination Weld Composites Dataset](https://citrination.com/datasets/114194/show_search?searchMatchOption=fuzzyMatch)

This scraping was done through the combination of webscraping and data preprocessing using BeautifulSoup and Pandas. See

File: data/lincoln_data/200123_1_lincoln_data.json (part 1 of 20)
{"0":{"Charpy":27.0,"Elongation":22.0,"Lateral":null,"Tensile":490.0,"Yield":400.0,"ind":0,"requirements":"Requirements - AWS E7018 H4R","typic_results":"Typical Results(3) - As-Welded\nDEPOSIT COMPOSITION","aws":" E7018 H4R","As":null,"C":0.15,"Cr":0.2,"Cu":null,"Diffusible Hydrogen":4.0,"Mn":1.6,"Mn + Ni + Cr + Mo + V":1.75,"Mo":0.3,"N":null,"Nb":null,"Ni":null,"Ni+Mn":null,"P":0.035,"P S":null,"S":null,"S Ni":0.1675,"SN":null,"Si":0.75,"Si P":null,"Sn":null,"V":0.08,"conformances":"diameters-\/-packaging\nh4r","key features":"\u0017\u0017improved-coating-integrity\n\u0017\u0017extreme-bendability\n\u0017\u001760%-less-moisture-pickup-vs.-competition\n\u0017\u0017reduction-of-arc-starting-porosity\n\u0017\u0017clear-puddle-and-a-smooth-arc","typical applications":"\u0017\u0017power-generation-\u0017\u0017pressure-piping\n\u0017\u0017petrochemical-\u0017\u0017mild-steel\n\u0017\u0017pressure-vessels"},"1":{"Charpy":226.5,"Elongation":31.0,"Lateral":null,"Tensile":557.5,"Yield":470.0,"ind":1,"requirements":"Requirements - AWS E7018 H4R","typic_results":"Typical Results(3) - As-Welded\nDEPOSIT COMPOSITION","aws":" E7018 H4R","As":null,"C":0.055,"Cr":0.045,"Cu":null,"Diffusible Hydrogen":2.5,"Mn":1.28,"Mn + Ni + Cr + Mo + V":1.395,"Mo":0.05,"N":null,"Nb":null,"Ni":null,"Ni+Mn":null,"P":0.015,"P S":null,"S":null,"S Ni":0.0266666667,"SN":null,"Si":0.51,"Si P":null,"Sn":null,"V":0.02,"conformances":"diameters-\/-packaging\nh4r","key features":"\u0017\u0017improved-coating-integrity\n\u0017\u0017extreme-bendability\n\u0017\u001760%-less-moisture-pickup-vs.-competition\n\u0017\u0017reduction-of-arc-starting-porosity\n\u0017\u0017clear-puddle-and-a-smooth-arc","typical applications":"\u0017\u0017power-generation-\u0017\u0017pressure-piping\n\u0017\u0017petrochemical-\u0017\u0017mild-steel\n\u0017\u0017pressure-vessels"},"2":{"Charpy":27.0,"Elongation":22.0,"Lateral":null,"Tensile":490.0,"Yield":400.0,"ind":3,"requirements":"Requirements\nAWS E7018-1 H4R","typic_results":"Typical Results(3)\nAs-Welded","aws":"\n E7018-1 H4R","As":null,"C":null,"Cr":null,"Cu":null,"Diffusible Hydrogen":null,"Mn":null,"Mn + Ni + Cr + Mo + V":null,"Mo":null,"N":null,"Nb":null,"Ni":null,"Ni+Mn":null,"P":null,"P S":null,"S":null,"S Ni":null,"SN":null,"Si":null,"Si P":null,"Sn":null,"V":null,"conformances":null,"key features":null,"typical applications":null},"3":{"Charpy":112.5,"Elongation":28.0,"Lateral":null,"Tensile":585.0,"Yield":485.0,"ind":4,"requirements":"Requirements\nAWS E7018-1 H4R","typic_results":"Typical Results(3)\nAs-Welded","aws":"\n E7018-1 H4R","As":null,"C":null,"Cr":null,"Cu":null,"Diffusible Hydrogen":null,"Mn":null,"Mn + Ni + Cr + Mo + V":null,"Mo":null,"N":null,"Nb":null,"Ni":null,"Ni+Mn":null,"P":null,"P S":null,"S":null,"S Ni":null,"SN":null,"Si":null,"Si P":null,"Sn":null,"V":null,"conformances":null,"key features":null,"typical applications":null},"4":{"Charpy":null,"Elongation":22.0,"Lateral":null,"Tensile":490.0,"Yield":390.0,"ind":6,"requirements":"Requirements - AWS E7018-A1 H4R","typic_results":"Typical Results(3) - As-Welded\n   Stress-Relieved 1 hr @ 620\u00b0C (1150\u00b0F)","aws":" E7018-A1 H4R","As":null,"C":null,"Cr":null,"Cu":null,"Diffusible Hydrogen":null,"Mn":null,"Mn + Ni + Cr + Mo + V":null,"Mo":null,"N":null,"Nb":null,"Ni":null,"Ni+Mn":null,"P":null,"P S":null,"S":null,"S Ni":null,"SN":null,"Si":null,"Si P":null,"Sn":null,"V":null,"conformances":null,"key features":null,"typical applications":null},"5":{"Charpy":95.0,"Elongation":28.5,"Lateral":null,"Tensile":575.0,"Yield":485.0,"ind":7,"requirements":"Requirements - AWS E7018-A1 H4R","typic_results":"Typical Results(3) - As-Welded\n   Stress-Relieved 1 hr @ 620\u00b0C (1150\u00b0F)","aws":" E7018-A1 H4R","As":null,"C":0.12,"Cr":null,"Cu":null,"Diffusible Hydrogen":4.0,"Mn":0.9,"Mn + Ni + Cr + Mo + V":null,"Mo":0.525,"N":null,"Nb":null,"Ni":null,"Ni+Mn":null,"P":null,"P S":null,"S":0.03,"S Ni":null,"SN":null,"Si":null,"Si P":0.415,"Sn":null,"V":null,"conformances":"typical-applications\n(cid:23)(cid:3)fabrication-and-maintenance-welding\n(cid:23)(cid:3)pressure-vessels-and-pressure-piping","key features":"(cid:23)(cid:3)designed-for-welding-0.50%-molybdenum-steel\n(cid:23)(cid:3)premium-arc-performance\n(cid:23)(cid:3)square-coating-burn-off\n(cid:23)(cid:3)easy-strike,-re-strike-and-slag-removal\n(cid:23)(cid:3)capable-of-exceeding-aws-mum-\nrequirement-of-490-mpa-(70-ksi)-tensile-\nstrength-after-8-hours-of-stress-relieving-\nat-620\u00b0c-(1150\u00b0f)","typical applications":"diameters-\/-packaging\ndiameter-length-8-lb-(3.6-kg)-easy-open-can-10-lb\n1-h4r"},"6":{"Charpy":27.0,"Elongation":16.0,"Lateral":null,"Tensile":690.0,"Yield":600.0,"ind":9,"requirements":"Requirements - AWS E10018-D2 H4R","typic_results":"Typical Results(3) - Stress-Relieved\n  1 hr @ 620\u00b0C (1150\u00b0F)","aws":" E10018-D2 H4R","As":null,"C":null,"Cr":null,"Cu":null,"Diffusible Hydrogen":null,"Mn":null,"Mn + Ni + Cr + Mo + V":null,"Mo":null,"N":null,"Nb":null,"Ni":null,"Ni+Mn":null,"P":null,"P S":null,"S":null,"S Ni":null,"SN":null,"Si":null,"Si P":null,"Sn":null,"V":null,"conformances":null,"key features":null,"typical applications":null},"7":{"Charpy":62.5,"Elongation":23.5,"Lateral":null,"Tensile":752.5,"Yield":682.5,"ind":10,"requirements":"Requirements - AWS E10018-D2 H4R","typic_results":"Typical Results(3) - Stress-Relieved\n  1 hr @ 620\u00b0C (1150\u00b0F)","aws":" E10018-D2 H4R","As":null,"C":null,"Cr":null,"Cu":null,"Diffusible Hydrogen":null,"Mn":null,"Mn + Ni + Cr + Mo + V":null,"Mo":null,"N":null,"Nb":null,"Ni":null,"Ni+Mn":null,"P":null,"P S":null,"S":null,"S Ni":null,"SN":null,"Si":null,"Si P":null,"Sn":null,"V":null,"conformances":null,"key features":null,"typical applications":null},"8":{"Charpy":27.0,"Elongation":20.0,"Lateral":null,"Tensile":760.0,"Yield":720.0,"ind":12,"requirements":"Requirements - AWS E11018M H4R","typic_results":"Typical Results(3) - As-Welded","aws":" E11018M H4R","As":null,"C":null,"Cr":null,"Cu":null,"Diffusible Hydrogen":null,"Mn":null,"Mn + Ni + Cr + Mo + V":null,"Mo":null,"N":null,"Nb":null,"Ni":null,"Ni+Mn":null,"P":null,"P S":null,"S":null,"S Ni":null,"SN":null,"Si":null,"Si P":null,"Sn":null,"V":null,"conformances":null,"key features":null,"typical applications":null},"9":{"Charpy":89.5,"Elongation":23.0,"Lateral":null,"Tensile":786.0,"Yield":724.0,"ind":13,"requirements":"Requirements - AWS E11018M H4R","typic_results":"Typical Results(3) - As-Welded","aws":" E11018M H4R","As":null,"C":null,"Cr":null,"Cu":null,"Diffusible Hydrogen":null,"Mn":null,"Mn + Ni + Cr + Mo + V":null,"Mo":null,"N":null,"Nb":null,"Ni":null,"Ni+Mn":null,"P":null,"P S":null,"S":null,"S Ni":null,"SN":null,"Si":null,"Si P":null,"Sn":null,"V":null,"conformances":null,"key features":null,"typical applications":null},"10":{"Charpy":null,"Elongation":22.0,"Lateral":null,"Tensile":490.0,"Yield":390.0,"ind":15,"requirements":"Requirements - AWS E7018-A1 H4R","typic_results":"Typical Results(3) - As-Welded\n   Stress-Relieved 1 hr @ 620\u00b0C (1150\u00b0F)","aws":" E7018-A1 H4R","As":null,"C":null,"Cr":null,"Cu":null,"Diffusible Hydrogen":null,"Mn":null,"Mn + Ni + Cr + Mo + V":null,"Mo":null,"N":null,"Nb":null,"Ni":null,"Ni+Mn":null,"P":null,"P S":null,"S":null,"S Ni":null,"SN":null,"Si":null,"Si P":null,"Sn":null,"V":null,"conformances":null,"key features":null,"typical applications":null},"11":{"Charpy":95.0,"Elongation":28.5,"Lateral":null,"Tensile":575.0,"Yield":485.0,"ind":16,"requirements":"Requirements - AWS E7018-A1 H4R","typic_results":"Typical Results(3) - As-Welded\n   Stress-Relieved 1 hr @ 620\u00b0C (1150\u00b0F)","aws":" E7018-A1 H4R","As":null,"C":null,"Cr":null,"Cu":null,"Diffusible Hydrogen":null,"Mn":null,"Mn + Ni + Cr + Mo + V":null,"Mo":null,"N":null,"Nb":null,"Ni":null,"Ni+Mn":null,"P":null,"P S":null,"S":null,"S Ni":null,"SN":null,"Si":null,"Si P":null,"Sn":null,"V":null,"conformances":null,"key features":null,"typical applications":null},"12":{"Charpy":null,"Elongation":19.0,"Lateral":null,"Tensile":550.0,"Yield":460.0,"ind":18,"requirements":"Requirements - AWS E8018-B2 H4R","typic_results":"Typical Results(3) - As-Welded\n Stress-Relieved 1 hr @ 690\u00b0C (1275\u00b0F)","aws":" E8018-B2 H4R","As":null,"C":0.05,"Cr":null,"Cu":null,"Diffusible Hydrogen":3.0,"Mn":0.675,"Mn + Ni + Cr + Mo + V":null,"Mo":0.55,"N":null,"Nb":null,"Ni":null,"Ni+Mn":null,"P":null,"P S":null,"S":null,"S Ni":null,"SN":null,"Si":null,"Si P":0.3033333333,"Sn":null,"V":null,"conformances":"typical-applications\n(cid:23)(cid:3)fabrication-and-maintenance-welding\n(cid:23)(cid:3)pressure-vessels-and-pressure-piping","key features":"(cid:23)(cid:3)designed-for-welding-0.50%-molybdenum-steel\n(cid:23)(cid:3)premium-arc-performance\n(cid:23)(cid:3)square-coating-burn-off\n(cid:23)(cid:3)easy-strike,-re-strike-and-slag-removal\n(cid:23)(cid:3)capable-of-exceeding-aws-mum-\nrequirement-of-490-mpa-(70-ksi)-tensile-\nstrength-after-8-hours-of-stress-relieving-\nat-620\u00b0c-(1150\u00b0f)","typical applications":"diameters-\/-packaging\ndiameter-length-8-lb-(3.6-kg)-easy-open-can-10-lb\n1-h4r"},"13":{"Charpy":99.0,"Elongation":25.0,"Lateral":null,"Tensile":662.5,"Yield":562.5,"ind":19,"requirements":"Requirements - AWS E8018-B2 H4R","typic_results":"Typical Results(3) - As-Welded\n Stress-Relieved 1 hr @ 690\u00b0C (1275\u00b0F)","aws":" E8018-B2 H4R","As":null,"C":null,"Cr":null,"Cu":null,"Diffusible Hydrogen":null,"Mn":null,"Mn + Ni + Cr + Mo + V":null,"Mo":null,"N":null,"Nb":null,"Ni":null,"Ni+Mn":null,"P":null,"P S":null,"S":null,"S Ni":null,"SN":null,"Si":null,"Si P":null,"Sn":null,"V":null,"conformances":null,"key features":null,"typical applications":null},"14":{"Charpy":20.0,"Elongation":19.0,"Lateral":null,"Tensile":550.0,"Yield":460.0,"ind":21,"requirements":"Requirements - AWS E8018-C1 H4R","typic_results":"Typical Results(3) \n Stress-Relieved 1 hr @ 610\u00b0C (1125\u00b0F)","aws":" E8018-C1 H4R","As":null,"C":null,"Cr":null,"Cu":null,"Diffusible Hydrogen":null,"Mn":null,"Mn + Ni + Cr + Mo + V":null,"Mo":null,"N":null,"Nb":null,"Ni":null,"Ni+Mn":null,"P":null,"P S":null,"S":null,"S Ni":null,"SN":null,"Si":null,"Si P":null,"Sn":null,"V":null,"conformances":null,"key features":null,"typical applications":null},"15":{"Charpy":104.0,"Elongation":28.0,"Lateral":null,"Tensile":590.0,"Yield":492.5,"ind":22,"requirements":"Requirements - AWS E8018-C1 H4R","typic_results":"Typical Results(3) \n Stress-Relieved 1 hr @ 610\u00b0C (1125\u00b0F)","aws":" E8018-C1 H4R","As":null,"C":null,"Cr":null,"Cu":null,"Diffusible Hydrogen":null,"Mn":null,"Mn + Ni + Cr + Mo + V":null,"Mo":null,"N":null,"Nb":null,"Ni":null,"Ni+Mn":null,"P":null,"P S":null,"S":null,"S Ni":null,"SN":null,"Si":null,"Si P":null,"Sn":null,"V":null,"conformances":null,"key features":null,"typical applications":null},"16":{"Charpy":27.0,"Elongation":24.0,"Lateral":null,"Tensile":550.0,"Yield":510.0,"ind":24,"requirements":"Requirements - AWS E8018-C3 H4R","typic_results":"Typical Results(3) - As-Welded","aws":" E8018-C3 H4R","As":null,"C":null,"Cr":null,"Cu":null,"Diffusible Hydrogen":null,"Mn":null,"Mn + Ni + Cr + Mo + V":null,"Mo":null,"N":null,"Nb":null,"Ni":null,"Ni+Mn":null,"P":null,"P S":null,"S":null,"S Ni":null,"SN":null,"Si":null,"Si P":null,"Sn":null,"V":null,"conformances":null,"key features":null,"typical applications":null},"17":{"Charpy":122.0,"Elongation":28.0,"Lateral":null,"Tensile":612.5,"Yield":547.5,"ind":25,"requirements":"Requirements - AWS E8018-C3 H4R","typic_results":"Typical Results(3) - As-Welded","aws":" E8018-C3 H4R","As":null,"C":null,"Cr":null,"Cu":null,"Diffusible Hydrogen":null,"Mn":null,"Mn + Ni + Cr + Mo + V":null,"Mo":null,"N":null,"Nb":null,"Ni":null,"Ni+Mn":null,"P":null,"P S":null,"S":null,"S Ni":null,"SN":null,"Si":null,"Si P":null,"Sn":null,"V":null,"conformances":null,"key features":null,"typical applications":null},"18":{"Charpy":null,"Elongation":17.0,"Lateral":null,"Tensile":620.0,"Yield":530.0,"ind":27,"requirements":"Requirements - AWS E9018-B3 H4R","typic_results":"Typical Results(3)  - As-Welded\n Stress-Relieved 1 hr @ 690\u00b0C (1275\u00b0F)","aws":" E9018-B3 H4R","As":null,"C":null,"Cr":null,"Cu":null,"Diffusible Hydrogen":null,"Mn":null,"Mn + Ni + Cr + Mo + V":null,"Mo":null,"N":null,"Nb":null,"Ni":null,"Ni+Mn":null,"P":null,"P S":null,"S":null,"S Ni":null,"SN":null,"Si":null,"Si P":null,"Sn":null,"V":null,"conformances":null,"key features":null,"typical applications":null},"19":{"Charpy":64.5,"Elongation":21.5,"Lateral":null,"Tensile":710.0,"Yield":600.0,"ind":28,"requirements":"Requirements - AWS E9018-B3 H4R","typic_results":"Typical Results(3)  - As-Welded\n Stress-Relieved 1 hr @ 690\u00b0C (1275\u00b0F)","aws":" E9018-B3 H4R","As":null,"C":null,"Cr":null,"Cu":null,"Diffusible Hydrogen":null,"Mn":null,"Mn + Ni + Cr + Mo + V":null,"Mo":null,"N":null,"Nb":null,"Ni":null,"Ni+Mn":null,"P":null,"P S":null,"S":null,"S Ni":null,"SN":null,"Si":null,"Si P":null,"Sn":null,"V":null,"conformances":null,"key features":null,"typical applications":null},"20":{"Charpy":27.0,"Elongation":24.0,"Lateral":null,"Tensile":620.0,"Yield":580.0,"ind":30,"requirements":"Requirements - AWS E9018M H4R","typic_results":"Typical Results(3)  - As-Welded","aws":" E9018M H4R","As":null,"C":0.085,"Cr":1.25,"Cu":null,"Diffusible Hydrogen":4.0,"Mn":0.9,"Mn + Ni + Cr + Mo + V":null,"Mo":0.525,"N":null,"Nb":null,"Ni":null,"Ni+Mn":null,"P":0.03,"P S":null,"S":0.03,"S Ni":null,"SN":null,"Si":0.8,"Si P":null,"Sn":null,"V":null,"conformances":"diameters-\/-packaging\ndiameter-length-8-lb-(3.6-kg)-easy-open-can\ns-e8018-b2-h4r-\u2022-low-alloy,-low-hydrogen","key features":"typical-applications\n(cid:23)(cid:3)power-generation-(cid:23)(cid:3)pressure-vessels\n(cid:23)(cid:3)petrochemical-(cid:23)(cid:3)process-piping","typical applications":"conformances\naws-a5.5\/a5.5m:-2006-e8018-b2-h4r\nasme-sfa-a5.5:-e8018-b2-h4r\ncwb\/csa-w48-06:-e5518-b2\nwelding-positions\nall,-except-vertical-down"},"21":{"Charpy":74.5,"Elongation":30.5,"Lateral":null,"Tensile":662.5,"Yield":580.0,"ind":31,"requirements":"Requirements - AWS E9018M H4R","typic_results":"Typical Results(3)  - As-Welded","aws":" E9018M H4R","As":null,"C":null,"Cr":null,"Cu":null,"Diffusible Hydrogen":null,"Mn":null,"Mn + Ni + Cr + Mo + V":null,"Mo":null,"N":null,"Nb":null,"Ni":null,"Ni+Mn":null,"P":null,"P S":null,"S":null,"S Ni":null,"SN":null,"Si":null,"Si P":null,"Sn":null,"V":null,"conformances":null,"key features":null,"typical applications":null},"22":{"Charpy":27.0,"Elongation":22.0,"Lateral":null,"Tensile":430.0,"Yield":330.0,"ind":33,"requirements":"Requirements - AWS E6010","typic_results":"Typical Results(3) - As-Welded","aws":" E6010","As":null,"C":null,"Cr":null,"Cu":null,"Diffusible Hydrogen":null,"Mn":null,"Mn + Ni + Cr + Mo + V":null,"Mo":null,"N":null,"Nb":null,"Ni":null,"Ni+Mn":null,"P":null,"P S":null,"S":null,"S Ni":null,"SN":null,"Si":null,"Si P":null,"Sn":null,"V":null,"conformances":null,"key features":null,"typical applications":null},"23":{"Charpy":56.0,"Elongation":29.0,"Lateral":null,"Tensile":557.5,"Yield":460.0,"ind":34,"requirements":"Requirements - AWS E6010","typic_results":"Typical Results(3) - As-Welded","aws":" E6010","As":null,"C":null,"Cr":null,"Cu":null,"Diffusible Hydrogen":null,"Mn":null,"Mn + Ni + Cr + Mo + V":null,"Mo":null,"N":null,"Nb":null,"Ni":null,"Ni+Mn":null,"P":null,"P S":null,"S":null,"S Ni":null,"SN":null,"Si":null,"Si P":null,"Sn":null,"V":null,"conformances":null,"key features":null,"typical applications":null},"24":{"Charpy":27.0,"Elongation":22.0,"Lateral":null,"Tensile":490.0,"Yield":415.0,"ind":36,"requirements":"Requirements - AWS E7010-P1","typic_results":"Typical Results(3) - As-Welded","aws":" E7010-P1","As":null,"C":null,"Cr":null,"Cu":null,"Diffusible Hydrogen":null,"Mn":null,"Mn + Ni + Cr + Mo + V":null,"Mo":null,"N":null,"Nb":null,"Ni":null,"Ni+Mn":null,"P":null,"P S":null,"S":null,"S Ni":null,"SN":null,"Si":null,"Si P":null,"Sn":null,"V":null,"conformances":null,"key features":null,"typical applications":null},"25":{"Charpy":70.5,"Elongation":26.0,"Lateral":null,"Tensile":580.0,"Yield":485.0,"ind":37,"requirements":"Requirements - AWS E7010-P1","typic_results":"Typical Results(3) - As-Welded","aws":" E7010-P1","As":null,"C":null,"Cr":null,"Cu":null,"Diffusible Hydrogen":null,"Mn":null,"Mn + Ni + Cr + Mo + V":null,"Mo":null,"N":null,"Nb":null,"Ni":null,"Ni+Mn":null,"P":null,"P S":null,"S":null,"S Ni":null,"SN":null,"Si":null,"Si P":null,"Sn":null,"V":null,"conformances":null,"key features":null,"typical applications":null},"26":{"Charpy":null,"Elongation":19.0,"Lateral":null,"Tensile":550.0,"Yield":460.0,"ind":39,"requirements":"Requirements - AWS E8018-B2 H4R","typic_results":"Typical Results(3) - As-Welded\n Stress-Relieved 1 hr @ 690\u00b0C (1275\u00b0F)","aws":" E8018-B2 H4R","As":null,"C":null,"Cr":null,"Cu":null,"Diffusible Hydrogen":null,"Mn":null,"Mn + Ni + Cr + Mo + V":null,"Mo":null,"N":null,"Nb":null,"Ni":null,"Ni+Mn":null,"P":null,"P S":null,"S":null,"S Ni":null,"SN":null,"Si":null,"Si P":null,"Sn":null,"V":null,"conformances":null,"key features":null,"typical applications":null},"27":{"Charpy":99.0,"Elongation":25.0,"Lateral":null,"Tensile":662.5,"Yield":562.5,"ind":40,"requirements":"Requirements - AWS E8018-B2 H4R","typic_results":"Typical Results(3) - As-Welded\n Stress-Relieved 1 hr @ 690\u00b0C (1275\u00b0F)","aws":" E8018-B2 H4R","As":null,"C":null,"Cr":null,"Cu":null,"Diffusible Hydrogen":null,"Mn":null,"Mn + Ni + Cr + Mo + V":null,"Mo":null,"N":null,"Nb":null,"Ni":null,"Ni+Mn":null,"P":null,"P S":null,"S":null,"S Ni":null,"SN":null,"Si":null,"Si P":null,"Sn":null,"V":null,"conformances":null,"key features":null,"typical applications":null},"28":{"Charpy":27.0,"Elongation":19.0,"Lateral":null,"Tensile":550.0,"Yield":460.0,"ind":42,"requirements":"Requirements - AWS E8010-P1","typic_results":"Typical Results(3) - As-Welded","aws":" E8010-P1","As":null,"C":null,"Cr":null,"Cu":null,"Diffusible Hydrogen":null,"Mn":null,"Mn + Ni + Cr + Mo + V":null,"Mo":null,"N":null,"Nb":null,"Ni":null,"Ni+Mn":null,"P":null,"P S":null,"S":null,"S Ni":null,"SN":null,"Si":null,"Si P":null,"Sn":null,"V":null,"conformances":null,"key features":null,"typical applications":null},"29":{"Charpy":99.0,"Elongation":25.5,"Lateral":null,"Tensile":615.0,"Yield":510.0,"ind":43,"requirements":"Requirements - AWS E8010-P1","typic_results":"Typical Results(3) - As-Welded","aws":" E8010-P1","As":null,"C":null,"Cr":null,"Cu":null,"Diffusible Hydrogen":null,"Mn":null,"Mn + Ni + Cr + Mo + V":null,"Mo":null,"N":null,"Nb":null,"Ni":null,"Ni+Mn":null,"P":null,"P S":null,"S":null,"S Ni":null,"SN":null,"Si":null,"Si P":null,"Sn":null,"V":null,"conformances":null,"key features":null,"typical applications":null},"30":{"Charpy":27.0,"Elongation":19.0,"Lateral":null,"Tensile":550.0,"Yield":460.0,"ind":45,"requirements":"Requirements\nAWS E8010\u2010P1","typic_results":"Typical Results(3)\nAs-Welded","aws":"\n E8010\u2010P1","As":null,"C":null,"Cr":null,"Cu":null,"Diffusible Hydrogen":null,"Mn":null,"Mn + Ni + Cr + Mo + V":null,"Mo":null,"N":null,"Nb":null,"Ni":null,"Ni+Mn":null,"P":null,"P S":null,"S":null,"S Ni":null,"SN":null,"Si":null,"Si P":null,"Sn":null,"V":null,"conformances":null,"key features":null,"typical applications":null},"31":{"Charpy":99.0,"Elongation":25.5,"Lateral":null,"Tensile":560.0,"Yield":510.0,"ind":46,"requirements":"Requirements\nAWS E8010\u2010P1","typic_results":"Typical Results(3)\nAs-Welded","aws":"\n E8010\u2010P1","As":null,"C":null,"Cr":null,"Cu":null,"Diffusible Hydrogen":null,"Mn":null,"Mn + Ni + Cr + Mo + V":null,"Mo":null,"N":null,"Nb":null,"Ni":null,"Ni+Mn":null,"P":null,"P S":null,"S":null,"S Ni":null,"SN":null,"Si":null,"Si P":null,"Sn":null,"V":null,"conformances":null,"key features":null,"typical applications":null},"32":{"Charpy":null,"Elongation":19.0,"Lateral":null,"Tensile":550.0,"Yield":460.0,"ind":49,"requirements":"Requirements - AWS E8018-G H4","typic_results":"Typical Results(3) - As-Welded","aws":" E8018-G H4","As":null,"C":null,"Cr":null,"Cu":null,"Diffusible Hydrogen":null,"Mn":null,"Mn + Ni + Cr + Mo + V":null,"Mo":null,"N":null,"Nb":null,"Ni":null,"Ni+Mn":null,"P":null,"P S":null,"S":null,"S Ni":null,"SN":null,"Si":null,"Si P":null,"Sn":null,"V":null,"conformances":null,"key features":null,"typical applications":null},"33":{"Charpy":131.5,"Elongation":28.0,"Lateral":null,"Tensile":665.0,"Yield":585.0,"ind":50,"requirements":"Requirements - AWS E8018-G H4","typic_results":"Typical Results(3) - As-Welded","aws":" E8018-G H4","As":null,"C":null,"Cr":null,"Cu":null,"Diffusible Hydrogen":null,"Mn":null,"Mn + Ni + Cr + Mo + V":null,"Mo":null,"N":null,"Nb":null,"Ni":null,"Ni+Mn":null,"P":null,"P S":null,"S":null,"S Ni":null,"SN":null,"Si":null,"Si P":null,"Sn":null,"V":null,"conformances":null,"key features":null,"typical applications":null},"34":{"Charpy":null,"Elongation":15.0,"Lateral":null,"Tensile":690.0,"Yield":600.0,"ind":52,"requirements":"Requirements - AWS E10018-G H4R","typic_results":"Typical Results(3)  - As-Welded","aws":" E10018-G H4R","As":null,"C":null,"Cr":null,"Cu":null,"Diffusible Hydrogen":null,"Mn":null,"Mn + Ni + Cr + Mo + V":null,"Mo":null,"N":null,"Nb":null,"Ni":null,"Ni+Mn":null,"P":null,"P S":null,"S":null,"S Ni":null,"SN":null,"Si":null,"Si P":null,"Sn":null,"V":null,"conformances":null,"key features":null,"typical applications":null},"35":{"Charpy":110.0,"Elongation":23.0,"Lateral":null,"Tensile":782.5,"Yield":700.0,"ind":53,"requirements":"Requirements - AWS E10018-G H4R","typic_results":"Typical Results(3)  - As-Welded","aws":" E10018-G H4R","As":null,"C":0.12,"Cr":null,"Cu":null,"Diffusible Hydrogen":null,"Mn":1.25,"Mn + Ni + Cr + Mo + V":null,"Mo":null,"N":null,"Nb":null,"Ni":null,"Ni+Mn":null,"P":null,"P S":null,"S":2.375,"S Ni":null,"SN":null,"Si":0.8,"Si P":null,"Sn":null,"V":null,"conformances":"typical-applications\n\u2022-low-temperature-applications\n\u2022-refrigerated-ammonia-tanks\n\u2022-liquefied-gas-storage,-piping-and-transportation\n\u2022-weathering-steels\n\u2022-applications-requiring-stress-relieved-conditions","key features":"\u2022-designed-to-produce-a-nol-2.25%-nickel-deposit\n\u2022-premium-arc-performance\n\u2022-square-coating-burn-off\n\u2022-easy-strike,-re-strike-and-slag-removal\nwelding-positions\nall,-except-vertical-down","typical applications":"conformances\naws-a5.5\/a5.5m:-e8018-c1-h4r\nasme-sfa-a5.5:-e8018-c1-h4r\ncwb\/csa-w48-06:-e5518-c1"},"36":{"Charpy":27.0,"Elongation":19.0,"Lateral":null,"Tensile":550.0,"Yield":460.0,"ind":55,"requirements":"Requirements - AWS E8045-P2 H4R\nPIPELINER LH-D80","typic_results":"Typical Results(3) - As-Welded\nRequirements - AWS E9045-P2 H4R","aws":" E8045-P2 H4R\nPIPELINER LH-D80","As":null,"C":null,"Cr":null,"Cu":null,"Diffusible Hydrogen":null,"Mn":null,"Mn + Ni + Cr + Mo + V":null,"Mo":null,"N":null,"Nb":null,"Ni":null,"Ni+Mn":null,"P":null,"P S":null,"S":null,"S Ni":null,"SN":null,"Si":null,"Si P":null,"Sn":null,"V":null,"conformances":null,"key features":null,"typical applications":null},"37":{"Charpy":100.0,"Elongation":28.5,"Lateral":null,"Tensile":585.0,"Yield":500.0,"ind":56,"requirements":"Requirements - AWS E8045-P2 H4R\nPIPELINER LH-D80","typic_results":"Typical Results(3) - As-Welded\nRequirements - AWS E9045-P2 H4R","aws":" E8045-P2 H4R\nPIPELINER LH-D80","As":null,"C":null,"Cr":null,"Cu":null,"Diffusible Hydrogen":null,"Mn":null,"Mn + Ni + Cr + Mo + V":null,"Mo":null,"N":null,"Nb":null,"Ni":null,"Ni+Mn":null,"P":null,"P S":null,"S":null,"S Ni":null,"SN":null,"Si":null,"Si P":null,"Sn":null,"V":null,"conformances":null,"key features":null,"typical applications":null},"38":{"Charpy":27.0,"Elongation":19.0,"Lateral":null,"Tensile":550.0,"Yield":460.0,"ind":58,"requirements":"Requirements - AWS E8045-P2 H4R\nPIPELINER LH-D80","typic_results":"Typical Results(3) - As-Welded\nRequirements - AWS E9045-P2 H4R","aws":" E8045-P2 H4R\nPIPELINER LH-D80","As":null,"C":null,"Cr":null,"Cu":null,"Diffusible Hydrogen":null,"Mn":null,"Mn + Ni + Cr + Mo + V":null,"Mo":null,"N":null,"Nb":null,"Ni":null,"Ni+Mn":null,"P":null,"P S":null,"S":null,"S Ni":null,"SN":null,"Si":null,"Si P":null,"Sn":null,"V":null,"conformances":null,"key features":null,"typical applications":null},"39":{"Charpy":100.0,"Elongation":28.5,"Lateral":null,"Tensile":585.0,"Yield":500.0,"ind":59,"requirements":"Requirements - AWS E8045-P2 H4R\nPIPELINER LH-D80","typic_results":"Typical Results(3) - As-Welded\nRequirements - AWS E9045-P2 H4R","aws":" E8045-P2 H4R\nPIPELINER LH-D80","As":null,"C":0.085,"Cr":1.25,"Cu":null,"Diffusible Hydrogen":4.0,"Mn":0.9,"Mn + Ni + Cr + Mo + V":null,"Mo":0.525,"N":null,"Nb":null,"Ni":null,"Ni+Mn":null,"P":0.03,"P S":null,"S":0.03,"S Ni":null,"SN":null,"Si":0.8,"Si P":null,"Sn":null,"V":null,"conformances":"diameters-\/-packaging\ndiameter-length-8-lb-(3.6-kg)-easy-open-can\ns-e8018-b2-h4r-\u2022-low-alloy,-low-hydrogen","key features":"typical-applications\n(cid:23)(cid:3)power-generation-(cid:23)(cid:3)pressure-vessels\n(cid:23)(cid:3)petrochemical-(cid:23)(cid:3)process-piping","typical applications":"conformances\naws-a5.5\/a5.5m:-2006-e8018-b2-h4r\nasme-sfa-a5.5:-e8018-b2-h4r\ncwb\/csa-w48-06:-e5518-b2\nwelding-positions\nall,-except-vertical-down"},"40":{"Charpy":27.0,"Elongation":19.0,"Lateral":null,"Tensile":550.0,"Yield":460.0,"ind":61,"requirements":"Requirements - AWS E8045-P2 H4R\nPIPELINER LH-D80","typic_results":"Typical Results(3) - As-Welded\nRequirements - AWS E9045-P2 H4R","aws":" E8045-P2 H4R\nPIPELINER LH-D80","As":null,"C":null,"Cr":null,"Cu":null,"Diffusible Hydrogen":null,"Mn":null,"Mn + Ni + Cr + Mo + V":null,"Mo":null,"N":null,"Nb":null,"Ni":null,"Ni+Mn":null,"P":null,"P S":null,"S":null,"S Ni":null,"SN":null,"Si":null,"Si P":null,"Sn":null,"V":null,"conformances":null,"key features":null,"typical applications":null},"41":{"Charpy":100.0,"Elongation":28.5,"Lateral":null,"Tensile":585.0,"Yield":500.0,"ind":62,"requirements":"Requirements - AWS E8045-P2 H4R\nPIPELINER LH-D80","typic_results":"Typical Results(3) - As-Welded\nRequirements - AWS E9045-P2 H4R","aws":" E8045-P2 H4R\nPIPELINER LH-D80","As":null,"C":0.1,"Cr":0.15,"Cu":null,"Diffusible Hydrogen":4.0,"Mn":0.925,"Mn + Ni + Cr + Mo + V":null,"Mo":0.35,"N":null,"Nb":null,"Ni":1.6,"Ni+Mn":null,"P":null,"P S":0.03,"S":null,"S Ni":null,"SN":null,"Si":0.8,"Si P":null,"Sn":null,"V":null,"conformances":"aws-a5.5\/a5.5m:-2006-e9018m-h4r\nasme-sfa-a5.5:-e9018m-h4r\nabs:-e9018m-h4r\ncwb\/csa-w48-06:-e6218-m-h4r-(9018m-h4r)","key features":"(cid:23)(cid:3)designed-to-produce-weld-deposits-with-\n620-mpa-(90-ksi)-tensile-strength-\n(cid:23)(cid:3)premium-arc-performance-\n(cid:23)(cid:3)square-coating-burn-off-\n(cid:23)(cid:3)easy-strike-and-re-strike-\n(cid:23)(cid:3)effortless-slag-removal\nwelding-positions\nall,-except-vertical-down\nh4r","typical applications":"(cid:23)(cid:3)high-strength-steel,-such-as-hy-80,-hy-90-and-astm-\na514\n(cid:23)(cid:3)cross-country-pipe-repair\n(cid:23)(cid:3)dc-welding"},"42":{"Charpy":27.0,"Elongation":22.0,"Lateral":null,"Tensile":430.0,"Yield":330.0,"ind":64,"requirements":"Requirements - AWS E6011","typic_results":"Typical Results(3) - As-Welded","aws":" E6011","As":null,"C":0.07,"Cr":null,"Cu":null,"Diffusible Hydrogen":null,"Mn":1.07,"Mn + Ni + Cr + Mo + V":null,"Mo":null,"N":null,"Nb":null,"Ni":null,"Ni+Mn":null,"P":null,"P S":null,"S":null,"S Ni":null,"SN":null,"Si":0.35,"Si P":null,"Sn":null,"V":null,"conformances":"typical-applications\n\u2022-low-temperature-applications\n\u2022-refrigerated-ammonia-tanks\n\u2022-liquefied-gas-storage,-piping-and-transportation\n\u2022-weathering-steels\n\u2022-applications-requiring-stress-relieved-conditions","key features":"\u2022-designed-to-produce-a-nol-2.25%-nickel-deposit\n\u2022-premium-arc-performance\n\u2022-square-coating-burn-off\n\u2022-easy-strike,-re-strike-and-slag-removal\nwelding-positions\nall,-except-vertical-down","typical applications":"conformances\naws-a5.5\/a5.5m:-e8018-c1-h4r\nasme-sfa-a5.5:-e8018-c1-h4r\ncwb\/csa-w48-06:-e5518-c1"},"43":{"Charpy":53.5,"Elongation":27.0,"Lateral":null,"Tensile":580.0,"Yield":475.0,"ind":65,"requirements":"Requirements - AWS E6011","typic_results":"Typical Results(3) - As-Welded","aws":" E6011","As":null,"C":0.12,"Cr":null,"Cu":null,"Diffusible Hydrogen":null,"Mn":1.25,"Mn + Ni + Cr + Mo + V":null,"Mo":null,"N":null,"Nb":null,"Ni":null,"Ni+Mn":null,"P":null,"P S":null,"S":2.375,"S Ni":null,"SN":null,"Si":0.8,"Si P":null,"Sn":null,"V":null,"conformances":"typical-applications\n\u2022-low-temperature-applications\n\u2022-refrigerated-ammonia-tanks\n\u2022-liquefied-gas-storage,-piping-and-transportation\n\u2022-weathering-steels\n\u2022-applications-requiring-stress-relieved-conditions","key features":"\u2022-designed-to-produce-a-nol-2.25%-nickel-deposit\n\u2022-premium-arc-performance\n\u2022-square-coating-burn-off\n\u2022-easy-strike,-re-strike-and-slag-removal\nwelding-positions\nall,-except-vertical-down","typical applications":"conformances\naws-a5.5\/a5.5m:-e8018-c1-h4r\nasme-sfa-a5.5:-e8018-c1-h4r\ncwb\/csa-w48-06:-e5518-c1"},"44":{"Charpy":20.0,"Elongation":19.0,"Lateral":null,"Tensile":550.0,"Yield":460.0,"ind":68,"requirements":"Requirements - AWS E8018-C1 H4R","typic_results":"Typical Results(3) \n Stress-Relieved 1 hr @ 610\u00b0C (1125\u00b0F)","aws":" E8018-C1 H4R","As":null,"C":0.12,"Cr":0.15,"Cu":null,"Diffusible Hydrogen":4.0,"Mn":0.825,"Mn + Ni + Cr + Mo + V":null,"Mo":0.35,"N":null,"Nb":null,"Ni":0.95,"Ni+Mn":null,"P":0.03,"P S":null,"S":0.03,"S Ni":null,"SN":null,"Si":0.8,"Si P":null,"Sn":null,"V":0.05,"conformances":"diameters-\/-packaging\ndiameter-length-10-lb-(4.5-kg)-easy-op\nin-(mm)-in-(mm)-30-lb-(13.6-kg)-master\ns-e8018-c3-h4r-\u2022-low-alloy,-low-hydrogen","key features":"typical-applications\n(cid:23)(cid:3)shipbuilding-(cid:23)(cid:3)weathering-steels\n(cid:23)(cid:3)piping-and-gas-(cid:23)(cid:3)cross-country-\nstorage-tanks-pipe-repair","typical applications":"conformances\naws-a5.5\/a5.5m:-2006-e8018-c3-h4r\nasme-sfa-a5.5:-e8018-c3-h4r\nabs:-e8018-c3-h4r\ncwb\/csa-w48-06:-e5518-c3\nen-iso-2560-b:-e5518-n2-a-u-h5"},"45":{"Charpy":104.0,"Elongation":28.0,"Lateral":null,"Tensile":590.0,"Yield":492.5,"ind":69,"requirements":"Requirements - AWS E8018-C1 H4R","typic_results":"Typical Results(3) \n Stress-Relieved 1 hr @ 610\u00b0C (1125\u00b0F)","aws":" E8018-C1 H4R","As":null,"C":0.055,"Cr":0.05,"Cu":null,"Diffusible Hydrogen":1.5,"Mn":0.825,"Mn + Ni + Cr + Mo + V":null,"Mo":0.17,"N":null,"Nb":null,"Ni":0.95,"Ni+Mn":null,"P":null,"P S":null,"S":null,"S Ni":null,"SN":null,"Si":0.345,"Si P":null,"Sn":null,"V":null,"conformances":"diameters-\/-packaging\ndiameter-length-10-lb-(4.5-kg)-easy-op\nin-(mm)-in-(mm)-30-lb-(13.6-kg)-master\ns-e8018-c3-h4r-\u2022-low-alloy,-low-hydrogen","key features":"typical-applications\n(cid:23)(cid:3)shipbuilding-(cid:23)(cid:3)weathering-steels\n(cid:23)(cid:3)piping-and-gas-(cid:23)(cid:3)cross-country-\nstorage-tanks-pipe-repair","typical applications":"conformances\naws-a5.5\/a5.5m:-2006-e8018-c3-h4r\nasme-sfa-a5.5:-e8018-c3-h4r\nabs:-e8018-c3-h4r\ncwb\/csa-w48-06:-e5518-c3\nen-iso-2560-b:-e5518-n2-a-u-h5"},"46":{"Charpy":27.0,"Elongation":22.0,"Lateral":null,"Tensile":430.0,"Yield":330.0,"ind":71,"requirements":"Requirements - AWS E6010","typic_results":"Typical Results(3) - As-Welded","aws":" E6010","As":null,"C":0.085,"Cr":2.25,"Cu":null,"Diffusible Hydrogen":4.0,"Mn":0.9,"Mn + Ni + Cr + Mo + V":null,"Mo":1.05,"N":null,"Nb":null,"Ni":null,"Ni+Mn":null,"P":0.03,"P S":null,"S":0.03,"S Ni":null,"SN":null,"Si":0.8,"Si P":null,"Sn":null,"V":null,"conformances":"diameters-\/-packaging\ndiameter-length-8-lb-(3.6-kg)-easy-open-can\ns-e9018-b3-h4r-\u2022-low-alloy,-low-hydrogen","key features":"typical-applications\n(cid:23)(cid:3)2.25%-chromium,-(cid:23)(cid:3)petrochemical\n1%-molybdenum-steels\n(cid:23)(cid:3)pressure-vessels\n(cid:23)(cid:3)power-generation\n(cid:23)(cid:3)process-piping","typical applications":"conformances\naws-a5.5\/a5.5m:-2006-e9018-b3-h4r\nasme-sfa-a5.5:-e9018-b3-h4r\ncwb\/csa-w48-06:-e6218-b3\nwelding-positions\nall,-except-vertical-down"},"47":{"Charpy":54.5,"Elongation":28.0,"Lateral":null,"Tensile":542.5,"Yield":447.5,"ind":72,"requirements":"Requirements - AWS E6010","typic_results":"Typical Results(3) - As-Welded","aws":" E6010","As":null,"C":0.075,"Cr":2.335,"Cu":null,"Diffusible Hydrogen":3.0,"Mn":0.72,"Mn + Ni + Cr + Mo + V":null,"Mo":1.08,"N":null,"Nb":null,"Ni":null,"Ni+Mn":null,"P":null,"P S":null,"S":null,"S Ni":null,"SN":null,"Si":0.44,"Si P":null,"Sn":null,"V":null,"conformances":"diameters-\/-packaging\ndiameter-length-8-lb-(3.6-kg)-easy-open-can\ns-e9018-b3-h4r-\u2022-low-alloy,-low-hydrogen","key features":"typical-applications\n(cid:23)(cid:3)2.25%-chromium,-(cid:23)(cid:3)petrochemical\n1%-molybdenum-steels\n(cid:23)(cid:3)pressure-vessels\n(cid:23)(cid:3)power-generation\n(cid:23)(cid:3)process-piping","typical applications":"conformances\naws-a5.5\/a5.5m:-2006-e9018-b3-h4r\nasme-sfa-a5.5:-e9018-b3-h4r\ncwb\/csa-w48-06:-e6218-b3\nwelding-positions\nall,-except-vertical-down"},"48":{"Charpy":27.0,"Elongation":22.0,"Lateral":null,"Tensile":430.0,"Yield":330.0,"ind":74,"requirements":"Requirements - AWS E6010","typic_results":"Typical Results(3) - As-Welded","aws":" E6010","As":null,"C":null,"Cr":null,"Cu":null,"Diffusible Hydrogen":null,"Mn":null,"Mn + Ni + Cr + Mo + V":null,"Mo":null,"N":null,"Nb":null,"Ni":null,"Ni+Mn":null,"P":null,"P S":null,"S":null,"S Ni":null,"SN":null,"Si":null,"Si P":null,"Sn":null,"V":null,"conformances":null,"key features":null,"typical applications":null},"49":{"Charpy":72.0,"Elongation":25.5,"Lateral":null,"Tensile":555.0,"Yield":457.5,"ind":75,"requirements":"Requirements - AWS E6010","typic_results":"Typical Results(3) - As-Welded","aws":" E6010","As":null,"C":0.1,"Cr":0.15,"Cu":null,"Diffusible Hydrogen":4.0,"Mn":0.925,"Mn + Ni + Cr + Mo + V":null,"Mo":0.35,"N":null,"Nb":null,"Ni":1.6,"Ni+Mn":null,"P":null,"P S":0.03,"S":null,"S Ni":null,"SN":null,"Si":0.8,"Si P":null,"Sn":null,"V":null,"conformances":"aws-a5.5\/a5.5m:-2006-e9018m-h4r\nasme-sfa-a5.5:-e9018m-h4r\nabs:-e9018m-h4r\ncwb\/csa-w48-06:-e6218-m-h4r-(9018m-h4r)","key features":"(cid:23)(cid:3)designed-to-produce-weld-deposits-with-\n620-mpa-(90-ksi)-tensile-strength-\n(cid:23)(cid:3)premium-arc-performance-\n(cid:23)(cid:3)square-coating-burn-off-\n(cid:23)(cid:3)easy-strike-and-re-strike-\n(cid:23)(cid:3)effortless-slag-removal\nwelding-positions\nall,-except-vertical-down\nh4r","typical applications":"(cid:23)(cid:3)high-strength-steel,-such-as-hy-80,-hy-90-and-astm-\na514\n(cid:23)(cid:3)cross-country-pipe-repair\n(cid:23)(cid:3)dc-welding"},"50":{"Charpy":null,"Elongation":17.0,"Lateral":null,"Tensile":430.0,"Yield":330.0,"ind":78,"requirements":"Requirements - AWS E6013","typic_results":"Typical Results(3) - As-Welded","aws":" E6013","As":null,"C":0.2,"Cr":0.2,"Cu":null,"Diffusible Hydrogen":null,"Mn":1.2,"Mn + Ni + Cr + Mo + V":null,"Mo":0.3,"N":null,"Nb":null,"Ni":0.3,"Ni+Mn":null,"P":null,"P S":null,"S":null,"S Ni":null,"SN":null,"Si":1.0,"Si P":null,"Sn":null,"V":0.08,"conformances":"diameters-\/-packaging\ndiameter-length-10-lb-(4.5-kg)-easy-open-ca","key features":"(cid:23)(cid:3)high-operator-appeal-and-control\n(cid:23)(cid:3)easy-slag-removal\n(cid:23)(cid:3)q2-lot\u00ae-certificate-showing-actual-deposit-\nchemistry-available-online\n(cid:23)(cid:3)standard-in-the-pipe-welding-industry","typical applications":"(cid:23)(cid:3)cross-country-and-in-plant-pipe-welding\n(cid:23)(cid:3)root-pass-on-up-to-x80-grade-pipe\n(cid:23)(cid:3)hot,-fill-and-cap-pass-on-up-to-x60-grade-pipe"},"51":{"Charpy":56.5,"Elongation":23.0,"Lateral":null,"Tensile":487.5,"Yield":420.0,"ind":79,"requirements":"Requirements - AWS E6013","typic_results":"Typical Results(3) - As-Welded","aws":" E6013","As":null,"C":0.155,"Cr":0.025,"Cu":null,"Diffusible Hydrogen":null,"Mn":0.64,"Mn + Ni + Cr + Mo + V":null,"Mo":0.015,"N":null,"Nb":null,"Ni":0.025,"Ni+Mn":null,"P":0.011,"P S":null,"S":null,"S Ni":null,"SN":null,"Si":0.235,"Si P":null,"Sn":null,"V":null,"conformances":"diameters-\/-packaging\ndiameter-length-10-lb-(4.5-kg)-easy-open-ca","key features":"(cid:23)(cid:3)high-operator-appeal-and-control\n(cid:23)(cid:3)easy-slag-removal\n(cid:23)(cid:3)q2-lot\u00ae-certificate-showing-actual-deposit-\nchemistry-available-online\n(cid:23)(cid:3)standard-in-the-pipe-welding-industry","typical applications":"(cid:23)(cid:3)cross-country-and-in-plant-pipe-welding\n(cid:23)(cid:3)root-pass-on-up-to-x80-grade-pipe\n(cid:23)(cid:3)hot,-fill-and-cap-pass-on-up-to-x60-grade-pipe"},"52":{"Charpy":null,"Elongation":17.0,"Lateral":null,"Tensile":490.0,"Yield":400.0,"ind":81,"requirements":"Requirements - AWS E7014","typic_results":"Typical Results(3) - As-Welded","aws":" E7014","As":null,"C":0.2,"Cr":0.3,"Cu":null,"Diffusible Hydrogen":null,"Mn":1.2,"Mn + Ni + Cr + Mo + V":null,"Mo":0.5,"N":null,"Nb":null,"Ni":1.0,"Ni+Mn":null,"P":0.03,"P S":null,"S":null,"S Ni":null,"SN":null,"Si":0.6,"Si P":null,"Sn":null,"V":0.1,"conformances":"diameters-\/-packaging","key features":"typical-applications\n(cid:23)(cid:3)root-pass-welding-of-up-to-x80-grade-pipe\n(cid:23)(cid:3)hot,-fill-and-cap-pass-of-up-to-x65-grade-pipe\n(cid:23)(cid:3)vertical-down-welding","typical applications":"conformances\naws-a5.5\/a5.5m:-2006-e7010-p1\nasme-sfa-a5.5:-e7010-p1\nabs:-e7010-p1"},"53":{"Charpy":74.0,"Elongation":26.0,"Lateral":null,"Tensile":537.5,"Yield":455.0,"ind":82,"requirements":"Requirements - AWS E7014","typic_results":"Typical Results(3) - As-Welded","aws":" E7014","As":null,"C":0.145,"Cr":0.035,"Cu":null,"Diffusible Hydrogen":null,"Mn":0.635,"Mn + Ni + Cr + Mo + V":null,"Mo":0.125,"N":null,"Nb":null,"Ni":0.74,"Ni+Mn":null,"P":0.015,"P S":null,"S":null,"S Ni":null,"SN":null,"Si":0.185,"Si P":null,"Sn":null,"V":null,"conformances":"diameters-\/-packaging","key features":"typical-applications\n(cid:23)(cid:3)root-pass-welding-of-up-to-x80-grade-pipe\n(cid:23)(cid:3)hot,-fill-and-cap-pass-of-up-to-x65-grade-pipe\n(cid:23)(cid:3)vertical-down-welding","typical applications":"conformances\naws-a5.5\/a5.5m:-2006-e7010-p1\nasme-sfa-a5.5:-e7010-p1\nabs:-e7010-p1"},"54":{"Charpy":null,"Elongation":19.0,"Lateral":null,"Tensile":550.0,"Yield":460.0,"ind":84,"requirements":"Requirements - AWS E8010-G","typic_results":"Typical Results(3) - As-Welded","aws":" E8010-G","As":null,"C":0.2,"Cr":0.3,"Cu":null,"Diffusible Hydrogen":null,"Mn":1.2,"Mn + Ni + Cr + Mo + V":null,"Mo":0.5,"N":null,"Nb":null,"Ni":1.0,"Ni+Mn":null,"P":0.03,"P S":null,"S":null,"S Ni":null,"SN":null,"Si":0.6,"Si P":null,"Sn":null,"V":0.1,"conformances":"typical-applications\n(cid:23)(cid:3)root-pass-welding-of-up-to-x80-grade-pipe\n(cid:23)(cid:3)hot,-fill-and-cap-pass-of-up-to-x70-grade-pipe","key features":"(cid:23)(cid:3)high-productivity-in-vertical-down-and-\nout-of-position-pipe-welding-\n(cid:23)(cid:3)deep-penetration-\n(cid:23)(cid:3)q2-lot\u00ae-certificate-showing-actual-deposit-\nchemistry-available-online-\n(cid:23)(cid:3)clean,-visible-weld-puddle-\n(cid:23)(cid:3)superior-puddle-control\nwelding-positions\nall","typical applications":"diameters-\/-packaging"},"55":{"Charpy":59.0,"Elongation":25.0,"Lateral":null,"Tensile":637.5,"Yield":540.0,"ind":85,"requirements":"Requirements - AWS E8010-G","typic_results":"Typical Results(3) - As-Welded","aws":" E8010-G","As":null,"C":0.145,"Cr":0.035,"Cu":null,"Diffusible Hydrogen":null,"Mn":0.765,"Mn + Ni + Cr + Mo + V":null,"Mo":0.175,"N":null,"Nb":null,"Ni":0.865,"Ni+Mn":null,"P":0.015,"P S":null,"S":null,"S Ni":null,"SN":null,"Si":0.17,"Si P":null,"Sn":null,"V":0.01,"conformances":"typical-applications\n(cid:23)(cid:3)root-pass-welding-of-up-to-x80-grade-pipe\n(cid:23)(cid:3)hot,-fill-and-cap-pass-of-up-to-x70-grade-pipe","key
