Repository: PrasannS/WeldingAnalysis

# Analyzing Weld Composite Material and Mechanial properties using statistical / machine learning approaches

## Webscraping

### The data for this projects was obtained via webscraping welding materials data from the following sites

- [Certilas Welding Products Dataset](https://certilas.nl/en/catalogue)
- [Lincoln Electric Welding Products Dataset](https://www.lincolnelectric.com/en-us/consumables/Pages/consumables.aspx)
- [Citrination Weld Composites Dataset](https://citrination.com/datasets/114194/show_search?searchMatchOption=fuzzyMatch)

This scraping was done through the combination of webscraping and data preprocessing using BeautifulSoup and Pandas. See

File: data/lincoln_data/200123_lincoln_data.json (part 1 of 3)
,Charpy,Elongation,Lateral,Tensile,Yield,ind,requirements,typic_results
0,27 (20) min.,22 min.,,490 (70) min.,400 (58) min.,0,Requirements - AWS E7018 H4R,"Typical Results(3) - As-Welded
DEPOSIT COMPOSITION"
1,121-332 (89-246),25-37,,510-605 (74-88),430-510 (62-74),0,Requirements - AWS E7018 H4R,"Typical Results(3) - As-Welded
DEPOSIT COMPOSITION"
2,27 (20) min. 27 (20) min. Not Specified,22 min.,,490 (70) min.,400 (58) min.,1,"Requirements
AWS E7018-1 H4R","Typical Results(3)
As-Welded"
3,90-135 (67-233) 28-177 (21-131) 32-210 (24-155),) 27-29,,) 540-630 (79-91,440-530 (64-77,1,"Requirements
AWS E7018-1 H4R","Typical Results(3)
As-Welded"
4,Not Speciﬁed,22 min.,,490 (70) min.,390 (57) min.,2,Requirements - AWS E7018-A1 H4R,"Typical Results(3) - As-Welded
   Stress-Relieved 1 hr @ 620°C (1150°F)"
5,60-130 (46-96),25-32,,565-585 (82-85),470-500 (68-72),2,Requirements - AWS E7018-A1 H4R,"Typical Results(3) - As-Welded
   Stress-Relieved 1 hr @ 620°C (1150°F)"
6,27 (20) min. Not Specified,16 min.,,690 (100) min.,600 (87) min.,3,Requirements - AWS E10018-D2 H4R,"Typical Results(3) - Stress-Relieved
  1 hr @ 620°C (1150°F)"
7,56-69 (41-51) 219-242,22-25,,725-780 (105-113),650-715 (94-104),3,Requirements - AWS E10018-D2 H4R,"Typical Results(3) - Stress-Relieved
  1 hr @ 620°C (1150°F)"
8,27 (20) min.,20 min.,,760 (110) min.,680-760 (98-110),4,Requirements - AWS E11018M H4R,Typical Results(3) - As-Welded
9,76-103 (56-76),20-26,,765-807 (111-117),690-758 (100-110),4,Requirements - AWS E11018M H4R,Typical Results(3) - As-Welded
10,Not Speciﬁed,22 min.,,490 (70) min.,390 (57) min.,5,Requirements - AWS E7018-A1 H4R,"Typical Results(3) - As-Welded
   Stress-Relieved 1 hr @ 620°C (1150°F)"
11,60-130 (46-96),25-32,,565-585 (82-85),470-500 (68-72),5,Requirements - AWS E7018-A1 H4R,"Typical Results(3) - As-Welded
   Stress-Relieved 1 hr @ 620°C (1150°F)"
12,Not Speciﬁed,19 min.,,550 (80) min.,460 (67) min.,6,Requirements - AWS E8018-B2 H4R,"Typical Results(3) - As-Welded
 Stress-Relieved 1 hr @ 690°C (1275°F)"
13,71-127 (52-94),24-26,,640-685 (93-99),540-585 (78-85),6,Requirements - AWS E8018-B2 H4R,"Typical Results(3) - As-Welded
 Stress-Relieved 1 hr @ 690°C (1275°F)"
14,20 (27) m,19 min,,550 (80) min,460 (67) min,7,Requirements - AWS E8018-C1 H4R,"Typical Results(3) 
 Stress-Relieved 1 hr @ 610°C (1125°F)"
15,79-129 (58,24-32,,565-615 (82-89),460-525 (67-76),7,Requirements - AWS E8018-C1 H4R,"Typical Results(3) 
 Stress-Relieved 1 hr @ 610°C (1125°F)"
16,27 (20) min.,24 min.,,550 (80) min.,470-550 (68-80),8,Requirements - AWS E8018-C3 H4R,Typical Results(3) - As-Welded
17,81-163 (60-120),"24-32
: 2006",,"550-675 (80-98)
r AWS A5.5/A5.5M","505-590 (73-86)
 – As Required pe",8,Requirements - AWS E8018-C3 H4R,Typical Results(3) - As-Welded
18,Not Speciﬁed,17 min.,,620 (90) min.,530 (77) min.,9,Requirements - AWS E9018-B3 H4R,"Typical Results(3)  - As-Welded
 Stress-Relieved 1 hr @ 690°C (1275°F)"
19,57-72 (42-53),20-23,,705-715 (102-104),595-605 (86-88),9,Requirements - AWS E9018-B3 H4R,"Typical Results(3)  - As-Welded
 Stress-Relieved 1 hr @ 690°C (1275°F)"
20,27 (20) min.,24 min.,,620 (90) min.,540-620 (78-90) min.,10,Requirements - AWS E9018M H4R,Typical Results(3)  - As-Welded
21,27-122 (20-90),24-37,,620-705 (90-102),540-620 (78-90),10,Requirements - AWS E9018M H4R,Typical Results(3)  - As-Welded
22,27 (20) min.,22 min.,,430 (60) min.,330 (48) min.,11,Requirements - AWS E6010,Typical Results(3) - As-Welded
23,27-85 (20-63),22-36,,495-620 (72-90),405-515 (59-75),11,Requirements - AWS E6010,Typical Results(3) - As-Welded
24,27 (20) min. Not Speciﬁed,22 min.,,490 (70) min.,415 (60) min.,12,Requirements - AWS E7010-P1,Typical Results(3) - As-Welded
25,49-92 (36-68) 31-85 (23-63),23-29,,525-635 (76-92),455-515 (66-75),12,Requirements - AWS E7010-P1,Typical Results(3) - As-Welded
26,Not Speciﬁed,19 min.,,550 (80) min.,460 (67) min.,13,Requirements - AWS E8018-B2 H4R,"Typical Results(3) - As-Welded
 Stress-Relieved 1 hr @ 690°C (1275°F)"
27,71-127 (52-94),24-26,,640-685 (93-99),540-585 (78-85),13,Requirements - AWS E8018-B2 H4R,"Typical Results(3) - As-Welded
 Stress-Relieved 1 hr @ 690°C (1275°F)"
28,27 (20) min. Not Speciﬁed,19 min.,,550 (80) min.,460 (67) min.,14,Requirements - AWS E8010-P1,Typical Results(3) - As-Welded
29,49-149 (36-110)  41-119 (30-88),19-32,,560-670 (81-97),475-545 (69-79),14,Requirements - AWS E8010-P1,Typical Results(3) - As-Welded
30,27 (20) min Not Speci,19 min,,550 (80) min,460 (67) min,15,"Requirements
AWS E8010‐P1","Typical Results(3)
As-Welded"
31,49-149 (36-110) 41-119 (3,19-32,,560 ‐ 670 (81-97),475-545 (69-79),15,"Requirements
AWS E8010‐P1","Typical Results(3)
As-Welded"
32,Not Speciﬁed Not Speciﬁed,19 min.,,550 (80) min.,460 (67) min.,17,Requirements - AWS E8018-G H4,Typical Results(3) - As-Welded
33,96-167 (71-123) 50-121 (37-89),24-32,,620-710 (90-103),515-655 (75-95),17,Requirements - AWS E8018-G H4,Typical Results(3) - As-Welded
34,Not Speciﬁed Not Speciﬁed,15 min.,,690 (100) min.,600 (87) min.,18,Requirements - AWS E10018-G H4R,Typical Results(3)  - As-Welded
35,91-129 (69-95) 81-111 (60-82),20-26,,740-825 (107-120),660-740 (96-107),18,Requirements - AWS E10018-G H4R,Typical Results(3)  - As-Welded
36,27 (20) min Not,19 min,,550 (80) min,460 (67) min,19,"Requirements - AWS E8045-P2 H4R
PIPELINER LH-D80","Typical Results(3) - As-Welded
Requirements - AWS E9045-P2 H4R"
37,"75-125 (55-92) 50-9
27 (20) min Not","26-31
17 min",,"570-600 (83-87)
620 (90) min","485-515 (70-75)
530 (77) min",19,"Requirements - AWS E8045-P2 H4R
PIPELINER LH-D80","Typical Results(3) - As-Welded
Requirements - AWS E9045-P2 H4R"
38,27 (20) min Not,19 min,,550 (80) min,460 (67) min,20,"Requirements - AWS E8045-P2 H4R
PIPELINER LH-D80","Typical Results(3) - As-Welded
Requirements - AWS E9045-P2 H4R"
39,"75-125 (55-92) 50-9
27 (20) min Not","26-31
17 min",,"570-600 (83-87)
620 (90) min","485-515 (70-75)
530 (77) min",20,"Requirements - AWS E8045-P2 H4R
PIPELINER LH-D80","Typical Results(3) - As-Welded
Requirements - AWS E9045-P2 H4R"
40,27 (20) min Not,19 min,,550 (80) min,460 (67) min,21,"Requirements - AWS E8045-P2 H4R
PIPELINER LH-D80","Typical Results(3) - As-Welded
Requirements - AWS E9045-P2 H4R"
41,"75-125 (55-92) 50-9
27 (20) min Not","26-31
17 min",,"570-600 (83-87)
620 (90) min","485-515 (70-75)
530 (77) min",21,"Requirements - AWS E8045-P2 H4R
PIPELINER LH-D80","Typical Results(3) - As-Welded
Requirements - AWS E9045-P2 H4R"
42,27 (20) mi,22 min,,430 (60) min,330 (48) min,22,Requirements - AWS E6011,Typical Results(3) - As-Welded
43,35-72 (26-,22-32,,570-590 (83-86),460-490 (67-71),22,Requirements - AWS E6011,Typical Results(3) - As-Welded
44,20 (27) m,19 min,,550 (80) min,460 (67) min,24,Requirements - AWS E8018-C1 H4R,"Typical Results(3) 
 Stress-Relieved 1 hr @ 610°C (1125°F)"
45,79-129 (58,24-32,,565-615 (82-89),460-525 (67-76),24,Requirements - AWS E8018-C1 H4R,"Typical Results(3) 
 Stress-Relieved 1 hr @ 610°C (1125°F)"
46,27 (20) mi,22 min,,430 (60) min,330 (48) min,25,Requirements - AWS E6010,Typical Results(3) - As-Welded
47,41-68 (30-,25-31,,515-570 (75-83),420-475 (61-69),25,Requirements - AWS E6010,Typical Results(3) - As-Welded
48,27 (20) mi,22 min,,430 (60) min,330 (48) min,26,Requirements - AWS E6010,Typical Results(3) - As-Welded
49,51-93 (38-,22-29,,500-610 (73-88),415-500 (60-73),26,Requirements - AWS E6010,Typical Results(3) - As-Welded
50,Not Specifi,17 min,,430 (60) min,330 (48) min,28,Requirements - AWS E6013,Typical Results(3) - As-Welded
51,37-76 (27-,23,,460-515 (67-75),400-440 (58-64),28,Requirements - AWS E6013,Typical Results(3) - As-Welded
52,Not Specifi,17 min,,490 (70) min,400 (58) min,29,Requirements - AWS E7014,Typical Results(3) - As-Welded
53,45-103 (33-,23-29,,490-585 (70-85),400-510 (58-74),29,Requirements - AWS E7014,Typical Results(3) - As-Welded
54,Not Speciﬁed Not Speciﬁed,19 min.,,550 (80) min.,460 (67) min.,30,Requirements - AWS E8010-G,Typical Results(3) - As-Welded
55,37-81 (27-60) 26-64 (19-47),19-31,,585-690 (85-100),460-620 (67-90),30,Requirements - AWS E8010-G,Typical Results(3) - As-Welded
56,Not Speciﬁed,22 min.,,490 (70) min.,390 (57) min.,31,Requirements - AWS E7010-A1,Typical Results(3)  - As-Welded
57,35-43 (26-32),25-30,,540-580 (78-84),440-510 (64-74),31,Requirements - AWS E7010-A1,Typical Results(3)  - As-Welded
58,Not Speciﬁed Not Speciﬁed,17 min.,,620 (90) min.,530 (77) min.,32,Requirements - AWS E9010-G,Typical Results(3) - As-Welded
59,45-94 (33-69) 28-62 (21-46),17-29,,620-690 (90-100),530-605 (77-88),32,Requirements - AWS E9010-G,Typical Results(3) - As-Welded
60,27 (20) min.,22 min.,,490 (70) min.,415 (60) min.,33,Requirements - AWS E7010-P1,Typical Results(3) - As-Welded
61,27-56 (20-41),22-28,,525-635 (76-92),435-525 (63-76),33,Requirements - AWS E7010-P1,Typical Results(3) - As-Welded
62,27 (20) min.,22 min.,,490 (70) min.,400 (58) min.,34,Requirements - AWS E7024-1,Typical Results(3) - As-Welded
63,27-60 (20-44),"22-31
: 2004",,"530-565 (77-82)
r AWS A5.1/A5.1M","455-490 (66-71)
 – As Required pe",34,Requirements - AWS E7024-1,Typical Results(3) - As-Welded
64,27 (20) min.,24 min.,,550 (80) min.,470-550 (68-80),35,Requirements - AWS E8018-C3 H4R,Typical Results(3) - As-Welded
65,81-163 (60-120),"24-32
: 2006",,"550-675 (80-98)
r AWS A5.5/A5.5M","505-590 (73-86)
 – As Required pe",35,Requirements - AWS E8018-C3 H4R,Typical Results(3) - As-Welded
66,47 –,19,,550 (80) min,460,37,Requirements - AWS E8018-B2,"Typical Performance
As-Welded"
67,,,,,,37,Requirements - AWS E8018-B2,"Typical Performance
As-Welded"
68,47(2) min –,17 min,,630 min,540 min,38,Requirements - AWS E9018-B3,"Typical Performance
As-Welded"
69,,,,,,38,Requirements - AWS E9018-B3,"Typical Performance
As-Welded"
70,34 min -,19 min,,590 (86) min,60 (67) min,40,"Requirements
AWS E8015-B8 H4 4","Typical Performance(3)
After 2 hours of PWHT at 720°C (1330°F)"
71,90 25,22,,710 (103),600 (87),40,"Requirements
AWS E8015-B8 H4 4","Typical Performance(3)
After 2 hours of PWHT at 720°C (1330°F)"
72,– –,17 min,,620 (90) min,530 (77) min,41,Requirements - AWS E9015-B9,"Typical Results(3)
PWHT 2 hr @ 760°C (1400°F)"
73,75 (55) 240,22.5,,710 (103),RT 590 (86),41,Requirements - AWS E9015-B9,"Typical Results(3)
PWHT 2 hr @ 760°C (1400°F)"
74,,17 min,- 47 -,620 (90) min,30 (77) min,42,"Requirements
AWS E9015-B9 H4 5","Typical Performance(3)
After 2 hours PWHT at 760°C (1400°F)"
75,,22,1.0 65 250,720 (104),640 (93),42,"Requirements
AWS E9015-B9 H4 5","Typical Performance(3)
After 2 hours PWHT at 760°C (1400°F)"
76,27 (20) min.,22 min.,,490 (70) min.,400 (58) min.,44,Requirements - AWS E7018 H4R,"Typical Results(3) - As-Welded
DEPOSIT COMPOSITION"
77,121-332 (89-246),25-37,,510-605 (74-88),430-510 (62-74),44,Requirements - AWS E7018 H4R,"Typical Results(3) - As-Welded
DEPOSIT COMPOSITION"
78,27 (20) min. 27 (20) min. Not Specified,22 min.,,490 (70) min.,400 (58) min.,45,"Requirements
AWS E7018-1 H4R","Typical Results(3)
As-Welded"
79,90-135 (67-233) 28-177 (21-131) 32-210 (24-155),) 27-29,,) 540-630 (79-91,440-530 (64-77,45,"Requirements
AWS E7018-1 H4R","Typical Results(3)
As-Welded"
80,Not Speciﬁed,17 min.,,620 (90) min.,530 (77) min.,46,Requirements - AWS E9018-B3 H4R,"Typical Results(3)  - As-Welded
 Stress-Relieved 1 hr @ 690°C (1275°F)"
81,57-72 (42-53),20-23,,705-715 (102-104),595-605 (86-88),46,Requirements - AWS E9018-B3 H4R,"Typical Results(3)  - As-Welded
 Stress-Relieved 1 hr @ 690°C (1275°F)"
82,27 (20) min.,22 min.,,490 (70) min.,400 (58) min.,48,Requirements - AWS E7028 H8,Typical Results(3) - As-Welded
83,84-193 (62-142),27-34,,540-560 (77-85),450-470 (66-69),48,Requirements - AWS E7028 H8,Typical Results(3) - As-Welded
84,27 (20) mi,22 min,,490 (70) min,400 (58) min,49,Requirements - AWS E7018 H4R,Typical Results(3) - As-Welded
85,156-334 (115,23-36,,490-570 (71-83),400-485 (58-70),49,Requirements - AWS E7018 H4R,Typical Results(3) - As-Welded
86,27 (20) mi,22 min.,,490 (70) min,400 (58) min,50,Requirements - AWS E7018 H4R,Typical Results(3) - As-Welded
87,156-353 (115,22-34,,495-640 (72-93),415-570 (60-83),50,Requirements - AWS E7018 H4R,Typical Results(3) - As-Welded
88,27 (20) mi,22 min,,490 (70) min,400 (58) min,51,Requirements - AWS E7018 H8,Typical Results(3) - As-Welded
89,27-76 (20-,23-29,,515-685 (75-90),435-625 (63-80),51,Requirements - AWS E7018 H8,Typical Results(3) - As-Welded
90,27 (20) min. Not Specified,16 min.,,690 (100) min.,600 (87) min.,53,Requirements - AWS E10018-D2 H4R,"Typical Results(3) - Stress-Relieved
  1 hr @ 620°C (1150°F)"
91,56-69 (41-51) 219-242,22-25,,725-780 (105-113),650-715 (94-104),53,Requirements - AWS E10018-D2 H4R,"Typical Results(3) - Stress-Relieved
  1 hr @ 620°C (1150°F)"
92,27 (20) min.,20 min.,,760 (110) min.,680-760 (98-110),54,Requirements - AWS E11018M H4R,Typical Results(3) - As-Welded
93,76-103 (56-76),20-26,,765-807 (111-117),690-758 (100-110),54,Requirements - AWS E11018M H4R,Typical Results(3) - As-Welded
94,Not Speciﬁed,22 min.,,490 (70) min.,390 (57) min.,55,Requirements - AWS E7018-A1 H4R,"Typical Results(3) - As-Welded
   Stress-Relieved 1 hr @ 620°C (1150°F)"
95,60-130 (46-96),25-32,,565-585 (82-85),470-500 (68-72),55,Requirements - AWS E7018-A1 H4R,"Typical Results(3) - As-Welded
   Stress-Relieved 1 hr @ 620°C (1150°F)"
96,Not Speciﬁed,19 min.,,550 (80) min.,460 (67) min.,56,Requirements - AWS E8018-B2 H4R,"Typical Results(3) - As-Welded
 Stress-Relieved 1 hr @ 690°C (1275°F)"
97,71-127 (52-94),24-26,,640-685 (93-99),540-585 (78-85),56,Requirements - AWS E8018-B2 H4R,"Typical Results(3) - As-Welded
 Stress-Relieved 1 hr @ 690°C (1275°F)"
98,27 (20) min.,24 min.,,620 (90) min.,540-620 (78-90) min.,57,Requirements - AWS E9018M H4R,Typical Results(3)  - As-Welded
99,27-122 (20-90),24-37,,620-705 (90-102),540-620 (78-90),57,Requirements - AWS E9018M H4R,Typical Results(3)  - As-Welded
100,20 (27) m,19 min,,550 (80) min,460 (67) min,58,Requirements - AWS E8018-C1 H4R,"Typical Results(3) 
 Stress-Relieved 1 hr @ 610°C (1125°F)"
101,79-129 (58,24-32,,565-615 (82-89),460-525 (67-76),58,Requirements - AWS E8018-C1 H4R,"Typical Results(3) 
 Stress-Relieved 1 hr @ 610°C (1125°F)"
102,27 (20) min.,24 min.,,550 (80) min.,470-550 (68-80),59,Requirements - AWS E8018-C3 H4R,Typical Results(3) - As-Welded
103,81-163 (60-120),"24-32
: 2006",,"550-675 (80-98)
r AWS A5.5/A5.5M","505-590 (73-86)
 – As Required pe",59,Requirements - AWS E8018-C3 H4R,Typical Results(3) - As-Welded
104,Not Speciﬁed,17 min.,,620 (90) min.,530 (77) min.,60,Requirements - AWS E9018-B3 H4R,"Typical Results(3)  - As-Welded
 Stress-Relieved 1 hr @ 690°C (1275°F)"
105,57-72 (42-53),20-23,,705-715 (102-104),595-605 (86-88),60,Requirements - AWS E9018-B3 H4R,"Typical Results(3)  - As-Welded
 Stress-Relieved 1 hr @ 690°C (1275°F)"
106,27 (20) min.,24 min.,,620 (90) min.,540-620 (78-90) min.,61,Requirements - AWS E9018M H4R,Typical Results(3)  - As-Welded
107,27-122 (20-90),24-37,,620-705 (90-102),540-620 (78-90),61,Requirements - AWS E9018M H4R,Typical Results(3)  - As-Welded
108,27 (20) min.,22 min.,,430 (60) min.,330 (48) min.,62,Requirements - AWS E6010,Typical Results(3) - As-Welded
109,27-85 (20-63),22-36,,495-620 (72-90),405-515 (59-75),62,Requirements - AWS E6010,Typical Results(3) - As-Welded
110,27 (20) min. Not Speciﬁed,22 min.,,490 (70) min.,415 (60) min.,63,Requirements - AWS E7010-P1,Typical Results(3) - As-Welded
111,49-92 (36-68) 31-85 (23-63),23-29,,525-635 (76-92),455-515 (66-75),63,Requirements - AWS E7010-P1,Typical Results(3) - As-Welded
112,27 (20) min. Not Speciﬁed,19 min.,,550 (80) min.,460 (67) min.,64,Requirements - AWS E8010-P1,Typical Results(3) - As-Welded
113,49-149 (36-110)  41-119 (30-88),19-32,,560-670 (81-97),475-545 (69-79),64,Requirements - AWS E8010-P1,Typical Results(3) - As-Welded
114,27 (20) min Not Speci,19 min,,550 (80) min,460 (67) min,65,"Requirements
AWS E8010‐P1","Typical Results(3)
As-Welded"
115,49-149 (36-110) 41-119 (3,19-32,,560 ‐ 670 (81-97),475-545 (69-79),65,"Requirements
AWS E8010‐P1","Typical Results(3)
As-Welded"
116,Not Speciﬁed Not Speciﬁed,19 min.,,550 (80) min.,460 (67) min.,67,Requirements - AWS E8018-G H4,Typical Results(3) - As-Welded
117,96-167 (71-123) 50-121 (37-89),24-32,,620-710 (90-103),515-655 (75-95),67,Requirements - AWS E8018-G H4,Typical Results(3) - As-Welded
118,27 (20) min.,22 min.,,430 (60) min.,330 (48) min.,68,Requirements - AWS E6010,Typical Results(3) - As-Welded
119,27-85 (20-63),22-36,,495-620 (72-90),405-515 (59-75),68,Requirements - AWS E6010,Typical Results(3) - As-Welded
120,Not Speciﬁed Not Speciﬁed,15 min.,,690 (100) min.,600 (87) min.,69,Requirements - AWS E10018-G H4R,Typical Results(3)  - As-Welded
121,91-129 (69-95) 81-111 (60-82),20-26,,740-825 (107-120),660-740 (96-107),69,Requirements - AWS E10018-G H4R,Typical Results(3)  - As-Welded
122,27 (20) min Not,19 min,,550 (80) min,460 (67) min,70,"Requirements - AWS E8045-P2 H4R
PIPELINER LH-D80","Typical Results(3) - As-Welded
Requirements - AWS E9045-P2 H4R"
123,"75-125 (55-92) 50-9
27 (20) min Not","26-31
17 min",,"570-600 (83-87)
620 (90) min","485-515 (70-75)
530 (77) min",70,"Requirements - AWS E8045-P2 H4R
PIPELINER LH-D80","Typical Results(3) - As-Welded
Requirements - AWS E9045-P2 H4R"
124,27 (20) min Not,19 min,,550 (80) min,460 (67) min,71,"Requirements - AWS E8045-P2 H4R
PIPELINER LH-D80","Typical Results(3) - As-Welded
Requirements - AWS E9045-P2 H4R"
125,"75-125 (55-92) 50-9
27 (20) min Not","26-31
17 min",,"570-600 (83-87)
620 (90) min","485-515 (70-75)
530 (77) min",71,"Requirements - AWS E8045-P2 H4R
PIPELINER LH-D80","Typical Results(3) - As-Welded
Requirements - AWS E9045-P2 H4R"
126,27 (20) min Not,19 min,,550 (80) min,460 (67) min,72,"Requirements - AWS E8045-P2 H4R
PIPELINER LH-D80","Typical Results(3) - As-Welded
Requirements - AWS E9045-P2 H4R"
127,"75-125 (55-92) 50-9
27 (20) min Not","26-31
17 min",,"570-600 (83-87)
620 (90) min","485-515 (70-75)
530 (77) min",72,"Requirements - AWS E8045-P2 H4R
PIPELINER LH-D80","Typical Results(3) - As-Welded
Requirements - AWS E9045-P2 H4R"
128,27 (20) mi,22 min,,430 (60) min,330 (48) min,73,Requirements - AWS E6011,Typical Results(3) - As-Welded
129,35-72 (26-,22-32,,570-590 (83-86),460-490 (67-71),73,Requirements - AWS E6011,Typical Results(3) - As-Welded
130,27 (20) mi,22 min,,430 (60) min,330 (48) min,75,Requirements - AWS E6010,Typical Results(3) - As-Welded
131,41-68 (30-,25-31,,515-570 (75-83),420-475 (61-69),75,Requirements - AWS E6010,Typical Results(3) - As-Welded
132,27 (20) mi,22 min,,430 (60) min,330 (48) min,76,Requirements - AWS E6010,Typical Results(3) - As-Welded
133,51-93 (38-,22-29,,500-610 (73-88),415-500 (60-73),76,Requirements - AWS E6010,Typical Results(3) - As-Welded
134,Not Specifi,17 min,,430 (60) min,330 (48) min,78,Requirements - AWS E6013,Typical Results(3) - As-Welded
135,37-76 (27-,23,,460-515 (67-75),400-440 (58-64),78,Requirements - AWS E6013,Typical Results(3) - As-Welded
136,27 (20) min. Not Speciﬁed,22 min.,,490 (70) min.,415 (60) min.,79,Requirements - AWS E7010-P1,Typical Results(3) - As-Welded
137,49-92 (36-68) 31-85 (23-63),23-29,,525-635 (76-92),455-515 (66-75),79,Requirements - AWS E7010-P1,Typical Results(3) - As-Welded
138,Not Specifi,17 min,,490 (70) min,400 (58) min,80,Requirements - AWS E7014,Typical Results(3) - As-Welded
139,45-103 (33-,23-29,,490-585 (70-85),400-510 (58-74),80,Requirements - AWS E7014,Typical Results(3) - As-Welded
140,Not Speciﬁed Not Speciﬁed,19 min.,,550 (80) min.,460 (67) min.,81,Requirements - AWS E8010-G,Typical Results(3) - As-Welded
141,37-81 (27-60) 26-64 (19-47),19-31,,585-690 (85-100),460-620 (67-90),81,Requirements - AWS E8010-G,Typical Results(3) - As-Welded
142,Not Speciﬁed,22 min.,,490 (70) min.,390 (57) min.,82,Requirements - AWS E7010-A1,Typical Results(3)  - As-Welded
143,35-43 (26-32),25-30,,540-580 (78-84),440-510 (64-74),82,Requirements - AWS E7010-A1,Typical Results(3)  - As-Welded
144,Not Speciﬁed Not Speciﬁed,17 min.,,620 (90) min.,530 (77) min.,83,Requirements - AWS E9010-G,Typical Results(3) - As-Welded
145,45-94 (33-69) 28-62 (21-46),17-29,,620-690 (90-100),530-605 (77-88),83,Requirements - AWS E9010-G,Typical Results(3) - As-Welded
146,27 (20) min.,22 min.,,490 (70) min.,415 (60) min.,84,Requirements - AWS E7010-P1,Typical Results(3) - As-Welded
147,27-56 (20-41),22-28,,525-635 (76-92),435-525 (63-76),84,Requirements - AWS E7010-P1,Typical Results(3) - As-Welded
148,27 (20) min.,22 min.,,490 (70) min.,400 (58) min.,85,Requirements - AWS E7024-1,Typical Results(3) - As-Welded
149,27-60 (20-44),"22-31
: 2004",,"530-565 (77-82)
r AWS A5.1/A5.1M","455-490 (66-71)
 – As Required pe",85,Requirements - AWS E7024-1,Typical Results(3) - As-Welded
150,47 –,19,,550 (80) min,460,87,Requirements - AWS E8018-B2,"Typical Performance
As-Welded"
151,,,,,,87,Requirements - AWS E8018-B2,"Typical Performance
As-Welded"
152,47(2) min –,17 min,,630 min,540 min,88,Requirements - AWS E9018-B3,"Typical Performance
As-Welded"
153,,,,,,88,Requirements - AWS E9018-B3,"Typical Performance
As-Welded"
154,27 (20) min. Not Speciﬁed,19 min.,,550 (80) min.,460 (67) min.,90,Requirements - AWS E8010-P1,Typical Results(3) - As-Welded
155,49-149 (36-110)  41-119 (30-88),19-32,,560-670 (81-97),475-545 (69-79),90,Requirements - AWS E8010-P1,Typical Results(3) - As-Welded
156,34 min -,19 min,,590 (86) min,60 (67) min,91,"Requirements
AWS E8015-B8 H4 4","Typical Performance(3)
After 2 hours of PWHT at 720°C (1330°F)"
157,90 25,22,,710 (103),600 (87),91,"Requirements
AWS E8015-B8 H4 4","Typical Performance(3)
After 2 hours of PWHT at 720°C (1330°F)"
158,– –,17 min,,620 (90) min,530 (77) min,92,Requirements - AWS E9015-B9,"Typical Results(3)
PWHT 2 hr @ 760°C (1400°F)"
159,75 (55) 240,22.5,,710 (103),RT 590 (86),92,Requirements - AWS E9015-B9,"Typical Results(3)
PWHT 2 hr @ 760°C (1400°F)"
160,,17 min,- 47 -,620 (90) min,30 (77) min,93,"Requirements
AWS E9015-B9 H4 5","Typical Performance(3)
After 2 hours PWHT at 760°C (1400°F)"
161,,22,1.0 65 250,720 (104),640 (93),93,"Requirements
AWS E9015-B9 H4 5","Typical Performance(3)
After 2 hours PWHT at 760°C (1400°F)"
162,27 (20) min.,22 min.,,490 (70) min.,400 (58) min.,95,Requirements - AWS E7018 H4R,"Typical Results(3) - As-Welded
DEPOSIT COMPOSITION"
163,121-332 (89-246),25-37,,510-605 (74-88),430-510 (62-74),95,Requirements - AWS E7018 H4R,"Typical Results(3) - As-Welded
DEPOSIT COMPOSITION"
164,27 (20) min. 27 (20) min. Not Specified,22 min.,,490 (70) min.,400 (58) min.,96,"Requirements
AWS E7018-1 H4R","Typical Results(3)
As-Welded"
165,90-135 (67-233) 28-177 (21-131) 32-210 (24-155),) 27-29,,) 540-630 (79-91,440-530 (64-77,96,"Requirements
AWS E7018-1 H4R","Typical Results(3)
As-Welded"
166,27 (20) min.,22 min.,,490 (70) min.,400 (58) min.,98,Requirements - AWS E7028 H8,Typical Results(3) - As-Welded
167,84-193 (62-142),27-34,,540-560 (77-85),450-470 (66-69),98,Requirements - AWS E7028 H8,Typical Results(3) - As-Welded
168,27 (20) mi,22 min,,490 (70) min,400 (58) min,99,Requirements - AWS E7018 H4R,Typical Results(3) - As-Welded
169,156-334 (115,23-36,,490-570 (71-83),400-485 (58-70),99,Requirements - AWS E7018 H4R,Typical Results(3) - As-Welded
170,27 (20) mi,22 min.,,490 (70) min,400 (58) min,100,Requirements - AWS E7018 H4R,Typical Results(3) - As-Welded
171,156-353 (115,22-34,,495-640 (72-93),415-570 (60-83),100,Requirements - AWS E7018 H4R,Typical Results(3) - As-Welded
172,27 (20) min Not Speci,19 min,,550 (80) min,460 (67) min,101,"Requirements
AWS E8010‐P1","Typical Results(3)
As-Welded"
173,49-149 (36-110) 41-119 (3,19-32,,560 ‐ 670 (81-97),475-545 (69-79),101,"Requirements
AWS E8010‐P1","Typical Results(3)
As-Welded"
174,27 (20) mi,22 min,,490 (70) min,400 (58) min,102,Requirements - AWS E7018 H8,Typical Results(3) - As-Welded
175,27-76 (20-,23-29,,515-685 (75-90),435-625 (63-80),102,Requirements - AWS E7018 H8,Typical Results(3) - As-Welded
176,27 (20) min. Not Specified,16 min.,,690 (100) min.,600 (87) min.,104,Requirements - AWS E10018-D2 H4R,"Typical Results(3) - Stress-Relieved
  1 hr @ 620°C (1150°F)"
177,56-69 (41-51) 219-242,22-25,,725-780 (105-113),650-715 (94-104),104,Requirements - AWS E10018-D2 H4R,"Typical Results(3) - Stress-Relieved
  1 hr @ 620°C (1150°F)"
178,27 (20) min.,20 min.,,760 (110) min.,680-760 (98-110),105,Requirements - AWS E11018M H4R,Typical Results(3) - As-Welded
179,76-103 (56-76),20-26,,765-807 (111-117),690-758 (100-110),105,Requirements - AWS E11018M H4R,Typical Results(3) - As-Welded
180,Not Speciﬁed,22 min.,,490 (70) min.,390 (57) min.,106,Requirements - AWS E7018-A1 H4R,"Typical Results(3) - As-Welded
   Stress-Relieved 1 hr @ 620°C (1150°F)"
181,60-130 (46-96),25-32,,565-585 (82-85),470-500 (68-72),106,Requirements - AWS E7018-A1 H4R,"Typical Results(3) - As-Welded
   Stress-Relieved 1 hr @ 620°C (1150°F)"
182,Not Speciﬁed,19 min.,,550 (80) min.,460 (67) min.,107,Requirements - AWS E8018-B2 H4R,"Typical Results(3) - As-Welded
 Stress-Relieved 1 hr @ 690°C (1275°F)"
183,71-127 (52-94),24-26,,640-685 (93-99),540-585 (78-85),107,Requirements - AWS E8018-B2 H4R,"Typical Results(3) - As-Welded
 Stress-Relieved 1 hr @ 690°C (1275°F)"
184,20 (27) m,19 min,,550 (80) min,460 (67) min,108,Requirements - AWS E8018-C1 H4R,"Typical Results(3) 
 Stress-Relieved 1 hr @ 610°C (1125°F)"
185,79-129 (58,24-32,,565-615 (82-89),460-525 (67-76),108,Requirements - AWS E8018-C1 H4R,"Typical Results(3) 
 Stress-Relieved 1 hr @ 610°C (1125°F)"
186,27 (20) min.,24 min.,,550 (80) min.,470-550 (68-80),109,Requirements - AWS E8018-C3 H4R,Typical Results(3) - As-Welded
187,81-163 (60-120),"24-32
: 2006",,"550-675 (80-98)
r AWS A5.5/A5.5M","505-590 (73-86)
 – As Required pe",109,Requirements - AWS E8018-C3 H4R,Typical Results(3) - As-Welded
188,Not Speciﬁed,17 min.,,620 (90) min.,530 (77) min.,110,Requirements - AWS E9018-B3 H4R,"Typical Results(3)  - As-Welded
 Stress-Relieved 1 hr @ 690°C (1275°F)"
189,57-72 (42-53),20-23,,705-715 (102-104),595-605 (86-88),110,Requirements - AWS E9018-B3 H4R,"Typical Results(3)  - As-Welded
 Stress-Relieved 1 hr @ 690°C (1275°F)"
190,27 (20) min.,24 min.,,620 (90) min.,540-620 (78-90) min.,111,Requirements - AWS E9018M H4R,Typical Results(3)  - As-Welded
191,27-122 (20-90),24-37,,620-705 (90-102),540-620 (78-90),111,Requirements - AWS E9018M H4R,Typical Results(3)  - As-Welded
192,27 (20) min.,22 min.,,430 (60) min.,330 (48) min.,114,Requirements - AWS E6010,Typical Results(3) - As-Welded
193,27-85 (20-63),22-36,,495-620 (72-90),405-515 (59-75),114,Requirements - AWS E6010,Typical Results(3) - As-Welded
194,27 (20) min. Not Speciﬁed,22 min.,,490 (70) min.,415 (60) min.,115,Requirements - AWS E7010-P1,Typical Results(3) - As-Welded
195,49-92 (36-68) 31-85 (23-63),23-29,,525-635 (76-92),455-515 (66-75),115,Requirements - AWS E7010-P1,Typical Results(3) - As-Welded
196,27 (20) min. Not Speciﬁed,19 min.,,550 (80) min.,460 (67) min.,116,Requirements - AWS E8010-P1,Typical Results(3) - As-Welded
197,49-149 (36-110)  41-119 (30-88),19-32,,560-670 (81-97),475-545 (69-79),116,Requirements - AWS E8010-P1,Typical Results(3) - As-Welded
198,27 (20) min Not Speci,19 min,,550 (80) min,460 (67) min,117,"Requirements
AWS E8010‐P1","Typical Results(3)
As-Welded"
199,49-149 (36-110) 41-119 (3,19-32,,560 ‐ 670 (81-97),475-545 (69-79),117,"Requirements
AWS E8010‐P1","Typical Results(3)
As-Welded"
200,Not Speciﬁed Not Speciﬁed,19 min.,,550 (80) min.,460 (67) min.,119,Requirements - AWS E8018-G H4,Typical Results(3) - As-Welded
201,96-167 (71-123) 50-121 (37-89),24-32,,620-710 (90-103),515-655 (75-95),119,Requirements - AWS E8018-G H4,Typical Results(3) - As-Welded
202,Not Speciﬁed Not Speciﬁed,15 min.,,690 (100) min.,600 (87) min.,120,Requirements - AWS E10018-G H4R,Typical Results(3)  - As-Welded
203,91-129 (69-95) 81-111 (60-82),20-26,,740-825 (107-120),660-740 (96-107),120,Requirements - AWS E10018-G H4R,Typical Results(3)  - As-Welded
204,27 (20) min Not,19 min,,550 (80) min,460 (67) min,121,"Requirements - AWS E8045-P2 H4R
PIPELINER LH-D80","Typical Results(3) - As-Welded
Requirements - AWS E9045-P2 H4R"
205,"75-125 (55-92) 50-9
27 (20) min Not","26-31
17 min",,"570-600 (83-87)
620 (90) min","485-515 (70-75)
530 (77) min",121,"Requirements - AWS E8045-P2 H4R
PIPELINER LH-D80","Typical Results(3) - As-Welded
Requirements - AWS E9045-P2 H4R"
206,27 (20) min Not,19 min,,550 (80) min,460 (67) min,122,"Requirements - AWS E8045-P2 H4R
PIPELINER LH-D80","Typical Results(3) - As-Welded
Requirements - AWS E9045-P2 H4R"
207,"75-125 (55-92) 50-9
27 (20) min Not","26-31
17 min",,"570-600 (83-87)
620 (90) min","485-515 (70-75)
530 (77) min",122,"Requirements - AWS E8045-P2 H4R
PIPELINER LH-D80","Typical Results(3) - As-Welded
Requirements - AWS E9045-P2 H4R"
208,27 (20) min Not,19 min,,550 (80) min,460 (67) min,123,"Requirements - AWS E8045-P2 H4R
PIPELINER LH-D80","Typical Results(3) - As-Welded
Requirements - AWS E9045-P2 H4R"
209,"75-125 (55-92) 50-9
27 (20) min Not","26-31
17 min",,"570-600 (83-87)
620 (90) min","485-515 (70-75)
530 (77) min",123,"Requirements - AWS E8045-P2 H4R
PIPELINER LH-D80","Typical Results(3) - As-Welded
Requirements - AWS E9045-P2 H4R"
210,Not Speciﬁed Not Speciﬁed,19 min.,,550 (80) min.,460 (67) min.,124,Requirements - AWS E8018-G H4,Typical Results(3) - As-Welded
211,96-167 (71-123) 50-121 (37-89),24-32,,620-710 (90-103),515-655 (75-95),124,Requirements - AWS E8018-G H4,Typical Results(3) - As-Welded
212,27 (20) mi,22 min,,430 (60) min,330 (48) min,125,Requirements - AWS E6011,Typical Results(3) - As-Welded
213,35-72 (26-,22-32,,570-590 (83-86),460-490 (67-71),125,Requirements - AWS E6011,Typical Results(3) - As-Welded
214,27 (20) mi,22 min,,430 (60) min,330 (48) min,127,Requirements - AWS E6010,Typical Results(3) - As-Welded
215,41-68 (30-,25-31,,515-570 (75-83),420-475 (61-69),127,Requirements - AWS E6010,Typical Results(3) - As-Welded
216,27 (20) mi,22 min,,430 (60) min,330 (48) min,128,Requirements - AWS E6010,Typical Results(3) - As-Welded
217,51-93 (38-,22-29,,500-610 (73-88),415-500 (60-73),128,Requirements - AWS E6010,Typical Results(3) - As-Welded
218,Not Specifi,17 min,,430 (60) min,330 (48) min,130,Requirements - AWS E6013,Typical Results(3) - As-Welded
219,37-76 (27-,23,,460-515 (67-75),400-440 (58-64),130,Requirements - AWS E6013,Typical Results(3) - As-Welded
220,Not Specifi,17 min,,490 (70) min,400 (58) min,131,Requirements - AWS E7014,Typical Results(3) - As-Welded
221,45-103 (33-,23-29,,490-585 (70-85),400-510 (58-74),131,Requirements - AWS E7014,Typical Results(3) - As-Welded
222,Not Speciﬁed Not Speciﬁed,19 min.,,550 (80) min.,460 (67) min.,132,Requirements - AWS E8010-G,Typical Results(3) - As-Welded
223,37-81 (27-60) 26-64 (19-47),19-31,,585-690 (85-100),460-620 (67-90),132,Requirements - AWS E8010-G,Typical Results(3) - As-Welded
224,Not Speciﬁed,22 min.,,490 (70) min.,390 (57) min.,133,Requirements - AWS E7010-A1,Typical Results(3)  - As-Welded
225,35-43 (26-32),25-30,,540-580 (78-84),440-510 (64-74),133,Requirements - AWS E7010-A1,Typical Results(3)  - As-Welded
226,Not Speciﬁed Not Speciﬁed,17 min.,,620 (90) min.,530 (77) min.,134,Requirements - AWS E9010-G,Typical Results(3) - As-Welded
227,45-94 (33-69) 28-62 (21-46),17-29,,620-690 (90-100),530-605 (77-88),134,Requirements - AWS E9010-G,Typical Results(3) - As-Welded
228,Not Speciﬁed Not Speciﬁed,15 min.,,690 (100) min.,600 (87) min.,135,Requirements - AWS E10018-G H4R,Typical Results(3)  - As-Welded
229,91-129 (69-95) 81-111 (60-82),20-26,,740-825 (107-120),660-740 (96-107),135,Requirements - AWS E10018-G H4R,Typical Results(3)  - As-Welded
230,27 (20) min.,22 min.,,490 (70) min.,415 (60) min.,136,Requirements - AWS E7010-P1,Typical Results(3) - As-Welded
231,27-56 (20-41),22-28,,525-635 (76-92),435-525 (63-76),136,Requirements - AWS E7010-P1,Typical Results(3) - As-Welded
232,27 (20) min.,22 min.,,490 (70) min.,400 (58) min.,137,Requirements - AWS E7024-1,Typical Results(3) - As-Welded
233,27-60 (20-44),"22-31
: 2004",,"530-565 (77-82)
r AWS A5.1/A5.1M","455-490 (66-71)
 – As Required pe",137,Requirements - AWS E7024-1,Typical Results(3) - As-Welded
234,47 –,19,,550 (80) min,460,139,Requirements - AWS E8018-B2,"Typical Performance
As-Welded"
235,,,,,,139,Requirements - AWS E8018-B2,"Typical Performance
As-Welded"
236,47(2) min –,17 min,,630 min,540 min,140,Requirements - AWS E9018-B3,"Typical Performance
As-Welded"
237,,,,,,140,Requirements - AWS E9018-B3,"Typical Performance
As-Welded"
238,34 min -,19 min,,590 (86) min,60 (67) min,142,"Requirements
AWS E8015-B8 H4 4","Typical Performance(3)
After 2 hours of PWHT at 720°C (1330°F)"
239,90 25,22,,710 (103),600 (87),142,"Requirements
AWS E8015-B8 H4 4","Typical Performance(3)
After 2 hours of PWHT at 720°C (1330°F)"
240,– –,17 min,,620 (90) min,530 (77) min,143,Requirements - AWS E9015-B9,"Typical Results(3)
PWHT 2 hr @ 760°C (1400°F)"
241,75 (55) 240,22.5,,710 (103),RT 590 (86),143,Requirements - AWS E9015-B9,"Typical Results(3)
PWHT 2 hr @ 760°C (1400°F)"
242,,17 min,- 47 -,620 (90) min,30 (77) min,144,"Requirements
AWS E9015-B9 H4 5","Typical Performance(3)
After 2 hours PWHT at 760°C (1400°F)"
243,,22,1.0 65 250,720 (104),640 (93),144,"Requirements
AWS E9015-B9 H4 5","Typical Performance(3)
After 2 hours PWHT at 760°C (1400°F)"
244,27 (20) min Not,19 min,,550 (80) min,460 (67) min,146,"Requirements - AWS E8045-P2 H4R
PIPELINER LH-D80","Typical Results(3) - As-Welded
Requirements - AWS E9045-P2 H4R"
245,"75-125 (55-92) 50-9
27 (20) min Not","26-31
17 min",,"570-600 (83-87)
620 (90) min","485-515 (70-75)
530 (77) min",146,"Requirements - AWS E8045-P2 H4R
PIPELINER LH-D80","Typical Results(3) - As-Welded
Requirements - AWS E9045-P2 H4R"
246,27 (20) min.,22 min.,,490 (70) min.,400 (58) min.,147,Requirements - AWS E7018 H4R,"Typical Results(3) - As-Welded
DEPOSIT COMPOSITION"
247,121-332 (89-246),25-37,,510-605 (74-88),430-510 (62-74),147,Requirements - AWS E7018 H4R,"Typical Results(3) - As-Welded
DEPOSIT COMPOSITION"
248,27 (20) min. 27 (20) min. Not Specified,22 min.,,490 (70) min.,400 (58) min.,148,"Requirements
AWS E7018-1 H4R","Typical Results(3)
As-Welded"
249,90-135 (67-233) 28-177 (21-131) 32-210 (24-155),) 27-29,,) 540-630 (79-91,440-530 (64-77,148,"Requirements
AWS E7018-1 H4R","Typical Results(3)
As-Welded"
250,27 (20) min.,22 min.,,490 (70) min.,400 (58) min.,150,Requirements - AWS E7028 H8,Typical Results(3) - As-Welded
251,84-193 (62-142),27-34,,540-560 (77-85),450-470 (66-69),150,Requirements - AWS E7028 H8,Typical Results(3) - As-Welded
252,27 (20) mi,22 min,,490 (70) min,400 (58) min,151,Requirements - AWS E7018 H4R,Typical Results(3) - As-Welded
253,156-334 (115,23-36,,490-570 (71-83),400-485 (58-70),151,Requirements - AWS E7018 H4R,Typical Results(3) - As-Welded
254,27 (20) mi,22 min.,,490 (70) min,400 (58) min,152,Requirements - AWS E7018 H4R,Typical Results(3) - As-Welded
255,156-353 (115,22-34,,495-640 (72-93),415-570 (60-83),152,Requirements - AWS E7018 H4R,Typical Results(3) - As-Welded
256,27 (20) mi,22 min,,490 (70) min,400 (58) min,153,Requirements - AWS E7018 H8,Typical Results(3) - As-Welded
257,27-76 (20-,23-29,,515-685 (75-90),435-625 (63-80),153,Requirements - AWS E7018 H8,Typical Results(3) - As-Welded
258,27 (20) min. Not Specified,16 min.,,690 (100) min.,600 (87) min.,155,Requirements - AWS E10018-D2 H4R,"Typical Results(3) - Stress-Relieved
  1 hr @ 620°C (1150°F)"
259,56-69 (41-51) 219-242,22-25,,725-780 (105-113),650-715 (94-104),155,Requirements - AWS E10018-D2 H4R,"Typical Results(3) - Stress-Relieved
  1 hr @ 620°C (1150°F)"
260,27 (20) min.,20 min.,,760 (110) min.,680-760 (98-110),156,Requirements - AWS E11018M H4R,Typical Results(3) - As-Welded
261,76-103 (56-76),20-26,,765-807 (111-117),690-758 (100-110),156,Requirements - AWS E11018M H4R,Typical Results(3) - As-Welded
262,27 (20) min Not,19 min,,550 (80) min,460 (67) min,157,"Requirements - AWS E8045-P2 H4R
PIPELINER LH-D80","Typical Results(3) - As-Welded
Requirements - AWS E9045-P2 H4R"
263,"75-125 (55-92) 50-9
27 (20) min Not","26-31
17 min",,"570-600 (83-87)
620 (90) min","485-515 (70-75)
530 (77) min",157,"Requirements - AWS E8045-P2 H4R
PIPELINER LH-D80","Typical Results(3) - As-Welded
Requirements - AWS E9045-P2 H4R"
264,Not Speciﬁed,22 min.,,490 (70) min.,390 (57) min.,158,Requirements - AWS E7018-A1 H4R,"Typical Results(3) - As-Welded
   Stress-Relieved 1 hr @ 620°C (1150°F)"
265,60-130 (46-96),25-32,,565-585 (82-85),470-500 (68-72),158,Requirements - AWS E7018-A1 H4R,"Typical Results(3) - As-Welded
   Stress-Relieved 1 hr @ 620°C (1150°F)"
266,Not Speciﬁed,19 min.,,550 (80) min.,460 (67) min.,159,Requirements - AWS E8018-B2 H4R,"Typical Results(3) - As-Welded
 Stress-Relieved 1 hr @ 690°C (1275°F)"
267,71-127 (52-94),24-26,,640-685 (93-99),540-585 (78-85),159,Requirements - AWS E8018-B2 H4R,"Typical Results(3) - As-Welded
 Stress-Relieved 1 hr @ 690°C (1275°F)"
268,20 (27) m,19 min,,550 (80) min,460 (67) min,160,Requirements - AWS E8018-C1 H4R,"Typical Results(3) 
 Stress-Relieved 1 hr @ 610°C (1125°F)"
269,79-129 (58,24-32,,565-615 (82-89),460-525 (67-76),160,Requirements - AWS E8018-C1 H4R,"Typical Results(3) 
 Stress-Relieved 1 hr @ 610°C (1125°F)"
270,27 (20) min.,24 min.,,550 (80) min.,470-550 (68-80),161,Requirements - AWS E8018-C3 H4R,Typical Results(3) - As-Welded
271,81-163 (60-120),"24-32
: 2006",,"550-675 (80-98)
r AWS A5.5/A5.5M","505-590 (73-86)
 – As Required pe",161,Requirements - AWS E8018-C3 H4R,Typical Results(3) - As-Welded
272,Not Speciﬁed,17 min.,,620 (90) min.,530 (77) min.,162,Requirements - AWS E9018-B3 H4R,"Typical Results(3)  - As-Welded
 Stress-Relieved 1 hr @ 690°C (1275°F)"
273,57-72 (42-53),20-23,,705-715 (102-104),595-605 (86-88),162,Requirements - AWS E9018-B3 H4R,"Typical Results(3)  - As-Welded
 Stress-Relieved 1 hr @ 690°C (1275°F)"
274,27 (20) min.,24 min.,,620 (90) min.,540-620 (78-90) min.,163,Requirements - AWS E9018M H4R,Typical Results(3)  - As-Welded
275,27-122 (20-90),24-37,,620-705 (90-102),540-620 (78-90),163,Requirements - AWS E9018M H4R,Typical Results(3)  - As-Welded
276,27 (20) min.,22 min.,,430 (60) min.,330 (48) min.,164,Requirements - AWS E6010,Typical Results(3) - As-Welded
277,27-85 (20-63),22-36,,495-620 (72-90),405-515 (59-75),164,Requirements - AWS E6010,Typical Results(3) - As-Welded
278,27 (20) min. Not Speciﬁed,22 min.,,490 (70) min.,415 (60) min.,165,Requirements - AWS E7010-P1,Typical Results(3) - As-Welded
279,49-92 (36-68) 31-85 (23-63),23-29,,525-635 (76-92),455-515 (66-75),165,Requirements - AWS E7010-P1,Typical Results(3) - As-Welded
280,27 (20) min. Not Speciﬁed,19 min.,,550 (80) min.,460 (67) min.,166,Requirements - AWS E8010-P1,Typical Results(3) - As-Welded
281,49-149 (36-110)  41-119 (30-88),19-32,,560-670 (81-97),475-545 (69-79),166,Requirements - AWS E8010-P1,Typical Results(3) - As-Welded
282,27 (20) min Not Speci,19 min,,550 (80) min,460 (67) min,167,"Requirements
AWS E8010‐P1","Typical Results(3)
As-Welded"
283,49-149 (36-110) 41-119 (3,19-32,,560 ‐ 670 (81-97),475-545 (69-79),167,"Requirements
AWS E8010‐P1","Typical Results(3)
As-Welded"
284,27 (20) min Not,19 min,,550 (80) min,460 (67) min,168,"Requirements - AWS E8045-P2 H4R
PIPELINER LH-D80","Typical Results(3) - As-Welded
Requirements - AWS E9045-P2 H4R"
285,"75-125 (55-92) 50-9
27 (20) min Not","26-31
17 min",,"570-600 (83-87)
620 (90) min","485-515 (70-75)
530 (77) min",168,"Requirements - AWS E8045-P2 H4R
PIPELINER LH-D80","Typical Results(3) - As-Welded
Requirements - AWS E9045-P2 H4R"
286,Not Speciﬁed Not Speciﬁed,19 min.,,550 (80) min.,460 (67) min.,170,Requirements - AWS E8018-G H4,Typical Results(3) - As-Welded
287,96-167 (71-123) 50-121 (37-89),24-32,,620-710 (90-103),515-655 (75-95),170,Requirements - AWS E8018-G H4,Typical Results(3) - As-Welded
288,Not Speciﬁed Not Speciﬁed,15 min.,,690 (100) min.,600 (87) min.,171,Requirements - AWS E10018-G H4R,Typical Results(3)  - As-Welded
289,91-129 (69-95) 81-111 (60-82),20-26,,740-825 (107-120),660-740 (96-107),171,Requirements - AWS E10018-G H4R,Typical Results(3)  - As-Welded
