Repository: PrasannS/WeldingAnalysis

# Analyzing Weld Composite Material and Mechanial properties using statistical / machine learning approaches

## Webscraping

### The data for this projects was obtained via webscraping welding materials data from the following sites

- [Certilas Welding Products Dataset](https://certilas.nl/en/catalogue)
- [Lincoln Electric Welding Products Dataset](https://www.lincolnelectric.com/en-us/consumables/Pages/consumables.aspx)
- [Citrination Weld Composites Dataset](https://citrination.com/datasets/114194/show_search?searchMatchOption=fuzzyMatch)

This scraping was done through the combination of webscraping and data preprocessing using BeautifulSoup and Pandas. See

File: final_numeric_data.csv (part 2 of 12)
,Category,Charpy,DIN_W,Elongation,HT_Temp,Hardness_Scale,IE-20,Manual metal arc_Heat input,Manual metal arc_Interpass temperature,Redry_Time,Reduction of area,Rp0,Tensile,Ultimate tensile strength,Yield,Yield strength,Ag,Al,B,Be,C,Co,Cr,Cu,Fe,Mg,Mn,Mo,N,Nb,Ni,P,Rm,S,Si,Sn,Ti,V,W,Zn,Zr
1248,0.0,0.0,0.0,0.0,0.0,0.0,0.0,0.0,0.0,0.0,0.0,0.0,0.0,0.0,0.0,0.0,,,,,0.076,,,,98.1795,,1.3599999999999999,,,,,0.009000000000000001,,0.005,0.37,,,0.0005,,,
1249,0.0,0.0,0.0,0.0,0.0,0.0,0.0,0.0,0.0,0.0,0.0,0.0,0.0,0.0,0.0,0.0,,,,,0.076,,,,98.1795,,1.3599999999999999,,,,,0.009000000000000001,,0.005,0.37,,,0.0005,,,
125,0.0,131.5,0.0,28.0,0.0,0.0,0.0,0.0,0.0,0.0,0.0,0.0,665.0,0.0,585.0,0.0,,,,,,,,,,,,,,,,,,,,,,,,,
1250,0.0,0.0,0.0,0.0,0.0,0.0,0.0,1.0,200.0,0.0,0.0,0.0,0.0,0.0,0.0,0.0,,,,,0.076,,,,98.1795,,1.3599999999999999,,,,,0.009000000000000001,,0.005,0.37,,,0.0005,,,
1251,0.0,0.0,0.0,29.1,0.0,0.0,0.0,1.0,200.0,0.0,78.9,0.0,0.0,519.0,0.0,403.0,,,,,0.076,,,,98.1795,,1.3599999999999999,,,,,0.009000000000000001,,0.005,0.37,,,0.0005,,,
1252,0.0,0.0,0.0,0.0,0.0,0.0,0.0,0.0,0.0,0.0,0.0,0.0,0.0,0.0,0.0,0.0,,,,,0.076,,,,98.1795,,1.3599999999999999,,,,,0.009000000000000001,,0.005,0.37,,,0.0005,,,
1253,0.0,0.0,0.0,0.0,0.0,0.0,0.0,0.0,0.0,0.0,0.0,0.0,0.0,0.0,0.0,0.0,,,,,0.076,,,,98.1795,,1.3599999999999999,,,,,0.009000000000000001,,0.005,0.37,,,0.0005,,,
1254,0.0,0.0,0.0,28.2,0.0,0.0,0.0,1.0,200.0,0.0,78.9,0.0,0.0,564.0,0.0,491.0,,,,,0.078,,,,98.1585,,1.31,,,,,0.008,,0.005,0.44,,,0.0005,,,
1255,0.0,0.0,0.0,0.0,0.0,0.0,0.0,0.0,0.0,0.0,0.0,0.0,0.0,0.0,0.0,0.0,,,,,0.078,,,,98.1585,,1.31,,,,,0.008,,0.005,0.44,,,0.0005,,,
1256,0.0,0.0,0.0,0.0,0.0,0.0,0.0,0.0,0.0,0.0,0.0,0.0,0.0,0.0,0.0,0.0,,,,,0.078,,,,98.1585,,1.31,,,,,0.008,,0.005,0.44,,,0.0005,,,
1257,0.0,0.0,0.0,0.0,0.0,0.0,0.0,1.0,200.0,0.0,0.0,0.0,0.0,0.0,0.0,0.0,,,,,0.078,,,,98.1585,,1.31,,,,,0.008,,0.005,0.44,,,0.0005,,,
1258,0.0,0.0,0.0,31.0,0.0,0.0,0.0,1.0,200.0,0.0,78.9,0.0,0.0,528.0,0.0,409.0,,,,,0.078,,,,98.1585,,1.31,,,,,0.008,,0.005,0.44,,,0.0005,,,
1259,0.0,0.0,0.0,0.0,0.0,0.0,0.0,0.0,0.0,0.0,0.0,0.0,0.0,0.0,0.0,0.0,,,,,0.078,,,,98.1585,,1.31,,,,,0.008,,0.005,0.44,,,0.0005,,,
126,0.0,0.0,0.0,15.0,0.0,0.0,0.0,0.0,0.0,0.0,0.0,0.0,690.0,0.0,600.0,0.0,,,,,0.05,,0.05,,,,1.175,0.02,,,0.04,0.01,,,0.425,,,0.01,,,
1260,0.0,0.0,0.0,0.0,0.0,0.0,0.0,0.0,0.0,0.0,0.0,0.0,0.0,0.0,0.0,0.0,,,,,0.078,,,,98.1585,,1.31,,,,,0.008,,0.005,0.44,,,0.0005,,,
1261,0.0,0.0,0.0,25.2,0.0,0.0,0.0,1.0,200.0,0.0,78.9,0.0,0.0,560.0,0.0,485.0,,,,,0.076,,,,98.1005,,1.3,,,,,0.008,,0.005,0.51,,,0.0005,,,
1262,0.0,0.0,0.0,0.0,0.0,0.0,0.0,0.0,0.0,0.0,0.0,0.0,0.0,0.0,0.0,0.0,,,,,0.076,,,,98.1005,,1.3,,,,,0.008,,0.005,0.51,,,0.0005,,,
1263,0.0,0.0,0.0,0.0,0.0,0.0,0.0,0.0,0.0,0.0,0.0,0.0,0.0,0.0,0.0,0.0,,,,,0.076,,,,98.1005,,1.3,,,,,0.008,,0.005,0.51,,,0.0005,,,
1264,0.0,0.0,0.0,0.0,0.0,0.0,0.0,1.0,200.0,0.0,0.0,0.0,0.0,0.0,0.0,0.0,,,,,0.076,,,,98.1005,,1.3,,,,,0.008,,0.005,0.51,,,0.0005,,,
1265,0.0,0.0,0.0,29.0,0.0,0.0,0.0,1.0,200.0,0.0,78.9,0.0,0.0,528.0,0.0,417.0,,,,,0.076,,,,98.1005,,1.3,,,,,0.008,,0.005,0.51,,,0.0005,,,
1266,0.0,0.0,0.0,0.0,0.0,0.0,0.0,0.0,0.0,0.0,0.0,0.0,0.0,0.0,0.0,0.0,,,,,0.076,,,,98.1005,,1.3,,,,,0.008,,0.005,0.51,,,0.0005,,,
1267,0.0,0.0,0.0,0.0,0.0,0.0,0.0,0.0,0.0,0.0,0.0,0.0,0.0,0.0,0.0,0.0,,,,,0.076,,,,98.1005,,1.3,,,,,0.008,,0.005,0.51,,,0.0005,,,
1268,0.0,0.0,0.0,29.2,0.0,0.0,0.0,1.0,200.0,0.0,77.0,0.0,0.0,570.0,0.0,491.0,,,,,0.079,,,,98.0185,,1.32,,,,,0.008,,0.004,0.5700000000000001,,,0.0005,,,
1269,0.0,0.0,0.0,0.0,0.0,0.0,0.0,0.0,0.0,0.0,0.0,0.0,0.0,0.0,0.0,0.0,,,,,0.079,,,,98.0185,,1.32,,,,,0.008,,0.004,0.5700000000000001,,,0.0005,,,
127,0.0,110.0,0.0,23.0,0.0,0.0,0.0,0.0,0.0,0.0,0.0,0.0,782.5,0.0,700.0,0.0,,,,,,,,,,,,,,,,,,,,,,,,,
1270,0.0,0.0,0.0,0.0,0.0,0.0,0.0,0.0,0.0,0.0,0.0,0.0,0.0,0.0,0.0,0.0,,,,,0.079,,,,98.0185,,1.32,,,,,0.008,,0.004,0.5700000000000001,,,0.0005,,,
1271,0.0,0.0,0.0,0.0,0.0,0.0,0.0,1.0,200.0,0.0,0.0,0.0,0.0,0.0,0.0,0.0,,,,,0.079,,,,98.0185,,1.32,,,,,0.008,,0.004,0.5700000000000001,,,0.0005,,,
1272,0.0,0.0,0.0,29.4,0.0,0.0,0.0,1.0,200.0,0.0,76.0,0.0,0.0,550.0,0.0,443.0,,,,,0.079,,,,98.0185,,1.32,,,,,0.008,,0.004,0.5700000000000001,,,0.0005,,,
1273,0.0,0.0,0.0,0.0,0.0,0.0,0.0,0.0,0.0,0.0,0.0,0.0,0.0,0.0,0.0,0.0,,,,,0.079,,,,98.0185,,1.32,,,,,0.008,,0.004,0.5700000000000001,,,0.0005,,,
1274,0.0,0.0,0.0,0.0,0.0,0.0,0.0,0.0,0.0,0.0,0.0,0.0,0.0,0.0,0.0,0.0,,,,,0.079,,,,98.0185,,1.32,,,,,0.008,,0.004,0.5700000000000001,,,0.0005,,,
1275,0.0,0.0,0.0,33.3,0.0,0.0,0.0,1.0,200.0,0.0,77.5,0.0,0.0,494.0,0.0,402.0,,,,,0.073,,,,98.9277,,0.64,,,,,0.004,,0.005,0.35000000000000003,,,0.00030000000000000003,,,
1276,0.0,0.0,0.0,0.0,0.0,0.0,0.0,1.0,200.0,0.0,0.0,0.0,0.0,0.0,0.0,0.0,,,,,0.073,,,,98.9277,,0.64,,,,,0.004,,0.005,0.35000000000000003,,,0.00030000000000000003,,,
1277,0.0,0.0,0.0,36.4,0.0,0.0,0.0,1.0,200.0,0.0,80.5,0.0,0.0,447.0,0.0,329.0,,,,,0.073,,,,98.9277,,0.64,,,,,0.004,,0.005,0.35000000000000003,,,0.00030000000000000003,,,
1278,0.0,0.0,0.0,29.2,0.0,0.0,0.0,1.0,200.0,0.0,77.0,0.0,0.0,513.0,0.0,436.0,,,,,0.07100000000000001,,,,98.905,,0.63,,,,,0.006,,0.007,0.36,,,0.021,,,
1279,0.0,0.0,0.0,0.0,0.0,0.0,0.0,1.0,200.0,0.0,0.0,0.0,0.0,0.0,0.0,0.0,,,,,0.07100000000000001,,,,98.905,,0.63,,,,,0.006,,0.007,0.36,,,0.021,,,
128,0.0,27.0,0.0,19.0,0.0,0.0,0.0,0.0,0.0,0.0,0.0,0.0,550.0,0.0,460.0,0.0,,,,,0.055,,0.045,,,,1.28,0.05,,,,0.015,,,0.51,,,0.02,,,
1280,0.0,0.0,0.0,30.8,0.0,0.0,0.0,1.0,200.0,0.0,76.0,0.0,0.0,481.0,0.0,398.0,,,,,0.07100000000000001,,,,98.905,,0.63,,,,,0.006,,0.007,0.36,,,0.021,,,
1281,0.0,0.0,0.0,28.2,0.0,0.0,0.0,1.0,200.0,0.0,78.0,0.0,0.0,546.0,0.0,478.0,,,,,0.07100000000000001,,,,98.8315,,0.64,,,,,0.006,,0.008,0.4,,,0.043500000000000004,,,
1282,0.0,0.0,0.0,0.0,0.0,0.0,0.0,1.0,200.0,0.0,0.0,0.0,0.0,0.0,0.0,0.0,,,,,0.07100000000000001,,,,98.8315,,0.64,,,,,0.006,,0.008,0.4,,,0.043500000000000004,,,
1283,0.0,0.0,0.0,0.0,0.0,0.0,0.0,1.0,200.0,0.0,76.0,0.0,0.0,526.0,0.0,446.0,,,,,0.07100000000000001,,,,98.8315,,0.64,,,,,0.006,,0.008,0.4,,,0.043500000000000004,,,
1284,0.0,0.0,0.0,25.6,0.0,0.0,0.0,1.0,200.0,0.0,77.5,0.0,0.0,548.0,0.0,488.0,,,,,0.074,,,,98.863,,0.63,,,,,0.005,,0.008,0.36,,,0.06,,,
1285,0.0,0.0,0.0,0.0,0.0,0.0,0.0,1.0,200.0,0.0,0.0,0.0,0.0,0.0,0.0,0.0,,,,,0.074,,,,98.863,,0.63,,,,,0.005,,0.008,0.36,,,0.06,,,
1286,0.0,0.0,0.0,25.6,0.0,0.0,0.0,1.0,200.0,0.0,76.0,0.0,0.0,547.0,0.0,458.0,,,,,0.074,,,,98.863,,0.63,,,,,0.005,,0.008,0.36,,,0.06,,,
1287,0.0,0.0,0.0,25.2,0.0,0.0,0.0,1.0,200.0,0.0,77.0,0.0,0.0,563.0,0.0,490.0,,,,,0.07200000000000001,,,,98.8325,,0.64,,,,,0.006,,0.008,0.36,,,0.0815,,,
1288,0.0,0.0,0.0,0.0,0.0,0.0,0.0,1.0,200.0,0.0,0.0,0.0,0.0,0.0,0.0,0.0,,,,,0.07200000000000001,,,,98.8325,,0.64,,,,,0.006,,0.008,0.36,,,0.0815,,,
1289,0.0,0.0,0.0,25.2,0.0,0.0,0.0,1.0,200.0,0.0,76.0,0.0,0.0,576.0,0.0,483.0,,,,,0.07200000000000001,,,,98.8325,,0.64,,,,,0.006,,0.008,0.36,,,0.0815,,,
129,0.0,100.0,0.0,28.5,0.0,0.0,0.0,0.0,0.0,0.0,0.0,0.0,585.0,0.0,500.0,0.0,,,,,,,,,,,,,,,,,,,,,,,,,
1290,0.0,0.0,0.0,31.1,0.0,0.0,0.0,1.0,200.0,0.0,77.0,0.0,0.0,522.0,0.0,443.0,,,,,0.077,,,,98.5406,,1.02,,,,,0.005,,0.007,0.35000000000000003,,,0.0004,,,
1291,0.0,0.0,0.0,0.0,0.0,0.0,0.0,0.0,0.0,0.0,0.0,0.0,0.0,0.0,0.0,0.0,,,,,0.077,,,,98.5406,,1.02,,,,,0.005,,0.007,0.35000000000000003,,,0.0004,,,
1292,0.0,0.0,0.0,33.3,0.0,0.0,0.0,1.0,200.0,0.0,80.3,0.0,0.0,461.0,0.0,332.0,,,,,0.077,,,,98.5406,,1.02,,,,,0.005,,0.007,0.35000000000000003,,,0.0004,,,
1293,0.0,0.0,0.0,25.0,0.0,0.0,0.0,1.0,200.0,0.0,79.6,0.0,0.0,534.0,0.0,456.0,,,,,0.076,,,,98.5385,,1.01,,,,,0.007,,0.007,0.34,,,0.021500000000000002,,,
1294,0.0,0.0,0.0,0.0,0.0,0.0,0.0,0.0,0.0,0.0,0.0,0.0,0.0,0.0,0.0,0.0,,,,,0.076,,,,98.5385,,1.01,,,,,0.007,,0.007,0.34,,,0.021500000000000002,,,
1295,0.0,0.0,0.0,29.8,0.0,0.0,0.0,1.0,200.0,0.0,78.9,0.0,0.0,515.0,0.0,434.0,,,,,0.076,,,,98.5385,,1.01,,,,,0.007,,0.007,0.34,,,0.021500000000000002,,,
1296,0.0,0.0,0.0,24.8,0.0,0.0,0.0,1.0,200.0,0.0,77.4,0.0,0.0,570.0,0.0,505.0,,,,,0.078,,,,98.515,,1.04,,,,,0.006,,0.007,0.31,,,0.044,,,
1297,0.0,0.0,0.0,0.0,0.0,0.0,0.0,0.0,0.0,0.0,0.0,0.0,0.0,0.0,0.0,0.0,,,,,0.078,,,,98.515,,1.04,,,,,0.006,,0.007,0.31,,,0.044,,,
1298,0.0,0.0,0.0,27.2,0.0,0.0,0.0,1.0,200.0,0.0,78.0,0.0,0.0,554.0,0.0,478.0,,,,,0.078,,,,98.515,,1.04,,,,,0.006,,0.007,0.31,,,0.044,,,
1299,0.0,0.0,0.0,25.6,0.0,0.0,0.0,1.0,200.0,0.0,77.4,0.0,0.0,576.0,0.0,509.0,,,,,0.076,,,,98.48,,1.04,,,,,0.006,,0.007,0.33,,,0.061,,,
13,0.0,95.0,0.0,28.5,0.0,0.0,0.0,0.0,0.0,0.0,0.0,0.0,575.0,0.0,485.0,0.0,,,,,,,,,,,,,,,,,,,,,,,,,
130,0.0,27.0,0.0,19.0,0.0,0.0,0.0,0.0,0.0,0.0,0.0,0.0,550.0,0.0,460.0,0.0,,,,,0.15,,0.2,,,,1.6,0.30000000000000004,,,0.30000000000000004,,,,0.75,,,,,,
1300,0.0,0.0,0.0,0.0,0.0,0.0,0.0,0.0,0.0,0.0,0.0,0.0,0.0,0.0,0.0,0.0,,,,,0.076,,,,98.48,,1.04,,,,,0.006,,0.007,0.33,,,0.061,,,
1301,0.0,0.0,0.0,27.0,0.0,0.0,0.0,1.0,200.0,0.0,77.0,0.0,0.0,569.0,0.0,493.0,,,,,0.076,,,,98.48,,1.04,,,,,0.006,,0.007,0.33,,,0.061,,,
1302,0.0,0.0,0.0,25.2,0.0,0.0,0.0,1.0,200.0,0.0,74.0,0.0,0.0,592.0,0.0,538.0,,,,,0.077,,,,98.454,,1.05,,,,,0.006,,0.008,0.32,,,0.085,,,
1303,0.0,0.0,0.0,0.0,0.0,0.0,0.0,0.0,0.0,0.0,0.0,0.0,0.0,0.0,0.0,0.0,,,,,0.077,,,,98.454,,1.05,,,,,0.006,,0.008,0.32,,,0.085,,,
1304,0.0,0.0,0.0,25.4,0.0,0.0,0.0,1.0,200.0,0.0,75.0,0.0,0.0,609.0,0.0,538.0,,,,,0.077,,,,98.454,,1.05,,,,,0.006,,0.008,0.32,,,0.085,,,
1305,0.0,0.0,0.0,27.1,0.0,0.0,0.0,1.0,200.0,0.0,75.9,0.0,0.0,541.0,0.0,463.0,,,,,0.077,,,,98.2706,,1.33,,,,,0.005,,0.007,0.31,,,0.0004,,,
1306,0.0,0.0,0.0,0.0,0.0,0.0,0.0,1.0,200.0,0.0,0.0,0.0,0.0,0.0,0.0,0.0,,,,,0.077,,,,98.2706,,1.33,,,,,0.005,,0.007,0.31,,,0.0004,,,
1307,0.0,0.0,0.0,31.4,0.0,0.0,0.0,1.0,200.0,0.0,76.4,0.0,0.0,497.0,0.0,372.0,,,,,0.077,,,,98.2706,,1.33,,,,,0.005,,0.007,0.31,,,0.0004,,,
1308,0.0,0.0,0.0,29.6,0.0,0.0,0.0,1.0,200.0,0.0,78.2,0.0,0.0,545.0,0.0,486.0,,,,,0.07200000000000001,,,,98.345,,1.22,,,,,0.006,,0.008,0.33,,,0.019,,,
1309,0.0,0.0,0.0,0.0,0.0,0.0,0.0,1.0,200.0,0.0,0.0,0.0,0.0,0.0,0.0,0.0,,,,,0.07200000000000001,,,,98.345,,1.22,,,,,0.006,,0.008,0.33,,,0.019,,,
131,0.0,100.0,0.0,28.5,0.0,0.0,0.0,0.0,0.0,0.0,0.0,0.0,585.0,0.0,500.0,0.0,,,,,0.07,,0.03,,,,0.97,0.225,,,0.02,,,,0.27,,,,,,
1310,0.0,0.0,0.0,28.4,0.0,0.0,0.0,1.0,200.0,0.0,77.9,0.0,0.0,533.0,0.0,455.0,,,,,0.07200000000000001,,,,98.345,,1.22,,,,,0.006,,0.008,0.33,,,0.019,,,
1311,0.0,0.0,0.0,24.4,0.0,0.0,0.0,1.0,200.0,0.0,78.1,0.0,0.0,590.0,0.0,536.0,,,,,0.077,,,,98.2465,,1.3599999999999999,,,,,0.007,,0.007,0.26,,,0.0425,,,
1312,0.0,0.0,0.0,0.0,0.0,0.0,0.0,1.0,200.0,0.0,0.0,0.0,0.0,0.0,0.0,0.0,,,,,0.077,,,,98.2465,,1.3599999999999999,,,,,0.007,,0.007,0.26,,,0.0425,,,
1313,0.0,0.0,0.0,26.0,0.0,0.0,0.0,1.0,200.0,0.0,76.0,0.0,0.0,594.0,0.0,526.0,,,,,0.077,,,,98.2465,,1.3599999999999999,,,,,0.007,,0.007,0.26,,,0.0425,,,
1314,0.0,0.0,0.0,22.6,0.0,0.0,0.0,1.0,200.0,0.0,76.0,0.0,0.0,589.0,0.0,521.0,,,,,0.078,,,,98.1985,,1.35,,,,,0.007,,0.007,0.30000000000000004,,,0.059500000000000004,,,
1315,0.0,0.0,0.0,0.0,0.0,0.0,0.0,1.0,200.0,0.0,0.0,0.0,0.0,0.0,0.0,0.0,,,,,0.078,,,,98.1985,,1.35,,,,,0.007,,0.007,0.30000000000000004,,,0.059500000000000004,,,
1316,0.0,0.0,0.0,26.0,0.0,0.0,0.0,1.0,200.0,0.0,75.0,0.0,0.0,600.0,0.0,527.0,,,,,0.078,,,,98.1985,,1.35,,,,,0.007,,0.007,0.30000000000000004,,,0.059500000000000004,,,
1317,0.0,0.0,0.0,20.8,0.0,0.0,0.0,1.0,200.0,0.0,74.0,0.0,0.0,638.0,0.0,599.0,,,,,0.076,,,,98.1905,,1.3599999999999999,,,,,0.006,,0.007,0.26,,,0.1005,,,
1318,0.0,0.0,0.0,0.0,0.0,0.0,0.0,1.0,200.0,0.0,0.0,0.0,0.0,0.0,0.0,0.0,,,,,0.076,,,,98.1905,,1.3599999999999999,,,,,0.006,,0.007,0.26,,,0.1005,,,
1319,0.0,0.0,0.0,22.6,0.0,0.0,0.0,1.0,200.0,0.0,73.0,0.0,0.0,642.0,0.0,574.0,,,,,0.076,,,,98.1905,,1.3599999999999999,,,,,0.006,,0.007,0.26,,,0.1005,,,
132,0.0,27.0,0.0,19.0,0.0,0.0,0.0,0.0,0.0,0.0,0.0,0.0,550.0,0.0,460.0,0.0,,,,,0.15,,0.30000000000000004,,,,1.6,0.08,,,,0.035,,0.035,0.75,,,1.75,,,
1320,0.0,0.0,0.0,28.8,0.0,0.0,0.0,1.0,200.0,0.0,77.0,0.0,0.0,571.0,0.0,500.0,,,,,0.076,,,,97.8796,,1.74,,,,,0.006,,0.008,0.29,,,0.0004,,,
1321,0.0,0.0,0.0,0.0,0.0,0.0,0.0,0.0,0.0,0.0,0.0,0.0,0.0,0.0,0.0,0.0,,,,,0.076,,,,97.8796,,1.74,,,,,0.006,,0.008,0.29,,,0.0004,,,
1322,0.0,0.0,0.0,29.2,0.0,0.0,0.0,1.0,200.0,0.0,78.4,0.0,0.0,518.0,0.0,414.0,,,,,0.076,,,,97.8796,,1.74,,,,,0.006,,0.008,0.29,,,0.0004,,,
1323,0.0,0.0,0.0,23.2,0.0,0.0,0.0,1.0,200.0,0.0,77.0,0.0,0.0,607.0,0.0,543.0,,,,,0.077,,,,97.8945,,1.73,,,,,0.008,,0.007,0.26,,,0.0235,,,
1324,0.0,0.0,0.0,0.0,0.0,0.0,0.0,0.0,0.0,0.0,0.0,0.0,0.0,0.0,0.0,0.0,,,,,0.077,,,,97.8945,,1.73,,,,,0.008,,0.007,0.26,,,0.0235,,,
1325,0.0,0.0,0.0,25.6,0.0,0.0,0.0,1.0,200.0,0.0,75.0,0.0,0.0,602.0,0.0,523.0,,,,,0.077,,,,97.8945,,1.73,,,,,0.008,,0.007,0.26,,,0.0235,,,
1326,0.0,0.0,0.0,21.8,0.0,0.0,0.0,1.0,200.0,0.0,75.0,0.0,0.0,617.0,0.0,578.0,,,,,0.077,,,,97.887,,1.72,,,,,0.008,,0.007,0.26,,,0.041,,,
1327,0.0,0.0,0.0,0.0,0.0,0.0,0.0,0.0,0.0,0.0,0.0,0.0,0.0,0.0,0.0,0.0,,,,,0.077,,,,97.887,,1.72,,,,,0.008,,0.007,0.26,,,0.041,,,
1328,0.0,0.0,0.0,21.8,0.0,0.0,0.0,1.0,200.0,0.0,74.0,0.0,0.0,626.0,0.0,538.0,,,,,0.077,,,,97.887,,1.72,,,,,0.008,,0.007,0.26,,,0.041,,,
1329,0.0,0.0,0.0,21.6,0.0,0.0,0.0,1.0,200.0,0.0,75.0,0.0,0.0,650.0,0.0,589.0,,,,,0.076,,,,97.8805,,1.72,,,,,0.008,,0.005,0.25,,,0.060500000000000005,,,
133,0.0,27.0,0.0,19.0,0.0,0.0,0.0,0.0,0.0,0.0,0.0,0.0,550.0,0.0,460.0,0.0,,,,,0.12,,0.2,,,,1.3,0.5,,,1.0,0.03,,,0.8,,,0.05,,,
1330,0.0,0.0,0.0,0.0,0.0,0.0,0.0,0.0,0.0,0.0,0.0,0.0,0.0,0.0,0.0,0.0,,,,,0.076,,,,97.8805,,1.72,,,,,0.008,,0.005,0.25,,,0.060500000000000005,,,
1331,0.0,0.0,0.0,24.4,0.0,0.0,0.0,1.0,200.0,0.0,74.0,0.0,0.0,597.0,0.0,521.0,,,,,0.076,,,,97.8805,,1.72,,,,,0.008,,0.005,0.25,,,0.060500000000000005,,,
1332,0.0,0.0,0.0,19.6,0.0,0.0,0.0,1.0,200.0,0.0,71.9,0.0,0.0,681.0,0.0,639.0,,,,,0.08,,,,97.822,,1.74,,,,,0.008,,0.007,0.26,,,0.083,,,
1333,0.0,0.0,0.0,0.0,0.0,0.0,0.0,0.0,0.0,0.0,0.0,0.0,0.0,0.0,0.0,0.0,,,,,0.08,,,,97.822,,1.74,,,,,0.008,,0.007,0.26,,,0.083,,,
1334,0.0,0.0,0.0,24.0,0.0,0.0,0.0,1.0,200.0,0.0,74.0,0.0,0.0,647.0,0.0,570.0,,,,,0.08,,,,97.822,,1.74,,,,,0.008,,0.007,0.26,,,0.083,,,
1335,0.0,0.0,0.0,33.3,0.0,0.0,0.0,1.0,200.0,0.0,77.5,0.0,0.0,494.0,0.0,402.0,,,,,0.073,,,,98.9277,,0.64,,,,,0.004,,0.005,0.35000000000000003,,,0.00030000000000000003,,,
1336,0.0,0.0,0.0,0.0,0.0,0.0,0.0,1.0,200.0,0.0,0.0,0.0,0.0,0.0,0.0,0.0,,,,,0.073,,,,98.9277,,0.64,,,,,0.004,,0.005,0.35000000000000003,,,0.00030000000000000003,,,
1337,0.0,0.0,0.0,36.4,0.0,0.0,0.0,1.0,200.0,0.0,80.5,0.0,0.0,447.0,0.0,329.0,,,,,0.073,,,,98.9277,,0.64,,,,,0.004,,0.005,0.35000000000000003,,,0.00030000000000000003,,,
1338,0.0,0.0,0.0,28.0,0.0,0.0,0.0,1.0,200.0,0.0,76.0,0.0,0.0,532.0,0.0,450.0,,,,,0.073,,,,98.9347,,0.64,,,,,0.005,,0.007,0.34,,,0.00030000000000000003,,,
1339,0.0,0.0,0.0,0.0,0.0,0.0,0.0,1.0,200.0,0.0,0.0,0.0,0.0,0.0,0.0,0.0,,,,,0.073,,,,98.9347,,0.64,,,,,0.005,,0.007,0.34,,,0.00030000000000000003,,,
134,0.0,100.0,0.0,28.5,0.0,0.0,0.0,0.0,0.0,0.0,0.0,0.0,585.0,0.0,500.0,0.0,,,,,0.055,,,,,,1.12,,,,,0.0125,,0.008,0.395,,,,,,
1340,0.0,0.0,0.0,24.6,0.0,0.0,0.0,1.0,200.0,0.0,78.7,0.0,0.0,497.0,0.0,415.0,,,,,0.073,,,,98.9347,,0.64,,,,,0.005,,0.007,0.34,,,0.00030000000000000003,,,
1341,0.0,0.0,0.0,26.8,0.0,0.0,0.0,1.0,200.0,0.0,80.7,0.0,0.0,553.0,0.0,474.0,,,,,0.075,,,,98.9627,,0.62,,,,,0.005,,0.007,0.33,,,0.00030000000000000003,,,
1342,0.0,0.0,0.0,0.0,0.0,0.0,0.0,1.0,200.0,0.0,0.0,0.0,0.0,0.0,0.0,0.0,,,,,0.075,,,,98.9627,,0.62,,,,,0.005,,0.007,0.33,,,0.00030000000000000003,,,
1343,0.0,0.0,0.0,24.4,0.0,0.0,0.0,1.0,200.0,0.0,78.0,0.0,0.0,539.0,0.0,451.0,,,,,0.075,,,,98.9627,,0.62,,,,,0.005,,0.007,0.33,,,0.00030000000000000003,,,
1344,0.0,0.0,0.0,25.0,0.0,0.0,0.0,1.0,200.0,0.0,76.0,0.0,0.0,580.0,0.0,522.0,,,,,0.07,,,,98.9483,,0.64,,,,,0.004,,0.007,0.33,,,0.0007,,,
1345,0.0,0.0,0.0,0.0,0.0,0.0,0.0,1.0,200.0,0.0,0.0,0.0,0.0,0.0,0.0,0.0,,,,,0.07,,,,98.9483,,0.64,,,,,0.004,,0.007,0.33,,,0.0007,,,
1346,0.0,0.0,0.0,23.0,0.0,0.0,0.0,1.0,200.0,0.0,74.9,0.0,0.0,576.0,0.0,484.0,,,,,0.07,,,,98.9483,,0.64,,,,,0.004,,0.007,0.33,,,0.0007,,,
1347,0.0,0.0,0.0,24.0,0.0,0.0,0.0,1.0,200.0,0.0,70.8,0.0,0.0,614.0,0.0,549.0,,,,,0.074,,,,98.9417,,0.64,,,,,0.006,,0.008,0.33,,,0.00030000000000000003,,,
1348,0.0,0.0,0.0,0.0,0.0,0.0,0.0,1.0,200.0,0.0,0.0,0.0,0.0,0.0,0.0,0.0,,,,,0.074,,,,98.9417,,0.64,,,,,0.006,,0.008,0.33,,,0.00030000000000000003,,,
1349,0.0,0.0,0.0,22.6,0.0,0.0,0.0,1.0,200.0,0.0,71.9,0.0,0.0,621.0,0.0,544.0,,,,,0.074,,,,98.9417,,0.64,,,,,0.006,,0.008,0.33,,,0.00030000000000000003,,,
135,0.0,27.0,0.0,22.0,0.0,0.0,0.0,0.0,0.0,0.0,0.0,0.0,430.0,0.0,330.0,0.0,,,,,,,,,,,,,,,,,,,,,,,,,
1350,0.0,0.0,0.0,31.1,0.0,0.0,0.0,1.0,200.0,0.0,77.0,0.0,0.0,522.0,0.0,443.0,,,,,0.077,,,,98.5406,,1.02,,,,,0.005,,0.007,0.35000000000000003,,,0.0004,,,
1351,0.0,0.0,0.0,0.0,0.0,0.0,0.0,0.0,0.0,0.0,0.0,0.0,0.0,0.0,0.0,0.0,,,,,0.077,,,,98.5406,,1.02,,,,,0.005,,0.007,0.35000000000000003,,,0.0004,,,
1352,0.0,0.0,0.0,33.3,0.0,0.0,0.0,1.0,200.0,0.0,80.3,0.0,0.0,461.0,0.0,332.0,,,,,0.077,,,,98.5406,,1.02,,,,,0.005,,0.007,0.35000000000000003,,,0.0004,,,
1353,0.0,0.0,0.0,25.4,0.0,0.0,0.0,1.0,200.0,0.0,75.0,0.0,0.0,557.0,0.0,480.0,,,,,0.078,,,,98.53960000000001,,1.02,,,,,0.005,,0.007,0.35000000000000003,,,0.0004,,,
1354,0.0,0.0,0.0,0.0,0.0,0.0,0.0,0.0,0.0,0.0,0.0,0.0,0.0,0.0,0.0,0.0,,,,,0.078,,,,98.53960000000001,,1.02,,,,,0.005,,0.007,0.35000000000000003,,,0.0004,,,
1355,0.0,0.0,0.0,30.4,0.0,0.0,0.0,1.0,200.0,0.0,77.0,0.0,0.0,540.0,0.0,447.0,,,,,0.078,,,,98.53960000000001,,1.02,,,,,0.005,,0.007,0.35000000000000003,,,0.0004,,,
1356,0.0,0.0,0.0,28.0,0.0,0.0,0.0,1.0,200.0,0.0,76.0,0.0,0.0,594.0,0.0,513.0,,,,,0.074,,,,98.5725,,1.0,,,,,0.006,,0.007,0.34,,,0.0005,,,
1357,0.0,0.0,0.0,0.0,0.0,0.0,0.0,0.0,0.0,0.0,0.0,0.0,0.0,0.0,0.0,0.0,,,,,0.074,,,,98.5725,,1.0,,,,,0.006,,0.007,0.34,,,0.0005,,,
1358,0.0,0.0,0.0,25.2,0.0,0.0,0.0,1.0,200.0,0.0,76.0,0.0,0.0,575.0,0.0,492.0,,,,,0.074,,,,98.5725,,1.0,,,,,0.006,,0.007,0.34,,,0.0005,,,
1359,0.0,0.0,0.0,22.8,0.0,0.0,0.0,1.0,200.0,0.0,74.0,0.0,0.0,618.0,0.0,553.0,,,,,0.074,,,,98.5916,,0.99,,,,,0.006,,0.008,0.33,,,0.0004,,,
136,0.0,0.0,0.0,19.0,0.0,0.0,0.0,0.0,0.0,0.0,0.0,0.0,550.0,0.0,460.0,0.0,,,,,0.15,,0.2,,,,1.6,0.30000000000000004,,,,0.035,,,0.9,,,0.08,,,
1360,0.0,0.0,0.0,0.0,0.0,0.0,0.0,0.0,0.0,0.0,0.0,0.0,0.0,0.0,0.0,0.0,,,,,0.074,,,,98.5916,,0.99,,,,,0.006,,0.008,0.33,,,0.0004,,,
1361,0.0,0.0,0.0,22.4,0.0,0.0,0.0,1.0,200.0,0.0,75.0,0.0,0.0,616.0,0.0,540.0,,,,,0.074,,,,98.5916,,0.99,,,,,0.006,,0.008,0.33,,,0.0004,,,
1362,0.0,0.0,0.0,20.2,0.0,0.0,0.0,1.0,200.0,0.0,72.9,0.0,0.0,655.0,0.0,615.0,,,,,0.075,,,,98.5515,,1.02,,,,,0.006,,0.007,0.34,,,0.0005,,,
1363,0.0,0.0,0.0,0.0,0.0,0.0,0.0,0.0,0.0,0.0,0.0,0.0,0.0,0.0,0.0,0.0,,,,,0.075,,,,98.5515,,1.02,,,,,0.006,,0.007,0.34,,,0.0005,,,
1364,0.0,0.0,0.0,19.8,0.0,0.0,0.0,1.0,200.0,0.0,70.8,0.0,0.0,676.0,0.0,603.0,,,,,0.075,,,,98.5515,,1.02,,,,,0.006,,0.007,0.34,,,0.0005,,,
1365,0.0,0.0,0.0,27.1,0.0,0.0,0.0,1.0,200.0,0.0,75.9,0.0,0.0,541.0,0.0,463.0,,,,,0.077,,,,98.2706,,1.33,,,,,0.005,,0.007,0.31,,,0.0004,,,
1366,0.0,0.0,0.0,0.0,0.0,0.0,0.0,1.0,200.0,0.0,0.0,0.0,0.0,0.0,0.0,0.0,,,,,0.077,,,,98.2706,,1.33,,,,,0.005,,0.007,0.31,,,0.0004,,,
1367,0.0,0.0,0.0,31.4,0.0,0.0,0.0,1.0,200.0,0.0,76.4,0.0,0.0,497.0,0.0,372.0,,,,,0.077,,,,98.2706,,1.33,,,,,0.005,,0.007,0.31,,,0.0004,,,
1368,0.0,0.0,0.0,25.8,0.0,0.0,0.0,1.0,200.0,0.0,77.9,0.0,0.0,586.0,0.0,505.0,,,,,0.079,,,,98.2076,,1.37,,,,,0.006,,0.007,0.33,,,0.0004,,,
1369,0.0,0.0,0.0,0.0,0.0,0.0,0.0,1.0,200.0,0.0,0.0,0.0,0.0,0.0,0.0,0.0,,,,,0.079,,,,98.2076,,1.37,,,,,0.006,,0.007,0.33,,,0.0004,,,
137,0.0,131.5,0.0,28.0,0.0,0.0,0.0,0.0,0.0,0.0,0.0,0.0,665.0,0.0,585.0,0.0,,,,,0.045,,0.035,,,,1.34,0.02,,,,0.0105,,,0.605,,,0.02,,,
1370,0.0,0.0,0.0,24.8,0.0,0.0,0.0,1.0,200.0,0.0,76.0,0.0,0.0,578.0,0.0,500.0,,,,,0.079,,,,98.2076,,1.37,,,,,0.006,,0.007,0.33,,,0.0004,,,
1371,0.0,0.0,0.0,26.4,0.0,0.0,0.0,1.0,200.0,0.0,76.0,0.0,0.0,597.0,0.0,540.0,,,,,0.076,,,,98.2496,,1.3599999999999999,,,,,0.006,,0.008,0.30000000000000004,,,0.0004,,,
1372,0.0,0.0,0.0,0.0,0.0,0.0,0.0,1.0,200.0,0.0,0.0,0.0,0.0,0.0,0.0,0.0,,,,,0.076,,,,98.2496,,1.3599999999999999,,,,,0.006,,0.008,0.30000000000000004,,,0.0004,,,
1373,0.0,0.0,0.0,25.0,0.0,0.0,0.0,1.0,200.0,0.0,76.0,0.0,0.0,607.0,0.0,539.0,,,,,0.076,,,,98.2496,,1.3599999999999999,,,,,0.006,,0.008,0.30000000000000004,,,0.0004,,,
1374,0.0,0.0,0.0,24.2,0.0,0.0,0.0,1.0,200.0,0.0,76.0,0.0,0.0,641.0,0.0,586.0,,,,,0.077,,,,98.1786,,1.3900000000000001,,,,,0.007,,0.007,0.34,,,0.0004,,,
1375,0.0,0.0,0.0,0.0,0.0,0.0,0.0,1.0,200.0,0.0,0.0,0.0,0.0,0.0,0.0,0.0,,,,,0.077,,,,98.1786,,1.3900000000000001,,,,,0.007,,0.007,0.34,,,0.0004,,,
1376,0.0,0.0,0.0,22.6,0.0,0.0,0.0,1.0,200.0,0.0,71.9,0.0,0.0,651.0,0.0,583.0,,,,,0.077,,,,98.1786,,1.3900000000000001,,,,,0.007,,0.007,0.34,,,0.0004,,,
1377,0.0,0.0,0.0,20.6,0.0,0.0,0.0,1.0,200.0,0.0,71.9,0.0,0.0,685.0,0.0,610.0,,,,,0.076,,,,98.2505,,1.3599999999999999,,,,,0.007,,0.006,0.30000000000000004,,,0.0005,,,
1378,0.0,0.0,0.0,0.0,0.0,0.0,0.0,1.0,200.0,0.0,0.0,0.0,0.0,0.0,0.0,0.0,,,,,0.076,,,,98.2505,,1.3599999999999999,,,,,0.007,,0.006,0.30000000000000004,,,0.0005,,,
1379,0.0,0.0,0.0,19.0,0.0,0.0,0.0,1.0,200.0,0.0,70.8,0.0,0.0,686.0,0.0,614.0,,,,,0.076,,,,98.2505,,1.3599999999999999,,,,,0.007,,0.006,0.30000000000000004,,,0.0005,,,
138,0.0,27.0,0.0,22.0,0.0,0.0,0.0,0.0,0.0,0.0,0.0,0.0,430.0,0.0,330.0,0.0,,,,,0.15,,0.30000000000000004,,,,1.6,0.08,,,,0.035,,0.035,0.75,,,1.75,,,
1380,0.0,0.0,0.0,28.8,0.0,0.0,0.0,1.0,200.0,0.0,77.0,0.0,0.0,571.0,0.0,500.0,,,,,0.076,,,,97.8796,,1.74,,,,,0.006,,0.008,0.29,,,0.0004,,,
1381,0.0,0.0,0.0,0.0,0.0,0.0,0.0,0.0,0.0,0.0,0.0,0.0,0.0,0.0,0.0,0.0,,,,,0.076,,,,97.8796,,1.74,,,,,0.006,,0.008,0.29,,,0.0004,,,
1382,0.0,0.0,0.0,29.2,0.0,0.0,0.0,1.0,200.0,0.0,78.4,0.0,0.0,518.0,0.0,414.0,,,,,0.076,,,,97.8796,,1.74,,,,,0.006,,0.008,0.29,,,0.0004,,,
1383,0.0,0.0,0.0,22.0,0.0,0.0,0.0,1.0,200.0,0.0,75.9,0.0,0.0,614.0,0.0,540.0,,,,,0.077,,,,97.8196,,1.77,,,,,0.006,,0.007,0.32,,,0.0004,,,
1384,0.0,0.0,0.0,0.0,0.0,0.0,0.0,0.0,0.0,0.0,0.0,0.0,0.0,0.0,0.0,0.0,,,,,0.077,,,,97.8196,,1.77,,,,,0.006,,0.007,0.32,,,0.0004,,,
1385,0.0,0.0,0.0,24.4,0.0,0.0,0.0,1.0,200.0,0.0,74.0,0.0,0.0,605.0,0.0,524.0,,,,,0.077,,,,97.8196,,1.77,,,,,0.006,,0.007,0.32,,,0.0004,,,
1386,0.0,0.0,0.0,22.6,0.0,0.0,0.0,1.0,200.0,0.0,74.0,0.0,0.0,635.0,0.0,575.0,,,,,0.078,,,,97.8476,,1.76,,,,,0.007,,0.007,0.30000000000000004,,,0.0004,,,
1387,0.0,0.0,0.0,0.0,0.0,0.0,0.0,0.0,0.0,0.0,0.0,0.0,0.0,0.0,0.0,0.0,,,,,0.078,,,,97.8476,,1.76,,,,,0.007,,0.007,0.30000000000000004,,,0.0004,,,
1388,0.0,0.0,0.0,22.0,0.0,0.0,0.0,1.0,200.0,0.0,76.8,0.0,0.0,627.0,0.0,553.0,,,,,0.078,,,,97.8476,,1.76,,,,,0.007,,0.007,0.30000000000000004,,,0.0004,,,
1389,0.0,0.0,0.0,22.0,0.0,0.0,0.0,1.0,200.0,0.0,74.0,0.0,0.0,660.0,0.0,606.0,,,,,0.077,,,,97.8456,,1.77,,,,,0.009000000000000001,,0.008,0.29,,,0.0004,,,
139,0.0,53.5,0.0,27.0,0.0,0.0,0.0,0.0,0.0,0.0,0.0,0.0,580.0,0.0,475.0,0.0,,,,,0.06,,,,,,1.06,,,,,0.015,,0.02,0.41500000000000004,,,,,,
1390,0.0,0.0,0.0,0.0,0.0,0.0,0.0,0.0,0.0,0.0,0.0,0.0,0.0,0.0,0.0,0.0,,,,,0.077,,,,97.8456,,1.77,,,,,0.009000000000000001,,0.008,0.29,,,0.0004,,,
1391,0.0,0.0,0.0,21.6,0.0,0.0,0.0,1.0,200.0,0.0,71.9,0.0,0.0,661.0,0.0,577.0,,,,,0.077,,,,97.8456,,1.77,,,,,0.009000000000000001,,0.008,0.29,,,0.0004,,,
1392,0.0,0.0,0.0,19.2,0.0,0.0,0.0,1.0,200.0,0.0,70.8,0.0,0.0,708.0,0.0,654.0,,,,,0.079,,,,97.8276,,1.79,,,,,0.007,,0.006,0.29,,,0.0004,,,
1393,0.0,0.0,0.0,0.0,0.0,0.0,0.0,0.0,0.0,0.0,0.0,0.0,0.0,0.0,0.0,0.0,,,,,0.079,,,,97.8276,,1.79,,,,,0.007,,0.006,0.29,,,0.0004,,,
1394,0.0,0.0,0.0,17.2,0.0,0.0,0.0,1.0,200.0,0.0,68.6,0.0,0.0,716.0,0.0,638.0,,,,,0.079,,,,97.8276,,1.79,,,,,0.007,,0.006,0.29,,,0.0004,,,
1395,0.0,0.0,0.0,31.4,0.0,0.0,0.0,2.0,200.0,0.0,81.5,0.0,0.0,512.0,0.0,427.0,,,,,0.062,,,,98.535,,1.17,,,,,0.006,,0.007,0.22,,,,,,
1396,0.0,0.0,0.0,33.0,0.0,0.0,0.0,2.0,200.0,0.0,81.5,0.0,0.0,523.0,0.0,440.0,,,,,0.06,,,,98.465,,1.2,,,,,0.007,,0.008,0.26,,,,,,
1397,0.0,0.0,0.0,30.4,0.0,0.0,0.0,2.0,200.0,0.0,82.4,0.0,0.0,508.0,0.0,443.0,,,,,0.06,,,,98.485,,1.19,,,,,0.007,,0.008,0.25,,,,,,
1398,0.0,0.0,0.0,29.6,0.0,0.0,0.0,2.0,200.0,0.0,81.5,0.0,0.0,531.0,0.0,468.0,,,,,0.062,,,,98.372,,1.24,,,,,0.008,,0.008,0.31,,,,,,
1399,0.0,0.0,0.0,35.6,0.0,0.0,0.0,1.0,200.0,0.0,81.5,0.0,0.0,510.0,0.0,435.0,,,,,0.055,,,,98.211,,1.3900000000000001,,,,,0.007,,0.007,0.33,,,,,,
14,0.0,64.5,0.0,21.5,0.0,0.0,0.0,0.0,0.0,0.0,0.0,0.0,710.0,0.0,600.0,0.0,,,,,,,,,,,,,,,,,,,,,,,,,
140,0.0,27.0,0.0,22.0,0.0,0.0,0.0,0.0,0.0,0.0,0.0,0.0,430.0,0.0,330.0,0.0,,,,,0.055,,,,,,1.05,,,,,0.01,,0.01,0.41000000000000003,,,,,,
1400,0.0,0.0,0.0,31.2,0.0,0.0,0.0,1.0,200.0,0.0,82.3,0.0,0.0,505.0,0.0,430.0,,,,,0.049,,,,98.208,,1.3900000000000001,,,,,0.007,,0.006,0.34,,,,,,
1401,0.0,0.0,0.0,31.0,0.0,0.0,0.0,1.0,200.0,0.0,82.3,0.0,0.0,504.0,0.0,433.0,,,,,0.048,,,,98.286,,1.34,,,,,0.008,,0.008,0.31,,,,,,
1402,0.0,0.0,0.0,30.4,0.0,0.0,0.0,1.0,200.0,0.0,80.6,0.0,0.0,526.0,0.0,465.0,,,,,0.048,,,,98.278,,1.3,,,,,0.007,,0.007,0.36,,,,,,
1403,0.0,0.0,0.0,31.6,0.0,0.0,0.0,1.0,200.0,0.0,80.6,0.0,0.0,524.0,0.0,442.0,,,,,0.059000000000000004,,,,98.136,,1.49,,,,,0.017,,0.008,0.29,,,,,,
1404,0.0,0.0,0.0,30.0,0.0,0.0,0.0,1.0,200.0,0.0,77.8,0.0,0.0,559.0,0.0,497.0,,,,,0.051000000000000004,,,,97.978,,1.6400000000000001,,,,,0.016,,0.005,0.31,,,,,,
1405,0.0,0.0,0.0,31.4,0.0,0.0,0.0,1.0,200.0,0.0,78.8,0.0,0.0,555.0,0.0,487.0,,,,,0.069,,,,98.209,,1.17,,,,,0.014,,0.008,0.53,,,,,,
1406,0.0,0.0,0.0,28.4,0.0,0.0,0.0,1.0,200.0,0.0,79.6,0.0,0.0,569.0,0.0,494.0,,,,,0.068,,,,97.996,,1.56,,,,,0.01,,0.006,0.36,,,,,,
1407,0.0,0.0,0.0,34.4,0.0,0.0,0.0,1.0,200.0,0.0,83.0,0.0,0.0,448.0,0.0,373.0,,,,,0.043000000000000003,,,,98.954,,0.6900000000000001,,,,,0.007,,0.006,0.30000000000000004,,,,,,
1408,0.0,0.0,0.0,0.0,0.0,0.0,0.0,0.0,0.0,0.0,0.0,0.0,0.0,0.0,0.0,0.0,,,,,0.043000000000000003,,,,98.954,,0.6900000000000001,,,,,0.007,,0.006,0.30000000000000004,,,,,,
1409,0.0,0.0,0.0,0.0,0.0,0.0,0.0,0.0,0.0,0.0,0.0,0.0,0.0,0.0,0.0,0.0,,,,,0.043000000000000003,,,,98.954,,0.6900000000000001,,,,,0.007,,0.006,0.30000000000000004,,,,,,
141,0.0,54.5,0.0,28.0,0.0,0.0,0.0,0.0,0.0,0.0,0.0,0.0,542.5,0.0,447.5,0.0,,,,,0.05,,0.05,,,,1.175,0.02,,,0.04,0.01,,,0.425,,,0.01,,,
1410,0.0,0.0,0.0,0.0,0.0,0.0,0.0,0.0,0.0,0.0,0.0,0.0,0.0,0.0,0.0,0.0,,,,,0.043000000000000003,,,,98.954,,0.6900000000000001,,,,,0.007,,0.006,0.30000000000000004,,,,,,
1411,0.0,0.0,0.0,0.0,0.0,0.0,0.0,0.0,0.0,0.0,0.0,0.0,0.0,0.0,0.0,0.0,,,,,0.043000000000000003,,,,98.954,,0.6900000000000001,,,,,0.007,,0.006,0.30000000000000004,,,,,,
1412,0.0,0.0,0.0,0.0,0.0,0.0,0.0,0.0,0.0,0.0,0.0,0.0,0.0,0.0,0.0,0.0,,,,,0.043000000000000003,,,,98.954,,0.6900000000000001,,,,,0.007,,0.006,0.30000000000000004,,,,,,
1413,0.0,0.0,0.0,0.0,0.0,0.0,0.0,0.0,0.0,0.0,0.0,0.0,0.0,0.0,0.0,0.0,,,,,0.043000000000000003,,,,98.954,,0.6900000000000001,,,,,0.007,,0.006,0.30000000000000004,,,,,,
1414,0.0,0.0,0.0,34.4,0.0,0.0,0.0,1.0,200.0,0.0,80.6,0.0,0.0,476.0,0.0,392.0,,,,,0.042,,,,98.655,,0.98,,,,,0.007,,0.006,0.31,,,,,,
1415,0.0,0.0,0.0,0.0,0.0,0.0,0.0,0.0,0.0,0.0,0.0,0.0,0.0,0.0,0.0,0.0,,,,,0.042,,,,98.655,,0.98,,,,,0.007,,0.006,0.31,,,,,,
1416,0.0,0.0,0.0,0.0,0.0,0.0,0.0,0.0,0.0,0.0,0.0,0.0,0.0,0.0,0.0,0.0,,,,,0.042,,,,98.655,,0.98,,,,,0.007,,0.006,0.31,,,,,,
1417,0.0,0.0,0.0,0.0,0.0,0.0,0.0,0.0,0.0,0.0,0.0,0.0,0.0,0.0,0.0,0.0,,,,,0.042,,,,98.655,,0.98,,,,,0.007,,0.006,0.31,,,,,,
1418,0.0,0.0,0.0,0.0,0.0,0.0,0.0,0.0,0.0,0.0,0.0,0.0,0.0,0.0,0.0,0.0,,,,,0.042,,,,98.655,,0.98,,,,,0.007,,0.006,0.31,,,,,,
1419,0.0,0.0,0.0,0.0,0.0,0.0,0.0,0.0,0.0,0.0,0.0,0.0,0.0,0.0,0.0,0.0,,,,,0.042,,,,98.655,,0.98,,,,,0.007,,0.006,0.31,,,,,,
142,0.0,27.0,0.0,22.0,0.0,0.0,0.0,0.0,0.0,0.0,0.0,0.0,430.0,0.0,330.0,0.0,,,,,0.15,,0.30000000000000004,,,,1.6,0.08,,,,0.035,,0.035,0.75,,,1.75,,,
1420,0.0,0.0,0.0,0.0,0.0,0.0,0.0,0.0,0.0,0.0,0.0,0.0,0.0,0.0,0.0,0.0,,,,,0.042,,,,98.655,,0.98,,,,,0.007,,0.006,0.31,,,,,,
1421,0.0,0.0,0.0,31.0,0.0,0.0,0.0,1.0,200.0,0.0,80.6,0.0,0.0,502.0,0.0,414.0,,,,,0.045,,,,98.243,,1.3900000000000001,,,,,0.007,,0.005,0.31,,,,,,
1422,0.0,0.0,0.0,0.0,0.0,0.0,0.0,0.0,0.0,0.0,0.0,0.0,0.0,0.0,0.0,0.0,,,,,0.045,,,,98.243,,1.3900000000000001,,,,,0.007,,0.005,0.31,,,,,,
1423,0.0,0.0,0.0,0.0,0.0,0.0,0.0,0.0,0.0,0.0,0.0,0.0,0.0,0.0,0.0,0.0,,,,,0.045,,,,98.243,,1.3900000000000001,,,,,0.007,,0.005,0.31,,,,,,
1424,0.0,0.0,0.0,0.0,0.0,0.0,0.0,0.0,0.0,0.0,0.0,0.0,0.0,0.0,0.0,0.0,,,,,0.045,,,,98.243,,1.3900000000000001,,,,,0.007,,0.005,0.31,,,,,,
1425,0.0,0.0,0.0,0.0,0.0,0.0,0.0,0.0,0.0,0.0,0.0,0.0,0.0,0.0,0.0,0.0,,,,,0.045,,,,98.243,,1.3900000000000001,,,,,0.007,,0.005,0.31,,,,,,
1426,0.0,0.0,0.0,0.0,0.0,0.0,0.0,0.0,0.0,0.0,0.0,0.0,0.0,0.0,0.0,0.0,,,,,0.045,,,,98.243,,1.3900000000000001,,,,,0.007,,0.005,0.31,,,,,,
1427,0.0,0.0,0.0,0.0,0.0,0.0,0.0,0.0,0.0,0.0,0.0,0.0,0.0,0.0,0.0,0.0,,,,,0.045,,,,98.243,,1.3900000000000001,,,,,0.007,,0.005,0.31,,,,,,
1428,0.0,0.0,0.0,29.8,0.0,0.0,0.0,1.0,200.0,0.0,79.9,0.0,0.0,525.0,0.0,444.0,,,,,0.045,,,,97.822,,1.83,,,,,0.008,,0.005,0.29,,,,,,
1429,0.0,0.0,0.0,0.0,0.0,0.0,0.0,0.0,0.0,0.0,0.0,0.0,0.0,0.0,0.0,0.0,,,,,0.045,,,,97.822,,1.83,,,,,0.008,,0.005,0.29,,,,,,
143,0.0,72.0,0.0,25.5,0.0,0.0,0.0,0.0,0.0,0.0,0.0,0.0,555.0,0.0,457.5,0.0,,,,,0.055,,,,,,1.3,,,,,0.015,,0.01,0.47500000000000003,,,,,,
1430,0.0,0.0,0.0,0.0,0.0,0.0,0.0,0.0,0.0,0.0,0.0,0.0,0.0,0.0,0.0,0.0,,,,,0.045,,,,97.822,,1.83,,,,,0.008,,0.005,0.29,,,,,,
1431,0.0,0.0,0.0,0.0,0.0,0.0,0.0,0.0,0.0,0.0,0.0,0.0,0.0,0.0,0.0,0.0,,,,,0.045,,,,97.822,,1.83,,,,,0.008,,0.005,0.29,,,,,,
1432,0.0,0.0,0.0,0.0,0.0,0.0,0.0,0.0,0.0,0.0,0.0,0.0,0.0,0.0,0.0,0.0,,,,,0.045,,,,97.822,,1.83,,,,,0.008,,0.005,0.29,,,,,,
1433,0.0,0.0,0.0,0.0,0.0,0.0,0.0,0.0,0.0,0.0,0.0,0.0,0.0,0.0,0.0,0.0,,,,,0.045,,,,97.822,,1.83,,,,,0.008,,0.005,0.29,,,,,,
1434,0.0,0.0,0.0,0.0,0.0,0.0,0.0,0.0,0.0,0.0,0.0,0.0,0.0,0.0,0.0,0.0,,,,,0.045,,,,97.822,,1.83,,,,,0.008,,0.005,0.29,,,,,,
1435,0.0,0.0,0.0,33.4,0.0,0.0,0.0,1.0,200.0,0.0,78.8,0.0,0.0,465.0,0.0,386.0,,,,,0.058,,,,98.968,,0.63,,,,,0.007,,0.007,0.33,,,,,,
1436,0.0,0.0,0.0,0.0,0.0,0.0,0.0,0.0,0.0,0.0,0.0,0.0,0.0,0.0,0.0,0.0,,,,,0.058,,,,98.968,,0.63,,,,,0.007,,0.007,0.33,,,,,,
1437,0.0,0.0,0.0,0.0,0.0,0.0,0.0,0.0,0.0,0.0,0.0,0.0,0.0,0.0,0.0,0.0,,,,,0.058,,,,98.968,,0.63,,,,,0.007,,0.007,0.33,,,,,,
1438,0.0,0.0,0.0,0.0,0.0,0.0,0.0,0.0,0.0,0.0,0.0,0.0,0.0,0.0,0.0,0.0,,,,,0.058,,,,98.968,,0.63,,,,,0.007,,0.007,0.33,,,,,,
1439,0.0,0.0,0.0,0.0,0.0,0.0,0.0,0.0,0.0,0.0,0.0,0.0,0.0,0.0,0.0,0.0,,,,,0.058,,,,98.968,,0.63,,,,,0.007,,0.007,0.33,,,,,,
144,0.0,0.0,0.0,17.0,0.0,0.0,0.0,0.0,0.0,0.0,0.0,0.0,430.0,0.0,330.0,0.0,,,,,0.07,,,,,,1.35,,,,,0.015,,0.015,0.5,,,,,,
1440,0.0,0.0,0.0,0.0,0.0,0.0,0.0,0.0,0.0,0.0,0.0,0.0,0.0,0.0,0.0,0.0,,,,,0.058,,,,98.968,,0.63,,,,,0.007,,0.007,0.33,,,,,,
1441,0.0,0.0,0.0,35.0,0.0,0.0,0.0,1.0,200.0,0.0,80.6,0.0,0.0,500.0,0.0,418.0,,,,,0.065,,,,98.61,,0.97,,,,,0.008,,0.007,0.34,,,,,,
1442,0.0,0.0,0.0,0.0,0.0,0.0,0.0,0.0,0.0,0.0,0.0,0.0,0.0,0.0,0.0,0.0,,,,,0.065,,,,98.61,,0.97,,,,,0.008,,0.007,0.34,,,,,,
1443,0.0,0.0,0.0,0.0,0.0,0.0,0.0,0.0,0.0,0.0,0.0,0.0,0.0,0.0,0.0,0.0,,,,,0.065,,,,98.61,,0.97,,,,,0.008,,0.007,0.34,,,,,,
1444,0.0,0.0,0.0,0.0,0.0,0.0,0.0,0.0,0.0,0.0,0.0,0.0,0.0,0.0,0.0,0.0,,,,,0.065,,,,98.61,,0.97,,,,,0.008,,0.007,0.34,,,,,,
1445,0.0,0.0,0.0,0.0,0.0,0.0,0.0,0.0,0.0,0.0,0.0,0.0,0.0,0.0,0.0,0.0,,,,,0.065,,,,98.61,,0.97,,,,,0.008,,0.007,0.34,,,,,,
1446,0.0,0.0,0.0,0.0,0.0,0.0,0.0,0.0,0.0,0.0,0.0,0.0,0.0,0.0,0.0,0.0,,,,,0.065,,,,98.61,,0.97,,,,,0.008,,0.007,0.34,,,,,,
1447,0.0,0.0,0.0,0.0,0.0,0.0,0.0,0.0,0.0,0.0,0.0,0.0,0.0,0.0,0.0,0.0,,,,,0.065,,,,98.61,,0.97,,,,,0.008,,0.007,0.34,,,,,,
1448,0.0,0.0,0.0,31.2,0.0,0.0,0.0,1.0,200.0,0.0,77.9,0.0,0.0,540.0,0.0,455.0,,,,,0.066,,,,98.209,,1.3599999999999999,,,,,0.008,,0.007,0.35000000000000003,,,,,,
1449,0.0,0.0,0.0,0.0,0.0,0.0,0.0,0.0,0.0,0.0,0.0,0.0,0.0,0.0,0.0,0.0,,,,,0.066,,,,98.209,,1.3599999999999999,,,,,0.008,,0.007,0.35000000000000003,,,,,,
145,0.0,56.5,0.0,23.0,0.0,0.0,0.0,0.0,0.0,0.0,0.0,0.0,487.5,0.0,420.0,0.0,,,,,,,,,,,,,,,,,,,,,,,,,
1450,0.0,0.0,0.0,0.0,0.0,0.0,0.0,0.0,0.0,0.0,0.0,0.0,0.0,0.0,0.0,0.0,,,,,0.066,,,,98.209,,1.3599999999999999,,,,,0.008,,0.007,0.35000000000000003,,,,,,
1451,0.0,0.0,0.0,0.0,0.0,0.0,0.0,0.0,0.0,0.0,0.0,0.0,0.0,0.0,0.0,0.0,,,,,0.066,,,,98.209,,1.3599999999999999,,,,,0.008,,0.007,0.35000000000000003,,,,,,
1452,0.0,0.0,0.0,0.0,0.0,0.0,0.0,0.0,0.0,0.0,0.0,0.0,0.0,0.0,0.0,0.0,,,,,0.066,,,,98.209,,1.3599999999999999,,,,,0.008,,0.007,0.35000000000000003,,,,,,
1453,0.0,0.0,0.0,0.0,0.0,0.0,0.0,0.0,0.0,0.0,0.0,0.0,0.0,0.0,0.0,0.0,,,,,0.066,,,,98.209,,1.3599999999999999,,,,,0.008,,0.007,0.35000000000000003,,,,,,
1454,0.0,0.0,0.0,0.0,0.0,0.0,0.0,0.0,0.0,0.0,0.0,0.0,0.0,0.0,0.0,0.0,,,,,0.066,,,,98.209,,1.3599999999999999,,,,,0.008,,0.007,0.35000000000000003,,,,,,
1455,0.0,0.0,0.0,26.2,0.0,0.0,0.0,1.0,200.0,0.0,75.0,0.0,0.0,594.0,0.0,504.0,,,,,0.074,,,,97.75,,1.8,,,,,0.008,,0.008,0.36,,,,,,
1456,0.0,0.0,0.0,0.0,0.0,0.0,0.0,0.0,0.0,0.0,0.0,0.0,0.0,0.0,0.0,0.0,,,,,0.074,,,,97.75,,1.8,,,,,0.008,,0.008,0.36,,,,,,
1457,0.0,0.0,0.0,0.0,0.0,0.0,0.0,0.0,0.0,0.0,0.0,0.0,0.0,0.0,0.0,0.0,,,,,0.074,,,,97.75,,1.8,,,,,0.008,,0.008,0.36,,,,,,
1458,0.0,0.0,0.0,0.0,0.0,0.0,0.0,0.0,0.0,0.0,0.0,0.0,0.0,0.0,0.0,0.0,,,,,0.074,,,,97.75,,1.8,,,,,0.008,,0.008,0.36,,,,,,
1459,0.0,0.0,0.0,0.0,0.0,0.0,0.0,0.0,0.0,0.0,0.0,0.0,0.0,0.0,0.0,0.0,,,,,0.074,,,,97.75,,1.8,,,,,0.008,,0.008,0.36,,,,,,
146,0.0,56.0,0.0,29.0,0.0,0.0,0.0,0.0,0.0,0.0,0.0,0.0,557.5,0.0,460.0,0.0,,,,,,,,,,,,,,,,,,,,,,,,,
1460,0.0,0.0,0.0,0.0,0.0,0.0,0.0,0.0,0.0,0.0,0.0,0.0,0.0,0.0,0.0,0.0,,,,,0.074,,,,97.75,,1.8,,,,,0.008,,0.008,0.36,,,,,,
1461,0.0,0.0,0.0,0.0,0.0,0.0,0.0,0.0,0.0,0.0,0.0,0.0,0.0,0.0,0.0,0.0,,,,,0.074,,,,97.75,,1.8,,,,,0.008,,0.008,0.36,,,,,,
1462,0.0,0.0,0.0,34.2,0.0,0.0,0.0,1.0,200.0,0.0,78.8,0.0,0.0,499.0,0.0,394.0,,,,,0.089,,,,98.865,,0.68,,,,,0.008,,0.008,0.35000000000000003,,,,,,
1463,0.0,0.0,0.0,0.0,0.0,0.0,0.0,0.0,0.0,0.0,0.0,0.0,0.0,0.0,0.0,0.0,,,,,0.089,,,,98.865,,0.68,,,,,0.008,,0.008,0.35000000000000003,,,,,,
1464,0.0,0.0,0.0,0.0,0.0,0.0,0.0,0.0,0.0,0.0,0.0,0.0,0.0,0.0,0.0,0.0,,,,,0.089,,,,98.865,,0.68,,,,,0.008,,0.008,0.35000000000000003,,,,,,
1465,0.0,0.0,0.0,0.0,0.0,0.0,0.0,0.0,0.0,0.0,0.0,0.0,0.0,0.0,0.0,0.0,,,,,0.089,,,,98.865,,0.68,,,,,0.008,,0.008,0.35000000000000003,,,,,,
1466,0.0,0.0,0.0,0.0,0.0,0.0,0.0,0.0,0.0,0.0,0.0,0.0,0.0,0.0,0.0,0.0,,,,,0.089,,,,98.865,,0.68,,,,,0.008,,0.008,0.35000000000000003,,,,,,
1467,0.0,0.0,0.0,0.0,0.0,0.0,0.0,0.0,0.0,0.0,0.0,0.0,0.0,0.0,0.0,0.0,,,,,0.089,,,,98.865,,0.68,,,,,0.008,,0.008,0.35000000000000003,,,,,,
1468,0.0,0.0,0.0,0.0,0.0,0.0,0.0,0.0,0.0,0.0,0.0,0.0,0.0,0.0,0.0,0.0,,,,,0.089,,,,98.865,,0.68,,,,,0.008,,0.008,0.35000000000000003,,,,,,
1469,0.0,0.0,0.0,34.0,0.0,0.0,0.0,1.0,200.0,0.0,77.0,0.0,0.0,546.0,0.0,435.0,,,,,0.095,,,,98.48,,1.05,,,,,0.008,,0.007,0.36,,,,,,
147,0.0,0.0,0.0,17.0,0.0,0.0,0.0,0.0,0.0,0.0,0.0,0.0,490.0,0.0,400.0,0.0,,,,,0.1,,,,,,1.8,0.365,,,0.725,0.015,,0.01,0.42,,,,,,
1470,0.0,0.0,0.0,0.0,0.0,0.0,0.0,0.0,0.0,0.0,0.0,0.0,0.0,0.0,0.0,0.0,,,,,0.095,,,,98.48,,1.05,,,,,0.008,,0.007,0.36,,,,,,
1471,0.0,0.0,0.0,0.0,0.0,0.0,0.0,0.0,0.0,0.0,0.0,0.0,0.0,0.0,0.0,0.0,,,,,0.095,,,,98.48,,1.05,,,,,0.008,,0.007,0.36,,,,,,
1472,0.0,0.0,0.0,0.0,0.0,0.0,0.0,0.0,0.0,0.0,0.0,0.0,0.0,0.0,0.0,0.0,,,,,0.095,,,,98.48,,1.05,,,,,0.008,,0.007,0.36,,,,,,
1473,0.0,0.0,0.0,0.0,0.0,0.0,0.0,0.0,0.0,0.0,0.0,0.0,0.0,0.0,0.0,0.0,,,,,0.095,,,,98.48,,1.05,,,,,0.008,,0.007,0.36,,,,,,
1474,0.0,0.0,0.0,0.0,0.0,0.0,0.0,0.0,0.0,0.0,0.0,0.0,0.0,0.0,0.0,0.0,,,,,0.095,,,,98.48,,1.05,,,,,0.008,,0.007,0.36,,,,,,
1475,0.0,0.0,0.0,0.0,0.0,0.0,0.0,0.0,0.0,0.0,0.0,0.0,0.0,0.0,0.0,0.0,,,,,0.095,,,,98.48,,1.05,,,,,0.008,,0.007,0.36,,,,,,
1476,0.0,0.0,0.0,28.6,0.0,0.0,0.0,1.0,200.0,0.0,77.9,0.0,0.0,568.0,0.0,461.0,,,,,0.088,,,,98.227,,1.33,,,,,0.007,,0.008,0.34,,,,,,
1477,0.0,0.0,0.0,0.0,0.0,0.0,0.0,0.0,0.0,0.0,0.0,0.0,0.0,0.0,0.0,0.0,,,,,0.088,,,,98.227,,1.33,,,,,0.007,,0.008,0.34,,,,,,
1478,0.0,0.0,0.0,0.0,0.0,0.0,0.0,0.0,0.0,0.0,0.0,0.0,0.0,0.0,0.0,0.0,,,,,0.088,,,,98.227,,1.33,,,,,0.007,,0.008,0.34,,,,,,
1479,0.0,0.0,0.0,0.0,0.0,0.0,0.0,0.0,0.0,0.0,0.0,0.0,0.0,0.0,0.0,0.0,,,,,0.088,,,,98.227,,1.33,,,,,0.007,,0.008,0.34,,,,,,
148,0.0,74.0,0.0,26.0,0.0,0.0,0.0,0.0,0.0,0.0,0.0,0.0,537.5,0.0,455.0,0.0,,,,,,,,,,,,,,,,,,,,,,,,,
1480,0.0,0.0,0.0,0.0,0.0,0.0,0.0,0.0,0.0,0.0,0.0,0.0,0.0,0.0,0.0,0.0,,,,,0.088,,,,98.227,,1.33,,,,,0.007,,0.008,0.34,,,,,,
1481,0.0,0.0,0.0,0.0,0.0,0.0,0.0,0.0,0.0,0.0,0.0,0.0,0.0,0.0,0.0,0.0,,,,,0.088,,,,98.227,,1.33,,,,,0.007,,0.008,0.34,,,,,,
1482,0.0,0.0,0.0,0.0,0.0,0.0,0.0,0.0,0.0,0.0,0.0,0.0,0.0,0.0,0.0,0.0,,,,,0.088,,,,98.227,,1.33,,,,,0.007,,0.008,0.34,,,,,,
1483,0.0,0.0,0.0,30.2,0.0,0.0,0.0,1.0,200.0,0.0,75.0,0.0,0.0,597.0,0.0,490.0,,,,,0.089,,,,97.876,,1.69,,,,,0.008,,0.007,0.33,,,,,,
1484,0.0,0.0,0.0,0.0,0.0,0.0,0.0,0.0,0.0,0.0,0.0,0.0,0.0,0.0,0.0,0.0,,,,,0.089,,,,97.876,,1.69,,,,,0.008,,0.007,0.33,,,,,,
1485,0.0,0.0,0.0,0.0,0.0,0.0,0.0,0.0,0.0,0.0,0.0,0.0,0.0,0.0,0.0,0.0,,,,,0.089,,,,97.876,,1.69,,,,,0.008,,0.007,0.33,,,,,,
1486,0.0,0.0,0.0,0.0,0.0,0.0,0.0,0.0,0.0,0.0,0.0,0.0,0.0,0.0,0.0,0.0,,,,,0.089,,,,97.876,,1.69,,,,,0.008,,0.007,0.33,,,,,,
1487,0.0,0.0,0.0,0.0,0.0,0.0,0.0,0.0,0.0,0.0,0.0,0.0,0.0,0.0,0.0,0.0,,,,,0.089,,,,97.876,,1.69,,,,,0.008,,0.007,0.33,,,,,,
1488,0.0,0.0,0.0,0.0,0.0,0.0,0.0,0.0,0.0,0.0,0.0,0.0,0.0,0.0,0.0,0.0,,,,,0.089,,,,97.876,,1.69,,,,,0.008,,0.007,0.33,,,,,,
1489,0.0,0.0,0.0,0.0,0.0,0.0,0.0,0.0,0.0,0.0,0.0,0.0,0.0,0.0,0.0,0.0,,,,,0.089,,,,97.876,,1.69,,,,,0.008,,0.007,0.33,,,,,,
149,0.0,0.0,0.0,19.0,0.0,0.0,0.0,0.0,0.0,0.0,0.0,0.0,550.0,0.0,460.0,0.0,,,,,0.045,,0.11,,,,1.675,0.45,,,2.25,,,,0.47500000000000003,,,,,,
1490,0.0,0.0,0.0,30.6,0.0,0.0,0.0,1.0,200.0,0.0,76.0,0.0,0.0,533.0,0.0,449.0,,,,,0.151,,,,98.843,,0.63,,,,,0.008,,0.008,0.36,,,,,,
1491,0.0,0.0,0.0,0.0,0.0,0.0,0.0,0.0,0.0,0.0,0.0,0.0,0.0,0.0,0.0,0.0,,,,,0.151,,,,98.843,,0.63,,,,,0.008,,0.008,0.36,,,,,,
1492,0.0,0.0,0.0,0.0,0.0,0.0,0.0,0.0,0.0,0.0,0.0,0.0,0.0,0.0,0.0,0.0,,,,,0.151,,,,98.843,,0.63,,,,,0.008,,0.008,0.36,,,,,,
1493,0.0,0.0,0.0,0.0,0.0,0.0,0.0,0.0,0.0,0.0,0.0,0.0,0.0,0.0,0.0,0.0,,,,,0.151,,,,98.843,,0.63,,,,,0.008,,0.008,0.36,,,,,,
1494,0.0,0.0,0.0,0.0,0.0,0.0,0.0,0.0,0.0,0.0,0.0,0.0,0.0,0.0,0.0,0.0,,,,,0.151,,,,98.843,,0.63,,,,,0.008,,0.008,0.36,,,,,,
1495,0.0,0.0,0.0,0.0,0.0,0.0,0.0,0.0,0.0,0.0,0.0,0.0,0.0,0.0,0.0,0.0,,,,,0.151,,,,98.843,,0.63,,,,,0.008,,0.008,0.36,,,,,,
1496,0.0,0.0,0.0,29.4,0.0,0.0,0.0,1.0,200.0,0.0,76.9,0.0,0.0,576.0,0.0,482.0,,,,,0.147,,,,98.459,,1.02,,,,,0.007,,0.007,0.36,,,,,,
1497,0.0,0.0,0.0,0.0,0.0,0.0,0.0,0.0,0.0,0.0,0.0,0.0,0.0,0.0,0.0,0.0,,,,,0.147,,,,98.459,,1.02,,,,,0.007,,0.007,0.36,,,,,,
1498,0.0,0.0,0.0,0.0,0.0,0.0,0.0,0.0,0.0,0.0,0.0,0.0,0.0,0.0,0.0,0.0,,,,,0.147,,,,98.459,,1.02,,,,,0.007,,0.007,0.36,,,,,,
1499,0.0,0.0,0.0,0.0,0.0,0.0,0.0,0.0,0.0,0.0,0.0,0.0,0.0,0.0,0.0,0.0,,,,,0.147,,,,98.459,,1.02,,,,,0.007,,0.007,0.36,,,,,,
15,0.0,27.0,0.0,24.0,0.0,0.0,0.0,0.0,0.0,0.0,0.0,0.0,620.0,0.0,580.0,0.0,,,,,,,,,,,,,,,,,,,,,,,,,
150,0.0,59.0,0.0,25.0,0.0,0.0,0.0,0.0,0.0,0.0,0.0,0.0,637.5,0.0,540.0,0.0,,,,,0.12,,0.2,,,,1.3,0.5,,,1.0,0.03,,,0.8,,,0.05,,,
1500,0.0,0.0,0.0,0.0,0.0,0.0,0.0,0.0,0.0,0.0,0.0,0.0,0.0,0.0,0.0,0.0,,,,,0.147,,,,98.459,,1.02,,,,,0.007,,0.007,0.36,,,,,,
1501,0.0,0.0,0.0,0.0,0.0,0.0,0.0,0.0,0.0,0.0,0.0,0.0,0.0,0.0,0.0,0.0,,,,,0.147,,,,98.459,,1.02,,,,,0.007,,0.007,0.36,,,,,,
1502,0.0,0.0,0.0,0.0,0.0,0.0,0.0,0.0,0.0,0.0,0.0,0.0,0.0,0.0,0.0,0.0,,,,,0.147,,,,98.459,,1.02,,,,,0.007,,0.007,0.36,,,,,,
1503,0.0,0.0,0.0,27.4,0.0,0.0,0.0,1.0,200.0,0.0,72.9,0.0,0.0,623.0,0.0,513.0,,,,,0.147,,,,98.109,,1.38,,,,,0.007,,0.007,0.35000000000000003,,,,,,
1504,0.0,0.0,0.0,0.0,0.0,0.0,0.0,0.0,0.0,0.0,0.0,0.0,0.0,0.0,0.0,0.0,,,,,0.147,,,,98.109,,1.38,,,,,0.007,,0.007,0.35000000000000003,,,,,,
1505,0.0,0.0,0.0,0.0,0.0,0.0,0.0,0.0,0.0,0.0,0.0,0.0,0.0,0.0,0.0,0.0,,,,,0.147,,,,98.109,,1.38,,,,,0.007,,0.007,0.35000000000000003,,,,,,
1506,0.0,0.0,0.0,0.0,0.0,0.0,0.0,0.0,0.0,0.0,0.0,0.0,0.0,0.0,0.0,0.0,,,,,0.147,,,,98.109,,1.38,,,,,0.007,,0.007,0.35000000000000003,,,,,,
1507,0.0,0.0,0.0,0.0,0.0,0.0,0.0,0.0,0.0,0.0,0.0,0.0,0.0,0.0,0.0,0.0,,,,,0.147,,,,98.109,,1.38,,,,,0.007,,0.007,0.35000000000000003,,,,,,
1508,0.0,0.0,0.0,0.0,0.0,0.0,0.0,0.0,0.0,0.0,0.0,0.0,0.0,0.0,0.0,0.0,,,,,0.147,,,,98.109,,1.38,,,,,0.007,,0.007,0.35000000000000003,,,,,,
