Repository: PrasannS/WeldingAnalysis

# Analyzing Weld Composite Material and Mechanial properties using statistical / machine learning approaches

## Webscraping

### The data for this projects was obtained via webscraping welding materials data from the following sites

- [Certilas Welding Products Dataset](https://certilas.nl/en/catalogue)
- [Lincoln Electric Welding Products Dataset](https://www.lincolnelectric.com/en-us/consumables/Pages/consumables.aspx)
- [Citrination Weld Composites Dataset](https://citrination.com/datasets/114194/show_search?searchMatchOption=fuzzyMatch)

This scraping was done through the combination of webscraping and data preprocessing using BeautifulSoup and Pandas. See

File: final_numeric_data.csv (part 4 of 12)
,Category,Charpy,DIN_W,Elongation,HT_Temp,Hardness_Scale,IE-20,Manual metal arc_Heat input,Manual metal arc_Interpass temperature,Redry_Time,Reduction of area,Rp0,Tensile,Ultimate tensile strength,Yield,Yield strength,Ag,Al,B,Be,C,Co,Cr,Cu,Fe,Mg,Mn,Mo,N,Nb,Ni,P,Rm,S,Si,Sn,Ti,V,W,Zn,Zr
177,0.0,226.5,0.0,31.0,0.0,0.0,0.0,0.0,0.0,0.0,0.0,0.0,557.5,0.0,470.0,0.0,,,,,0.05,,0.05,,,,1.175,0.02,,,0.04,0.01,,,0.425,,,0.01,,,
1770,0.0,0.0,0.0,0.0,0.0,0.0,0.0,1.0,250.0,0.0,0.0,0.0,0.0,0.0,0.0,516.0,,,,,0.12,,,,98.066,,1.35,,,,,0.014,,0.01,0.44,,,,,,
1771,0.0,0.0,0.0,0.0,0.0,0.0,0.0,0.0,0.0,0.0,0.0,0.0,0.0,0.0,0.0,0.0,,,,,0.12,,,,98.066,,1.35,,,,,0.014,,0.01,0.44,,,,,,
1772,0.0,0.0,0.0,0.0,0.0,0.0,0.0,0.0,0.0,0.0,0.0,0.0,0.0,0.0,0.0,0.0,,,,,0.12,,,,98.066,,1.35,,,,,0.014,,0.01,0.44,,,,,,
1773,0.0,0.0,0.0,0.0,0.0,0.0,0.0,0.0,0.0,0.0,0.0,0.0,0.0,0.0,0.0,0.0,,,,,0.12,,,,98.066,,1.35,,,,,0.014,,0.01,0.44,,,,,,
1774,0.0,0.0,0.0,0.0,0.0,0.0,0.0,0.0,0.0,0.0,0.0,0.0,0.0,0.0,0.0,0.0,,,,,0.12,,,,98.066,,1.35,,,,,0.014,,0.01,0.44,,,,,,
1775,0.0,0.0,0.0,0.0,0.0,0.0,0.0,0.0,0.0,0.0,0.0,0.0,0.0,0.0,0.0,0.0,,,,,0.12,,,,98.066,,1.35,,,,,0.014,,0.01,0.44,,,,,,
1776,0.0,0.0,0.0,0.0,0.0,0.0,0.0,1.0,250.0,0.0,0.0,0.0,0.0,0.0,0.0,526.0,,,,,0.13,,,,97.649,,1.83,,,,,0.011,,0.01,0.37,,,,,,
1777,0.0,0.0,0.0,0.0,0.0,0.0,0.0,0.0,0.0,0.0,0.0,0.0,0.0,0.0,0.0,0.0,,,,,0.13,,,,97.649,,1.83,,,,,0.011,,0.01,0.37,,,,,,
1778,0.0,0.0,0.0,0.0,0.0,0.0,0.0,0.0,0.0,0.0,0.0,0.0,0.0,0.0,0.0,0.0,,,,,0.13,,,,97.649,,1.83,,,,,0.011,,0.01,0.37,,,,,,
1779,0.0,0.0,0.0,0.0,0.0,0.0,0.0,0.0,0.0,0.0,0.0,0.0,0.0,0.0,0.0,0.0,,,,,0.13,,,,97.649,,1.83,,,,,0.011,,0.01,0.37,,,,,,
178,0.0,27.0,0.0,22.0,0.0,0.0,0.0,0.0,0.0,0.0,0.0,0.0,490.0,0.0,400.0,0.0,,,,,0.15,,0.30000000000000004,,,,1.6,0.08,,,,0.035,,0.035,0.75,,,1.75,,,
1780,0.0,0.0,0.0,0.0,0.0,0.0,0.0,0.0,0.0,0.0,0.0,0.0,0.0,0.0,0.0,0.0,,,,,0.13,,,,97.649,,1.83,,,,,0.011,,0.01,0.37,,,,,,
1781,0.0,0.0,0.0,0.0,0.0,0.0,0.0,0.0,0.0,0.0,0.0,0.0,0.0,0.0,0.0,0.0,,,,,0.13,,,,97.649,,1.83,,,,,0.011,,0.01,0.37,,,,,,
1782,0.0,0.0,0.0,0.0,0.0,0.0,0.0,1.0,250.0,0.0,0.0,0.0,0.0,0.0,0.0,617.0,,,,,0.11,,,,97.331,,2.18,,,,,0.011,,0.008,0.36,,,,,,
1783,0.0,0.0,0.0,0.0,0.0,0.0,0.0,0.0,0.0,0.0,0.0,0.0,0.0,0.0,0.0,0.0,,,,,0.11,,,,97.331,,2.18,,,,,0.011,,0.008,0.36,,,,,,
1784,0.0,0.0,0.0,0.0,0.0,0.0,0.0,0.0,0.0,0.0,0.0,0.0,0.0,0.0,0.0,0.0,,,,,0.11,,,,97.331,,2.18,,,,,0.011,,0.008,0.36,,,,,,
1785,0.0,0.0,0.0,0.0,0.0,0.0,0.0,0.0,0.0,0.0,0.0,0.0,0.0,0.0,0.0,0.0,,,,,0.11,,,,97.331,,2.18,,,,,0.011,,0.008,0.36,,,,,,
1786,0.0,0.0,0.0,0.0,0.0,0.0,0.0,0.0,0.0,0.0,0.0,0.0,0.0,0.0,0.0,0.0,,,,,0.11,,,,97.331,,2.18,,,,,0.011,,0.008,0.36,,,,,,
1787,0.0,0.0,0.0,0.0,0.0,0.0,0.0,0.0,0.0,0.0,0.0,0.0,0.0,0.0,0.0,0.0,,,,,0.11,,,,97.331,,2.18,,,,,0.011,,0.008,0.36,,,,,,
1788,0.0,0.0,0.0,0.0,0.0,0.0,0.0,0.0,0.0,0.0,0.0,0.0,0.0,0.0,0.0,0.0,,,,,0.057,,0.09,,97.93,,1.22,,,,0.05,0.012,,0.01,0.62,,,0.011,,,
1789,0.0,0.0,0.0,0.0,0.0,0.0,0.0,0.0,0.0,0.0,0.0,0.0,0.0,0.0,0.0,0.0,,,,,0.053,,0.06,,97.838,,1.3,,,,0.04,0.01,,0.01,0.68,,,0.009000000000000001,,,
179,0.0,0.0,0.0,19.0,0.0,0.0,0.0,0.0,0.0,0.0,0.0,0.0,550.0,0.0,460.0,0.0,,,,,,,,,,,,,,,,,,,,,,,,,
1790,0.0,0.0,0.0,0.0,0.0,0.0,0.0,0.0,0.0,0.0,0.0,0.0,0.0,0.0,0.0,0.0,,,,,0.058,,0.12,,98.039,,1.12,,,,0.03,0.015,,0.013000000000000001,0.59,,,0.015,,,
1791,0.0,0.0,0.0,0.0,0.0,0.0,0.0,0.0,0.0,0.0,0.0,0.0,0.0,557.0,0.0,0.0,,,,,0.053,,0.1,,97.794,,1.28,,,,0.03,0.015,,0.013000000000000001,0.7000000000000001,,,0.015,,,
1792,0.0,0.0,0.0,0.0,0.0,0.0,0.0,0.0,0.0,0.0,0.0,0.0,0.0,0.0,0.0,0.0,,,,,0.055,,0.06,,97.975,,0.9,,,,0.55,0.012,,0.016,0.42,,,0.012,,,
1793,0.0,0.0,0.0,0.0,0.0,0.0,0.0,0.0,0.0,0.0,0.0,0.0,0.0,572.0,0.0,0.0,,,,,0.069,,0.06,,97.571,,1.12,,,,0.58,0.011,,0.016,0.56,,,0.013000000000000001,,,
1794,0.0,0.0,0.0,0.0,0.0,0.0,0.0,0.0,0.0,0.0,0.0,0.0,0.0,582.0,0.0,0.0,,,,,0.065,,0.05,,97.466,,1.17,,,,0.62,0.011,,0.015,0.59,,,0.013000000000000001,,,
1795,0.0,0.0,0.0,0.0,0.0,0.0,0.0,0.0,0.0,0.0,0.0,0.0,0.0,498.0,0.0,0.0,,,,,0.066,,0.11,,98.731,,0.79,,,,0.03,0.015,,0.015,0.23,,,0.013000000000000001,,,
1796,0.0,0.0,0.0,0.0,0.0,0.0,0.0,0.0,0.0,0.0,0.0,0.0,0.0,538.0,0.0,0.0,,,,,0.067,,0.1,,98.247,,1.12,,,,0.03,0.016,,0.014,0.39,,,0.016,,,
1797,0.0,0.0,0.0,0.0,0.0,0.0,0.0,0.0,0.0,0.0,0.0,0.0,0.0,533.0,0.0,0.0,,,,,0.062,,0.08,,98.324,,1.1,,,,0.02,0.014,,0.015,0.37,,,0.015,,,
1798,0.0,0.0,0.0,0.0,0.0,0.0,0.0,0.0,0.0,0.0,0.0,0.0,0.0,0.0,0.0,0.0,,,,,0.055,,0.05,,98.695,,0.81,,,,0.02,0.009000000000000001,,0.01,0.34,,,0.011,,,
1799,0.0,0.0,0.0,0.0,0.0,0.0,0.0,0.0,0.0,0.0,0.0,0.0,0.0,0.0,0.0,0.0,,,,,0.066,,0.07,,98.107,,1.1400000000000001,,,,0.02,0.011,,0.01,0.56,,,0.016,,,
18,0.0,56.0,0.0,29.0,0.0,0.0,0.0,0.0,0.0,0.0,0.0,0.0,557.5,0.0,460.0,0.0,,,,,0.055,,0.045,,,,1.28,0.05,,,,0.015,,,0.51,,,0.02,,,
180,0.0,112.5,0.0,28.0,0.0,0.0,0.0,0.0,0.0,0.0,0.0,0.0,585.0,0.0,485.0,0.0,,,,,0.06,,,,,,1.35,,,,,0.0125,,0.008,0.53,,,,,,
1800,0.0,0.0,0.0,0.0,0.0,0.0,0.0,0.0,0.0,0.0,0.0,0.0,0.0,0.0,0.0,0.0,,,,,0.067,,0.08,,98.204,,1.08,,,,0.02,0.011,,0.013000000000000001,0.51,,,0.015,,,
1801,0.0,0.0,0.0,0.0,0.0,0.0,0.0,0.0,0.0,0.0,0.0,0.0,0.0,0.0,0.0,0.0,,,,,0.054,,0.1,,97.624,,1.6800000000000002,,,,0.01,0.015,,0.009000000000000001,0.5,,,0.008,,,
1802,0.0,0.0,0.0,0.0,0.0,0.0,0.0,0.0,0.0,0.0,0.0,0.0,0.0,0.0,0.0,0.0,,,,,0.046,,0.09,,97.555,,1.74,,,,0.01,0.015,,0.008,0.53,,,0.006,,,
1803,0.0,0.0,0.0,0.0,0.0,0.0,0.0,0.0,0.0,0.0,0.0,0.0,0.0,538.0,0.0,0.0,,,,,0.07,,0.1,,98.126,,1.19,,,,0.01,0.018000000000000002,,0.01,0.46,,,0.016,,,
1804,0.0,0.0,0.0,0.0,0.0,0.0,0.0,0.0,0.0,0.0,0.0,0.0,0.0,535.0,0.0,0.0,,,,,0.059000000000000004,,0.06,,98.124,,1.25,,,,0.01,0.015,,0.009000000000000001,0.46,,,0.013000000000000001,,,
1805,0.0,0.0,0.0,0.0,0.0,0.0,0.0,0.0,0.0,0.0,0.0,0.0,0.0,0.0,0.0,0.0,,,,,0.068,,0.027,,98.48,,1.06,,,,,0.009000000000000001,,0.006,0.35000000000000003,,,,,,
1806,0.0,0.0,0.0,0.0,0.0,0.0,0.0,0.0,0.0,0.0,0.0,0.0,0.0,0.0,0.0,0.0,,,,,0.068,,0.027,,98.48,,1.06,,,,,0.009000000000000001,,0.006,0.35000000000000003,,,,,,
1807,0.0,0.0,0.0,0.0,0.0,0.0,0.0,0.0,0.0,0.0,0.0,0.0,0.0,0.0,0.0,0.0,,,,,0.07100000000000001,,0.41000000000000003,,98.054,,1.09,,,,,0.009000000000000001,,0.006,0.36,,,,,,
1808,0.0,0.0,0.0,0.0,0.0,0.0,0.0,0.0,0.0,0.0,0.0,0.0,0.0,0.0,0.0,0.0,,,,,0.07100000000000001,,0.41000000000000003,,98.054,,1.09,,,,,0.009000000000000001,,0.006,0.36,,,,,,
1809,0.0,0.0,0.0,0.0,0.0,0.0,0.0,0.0,0.0,0.0,0.0,0.0,0.0,0.0,0.0,0.0,,,,,0.07200000000000001,,0.79,,97.726,,1.05,,,,,0.007,,0.005,0.35000000000000003,,,,,,
181,0.0,27.0,0.0,22.0,0.0,0.0,0.0,0.0,0.0,0.0,0.0,0.0,490.0,0.0,400.0,0.0,,,,,0.05,,0.05,0.02,,,1.35,0.28,,,,0.015,,,0.51,,,0.01,,,
1810,0.0,0.0,0.0,0.0,0.0,0.0,0.0,0.0,0.0,0.0,0.0,0.0,0.0,0.0,0.0,0.0,,,,,0.07200000000000001,,0.79,,97.726,,1.05,,,,,0.007,,0.005,0.35000000000000003,,,,,,
1811,0.0,0.0,0.0,0.0,0.0,0.0,0.0,0.0,0.0,0.0,0.0,0.0,0.0,0.0,0.0,0.0,,,,,0.075,,1.22,,97.251,,1.09,,,,,0.008,,0.006,0.35000000000000003,,,,,,
1812,0.0,0.0,0.0,0.0,0.0,0.0,0.0,0.0,0.0,0.0,0.0,0.0,0.0,0.0,0.0,0.0,,,,,0.075,,1.22,,97.251,,1.09,,,,,0.008,,0.006,0.35000000000000003,,,,,,
1813,0.0,0.0,0.0,0.0,0.0,0.0,0.0,0.0,0.0,0.0,0.0,0.0,0.0,0.0,0.0,0.0,,,,,0.07,,1.57,,96.946,,1.06,,,,,0.008,,0.006,0.34,,,,,,
1814,0.0,0.0,0.0,0.0,0.0,0.0,0.0,0.0,0.0,0.0,0.0,0.0,0.0,0.0,0.0,0.0,,,,,0.07,,1.57,,96.946,,1.06,,,,,0.008,,0.006,0.34,,,,,,
1815,0.0,0.0,0.0,0.0,0.0,0.0,0.0,0.0,0.0,0.0,0.0,0.0,0.0,0.0,0.0,0.0,,,,,0.073,,1.97,,96.534,,1.07,,,,,0.007,,0.006,0.34,,,,,,
1816,0.0,0.0,0.0,0.0,0.0,0.0,0.0,0.0,0.0,0.0,0.0,0.0,0.0,0.0,0.0,0.0,,,,,0.073,,1.97,,96.534,,1.07,,,,,0.007,,0.006,0.34,,,,,,
1817,0.0,0.0,0.0,0.0,0.0,0.0,0.0,0.0,0.0,0.0,0.0,0.0,0.0,0.0,0.0,0.0,,,,,0.077,,2.2800000000000002,,96.229,,1.05,,,,,0.008,,0.006,0.35000000000000003,,,,,,
1818,0.0,0.0,0.0,0.0,0.0,0.0,0.0,0.0,0.0,0.0,0.0,0.0,0.0,0.0,0.0,0.0,,,,,0.077,,2.2800000000000002,,96.229,,1.05,,,,,0.008,,0.006,0.35000000000000003,,,,,,
1819,0.0,0.0,0.0,0.0,0.0,0.0,0.0,0.0,0.0,0.0,0.0,0.0,0.0,0.0,0.0,0.0,,,,,0.07200000000000001,,2.8,,95.643,,1.09,,,,,0.009000000000000001,,0.006,0.38,,,,,,
182,0.0,138.5,0.0,30.5,0.0,0.0,0.0,0.0,0.0,0.0,0.0,0.0,550.0,0.0,460.0,0.0,,,,,0.2,,0.30000000000000004,,,,1.2,,,,0.2,,,,1.0,,,,,,
1820,0.0,0.0,0.0,0.0,0.0,0.0,0.0,0.0,0.0,0.0,0.0,0.0,0.0,0.0,0.0,0.0,,,,,0.07200000000000001,,2.8,,95.643,,1.09,,,,,0.009000000000000001,,0.006,0.38,,,,,,
1821,0.0,0.0,0.0,0.0,0.0,0.0,0.0,2.0,200.0,0.0,0.0,0.0,0.0,0.0,0.0,649.0,,,,,0.05,,0.52,1.19,96.214,,0.72,0.23,,,0.77,0.009000000000000001,,0.007,0.29,,,,,,
1822,0.0,0.0,0.0,0.0,0.0,0.0,0.0,3.3,200.0,0.0,0.0,0.0,0.0,0.0,0.0,576.0,,,,,0.05,,0.5,1.05,96.384,,0.75,0.23,,,0.75,0.01,,0.006,0.27,,,,,,
1823,0.0,0.0,0.0,0.0,0.0,0.0,0.0,4.6,200.0,0.0,0.0,0.0,0.0,0.0,0.0,556.0,,,,,0.05,,0.5,1.04,96.394,,0.75,0.24,,,0.75,0.01,,0.006,0.26,,,,,,
1824,0.0,0.0,0.0,0.0,0.0,0.0,0.0,5.3,200.0,0.0,0.0,0.0,0.0,0.0,0.0,538.0,,,,,0.05,,0.49,1.04,96.395,,0.77,0.24,,,0.73,0.01,,0.005,0.27,,,,,,
1825,0.0,0.0,0.0,0.0,0.0,0.0,0.0,2.0,200.0,0.0,0.0,0.0,0.0,0.0,0.0,571.0,,,,,0.05,,0.41000000000000003,0.85,96.623,,0.98,0.27,,,0.54,0.012,,0.005,0.26,,,,,,
1826,0.0,0.0,0.0,0.0,0.0,0.0,0.0,3.3,200.0,0.0,0.0,0.0,0.0,0.0,0.0,561.0,,,,,0.05,,0.42,0.81,96.654,,0.98,0.27,,,0.55,0.011,,0.005,0.25,,,,,,
1827,0.0,0.0,0.0,0.0,0.0,0.0,0.0,4.6,200.0,0.0,0.0,0.0,0.0,0.0,0.0,552.0,,,,,0.05,,0.4,0.8200000000000001,96.713,,0.97,0.26,,,0.53,0.012,,0.005,0.24,,,,,,
1828,0.0,0.0,0.0,0.0,0.0,0.0,0.0,5.3,200.0,0.0,0.0,0.0,0.0,0.0,0.0,541.0,,,,,0.04,,0.4,0.8200000000000001,96.703,,0.98,0.27,,,0.53,0.012,,0.005,0.24,,,,,,
1829,0.0,0.0,0.0,0.0,0.0,0.0,0.0,2.0,200.0,0.0,0.0,0.0,0.0,0.0,0.0,678.0,,,,,0.05,,0.56,0.96,95.602,,0.79,0.28,,,1.3900000000000001,0.011,,0.007,0.35000000000000003,,,,,,
183,0.0,27.0,0.0,22.0,0.0,0.0,0.0,0.0,0.0,0.0,0.0,0.0,490.0,0.0,400.0,0.0,,,,,0.04,,0.045,0.04,,,1.6099999999999999,0.42,,,,0.015,,,0.455,,,0.015,,,
1830,0.0,0.0,0.0,0.0,0.0,0.0,0.0,3.3,200.0,0.0,0.0,0.0,0.0,0.0,0.0,636.0,,,,,0.05,,0.55,0.92,95.552,,0.8200000000000001,0.29,,,1.44,0.011,,0.007,0.36,,,,,,
1831,0.0,0.0,0.0,0.0,0.0,0.0,0.0,4.6,200.0,0.0,0.0,0.0,0.0,0.0,0.0,601.0,,,,,0.05,,0.55,0.89,95.481,,0.85,0.31,,,1.49,0.012,,0.007,0.36,,,,,,
1832,0.0,0.0,0.0,0.0,0.0,0.0,0.0,5.3,200.0,0.0,0.0,0.0,0.0,0.0,0.0,585.0,,,,,0.05,,0.54,0.87,95.491,,0.86,0.31,,,1.5,0.012,,0.007,0.36,,,,,,
1833,0.0,0.0,0.0,0.0,0.0,0.0,0.0,2.0,200.0,0.0,0.0,0.0,0.0,0.0,0.0,592.0,,,,,0.05,,0.53,0.5700000000000001,95.101,,1.1,0.37,,,1.87,0.013000000000000001,,0.006,0.39,,,,,,
1834,0.0,0.0,0.0,0.0,0.0,0.0,0.0,3.3,200.0,0.0,0.0,0.0,0.0,0.0,0.0,555.0,,,,,0.05,,0.52,0.56,95.101,,1.11,0.37,,,1.8900000000000001,0.014,,0.005,0.38,,,,,,
1835,0.0,0.0,0.0,0.0,0.0,0.0,0.0,4.6,200.0,0.0,0.0,0.0,0.0,0.0,0.0,547.0,,,,,0.05,,0.52,0.5700000000000001,95.111,,1.1,0.37,,,1.87,0.013000000000000001,,0.006,0.39,,,,,,
1836,0.0,0.0,0.0,0.0,0.0,0.0,0.0,5.3,200.0,0.0,0.0,0.0,0.0,0.0,0.0,543.0,,,,,0.05,,0.51,0.55,95.08,,1.12,0.37,,,1.9,0.014,,0.006,0.4,,,,,,
1837,0.0,0.0,0.0,31.0,0.0,0.0,0.0,0.0,0.0,0.0,67.0,0.0,0.0,638.0,0.0,462.0,,,,,0.07,,0.03,0.03,97.562,,1.72,0.01,,,0.01,0.016,,0.012,0.53,,,0.01,,,
1838,0.0,0.0,0.0,30.0,0.0,0.0,0.0,0.0,0.0,0.0,58.0,0.0,0.0,694.0,0.0,507.0,,,,,0.08,,0.05,0.38,97.001,,1.8399999999999999,0.01,,,0.01,0.016,,0.013000000000000001,0.59,,,0.01,,,
1839,0.0,0.0,0.0,30.0,0.0,0.0,0.0,0.0,0.0,0.0,53.0,0.0,0.0,714.0,0.0,523.0,,,,,0.08,,0.05,0.81,96.521,,1.8599999999999999,0.01,,,0.01,0.016,,0.013000000000000001,0.62,,,0.01,,,
184,0.0,245.0,0.0,29.5,0.0,0.0,0.0,0.0,0.0,0.0,0.0,0.0,530.0,0.0,442.5,0.0,,,,,,,,,,,,,,,,,,,,,,,,,
1840,0.0,0.0,0.0,30.0,0.0,0.0,0.0,0.0,0.0,0.0,54.0,0.0,0.0,709.0,0.0,522.0,,,,,0.08,,0.05,0.03,96.931,,1.83,0.01,,,0.45,0.016,,0.013000000000000001,0.58,,,0.01,,,
1841,0.0,0.0,0.0,28.0,0.0,0.0,0.0,0.0,0.0,0.0,49.0,0.0,0.0,731.0,0.0,500.0,,,,,0.08,,0.05,0.4,96.542,,1.8399999999999999,0.01,,,0.45,0.015,,0.013000000000000001,0.59,,,0.01,,,
1842,0.0,0.0,0.0,27.0,0.0,0.0,0.0,0.0,0.0,0.0,46.0,0.0,0.0,743.0,0.0,504.0,,,,,0.08,,0.05,0.81,96.09,,1.85,0.01,,,0.45,0.017,,0.013000000000000001,0.62,,,0.01,,,
1843,0.0,0.0,0.0,26.0,0.0,0.0,0.0,0.0,0.0,0.0,48.0,0.0,0.0,737.0,0.0,515.0,,,,,0.08,,0.05,0.03,95.833,,1.83,0.01,,,1.51,0.014,,0.013000000000000001,0.62,,,0.01,,,
1844,0.0,0.0,0.0,24.0,0.0,0.0,0.0,0.0,0.0,0.0,41.0,0.0,0.0,810.0,0.0,515.0,,,,,0.07,,0.05,0.42,95.473,,1.85,0.01,,,1.5,0.014,,0.013000000000000001,0.59,,,0.01,,,
1845,0.0,0.0,0.0,26.0,0.0,0.0,0.0,0.0,0.0,0.0,51.0,0.0,0.0,829.0,0.0,542.0,,,,,0.08,,0.05,0.89,94.812,,1.92,0.01,,,1.54,0.015,,0.013000000000000001,0.66,,,0.01,,,
1846,0.0,0.0,0.0,29.0,0.0,0.0,0.0,0.0,0.0,0.0,44.0,0.0,0.0,761.0,0.0,466.0,,,,,0.09,,0.05,0.04,97.232,,1.9,0.01,,,0.01,0.015,,0.013000000000000001,0.63,,,0.01,,,
1847,0.0,0.0,0.0,27.0,0.0,0.0,0.0,0.0,0.0,0.0,42.0,0.0,0.0,807.0,0.0,489.0,,,,,0.08,,0.05,0.43,96.272,,1.94,0.01,,,0.51,0.015,,0.013000000000000001,0.67,,,0.01,,,
1848,0.0,0.0,0.0,21.0,0.0,0.0,0.0,0.0,0.0,0.0,28.0,0.0,0.0,869.0,0.0,546.0,,,,,0.08,,0.05,0.85,94.812,,1.94,0.01,,,1.54,0.015,,0.013000000000000001,0.68,,,0.01,,,
1849,0.0,0.0,0.0,27.5,0.0,0.0,0.0,2.7,250.0,0.0,73.0,0.0,0.0,529.8,0.0,456.2,,,,,0.07,,0.0,,98.586,,0.9500000000000001,,,,,0.021,,0.027,0.34,,,0.006,,,
185,0.0,27.0,0.0,22.0,0.0,0.0,0.0,0.0,0.0,0.0,0.0,0.0,490.0,0.0,400.0,0.0,,,,,0.05,,0.05,,,,1.175,0.02,,,0.04,0.01,,,0.425,,,0.01,,,
1850,0.0,0.0,0.0,29.5,0.0,0.0,0.0,2.7,250.0,0.0,73.5,0.0,0.0,519.9,0.0,430.7,,,,,0.07,,0.0,,98.586,,0.9500000000000001,,,,,0.021,,0.027,0.34,,,0.006,,,
1851,0.0,0.0,0.0,28.0,0.0,0.0,0.0,2.2,250.0,0.0,70.5,0.0,0.0,564.1,0.0,475.8,,,,,0.06,,,0.02,97.755,,0.55,0.0,,,1.26,0.041,,0.024,0.28,,,0.01,,,
1852,0.0,0.0,0.0,24.5,0.0,0.0,0.0,2.2,250.0,0.0,69.0,0.0,0.0,529.8,0.0,430.7,,,,,0.06,,,0.02,97.755,,0.55,0.0,,,1.26,0.041,,0.024,0.28,,,0.01,,,
1853,0.0,0.0,0.0,28.0,0.0,0.0,0.0,2.5,250.0,0.0,74.0,0.0,0.0,573.9,0.0,491.5,,,,,0.09,,0.0,0.08,98.387,,0.93,0.02,,,,0.058,,0.011,0.42,,,0.004,,,
1854,0.0,0.0,0.0,24.5,0.0,0.0,0.0,2.5,250.0,0.0,74.5,0.0,0.0,541.5,0.0,420.9,,,,,0.09,,0.0,0.08,98.387,,0.93,0.02,,,,0.058,,0.011,0.42,,,0.004,,,
1855,0.0,0.0,0.0,28.0,0.0,0.0,0.0,2.4,250.0,0.0,73.0,0.0,0.0,591.5,0.0,503.3,,,,,0.08,,0.35000000000000003,0.02,98.017,,0.65,0.008,,,0.5,0.026000000000000002,,0.015,0.33,,,0.004,,,
1856,0.0,0.0,0.0,22.7,0.0,0.0,0.0,2.4,250.0,0.0,73.7,0.0,0.0,600.4,0.0,500.3,,,,,0.08,,0.35000000000000003,0.02,98.017,,0.65,0.008,,,0.5,0.026000000000000002,,0.015,0.33,,,0.004,,,
1857,0.0,0.0,0.0,24.0,0.0,0.0,0.0,2.8,250.0,0.0,71.5,0.0,0.0,583.7,0.0,479.7,,,,,0.07,,0.0,,98.185,,1.07,,,,,0.026000000000000002,,0.025,0.61,,,0.014,,,
1858,0.0,0.0,0.0,24.5,0.0,0.0,0.0,2.8,250.0,0.0,72.0,0.0,0.0,555.2,0.0,456.2,,,,,0.07,,0.0,,98.185,,1.07,,,,,0.026000000000000002,,0.025,0.61,,,0.014,,,
1859,0.0,0.0,0.0,33.0,0.0,0.0,0.0,2.6,250.0,0.0,75.0,0.0,0.0,552.3,0.0,463.0,,,,,0.07,,0.0,,98.948,,0.75,,,,,0.011,,0.011,0.21,,,0.0,,,
186,0.0,254.5,0.0,28.0,0.0,0.0,0.0,0.0,0.0,0.0,0.0,0.0,567.5,0.0,492.5,0.0,,,,,,,,,,,,,,,,,,,,,,,,,
1860,0.0,0.0,0.0,0.0,0.0,0.0,0.0,2.6,250.0,0.0,76.0,0.0,0.0,486.6,0.0,369.8,,,,,0.07,,0.0,,98.948,,0.75,,,,,0.011,,0.011,0.21,,,0.0,,,
1861,0.0,0.0,0.0,24.0,0.0,0.0,0.0,1.8,150.0,0.0,71.0,0.0,0.0,569.3,0.0,486.8,,,,,0.09,,0.0,,98.533,,0.9,,,,,0.027,,0.01,0.44,,,0.0,,,
1862,0.0,0.0,0.0,0.0,0.0,0.0,0.0,0.0,0.0,0.0,0.0,0.0,0.0,0.0,0.0,0.0,,,,,0.09,,0.0,,98.533,,0.9,,,,,0.027,,0.01,0.44,,,0.0,,,
1863,0.0,0.0,0.0,22.6,0.0,0.0,0.0,1.8,140.0,0.0,72.0,0.0,0.0,536.3,0.0,453.8,,,,,0.08,,,,97.669,,0.65,0.0,,,1.2,0.021,,0.01,0.35000000000000003,,,0.02,,,
1864,0.0,0.0,0.0,0.0,0.0,0.0,0.0,0.0,0.0,0.0,0.0,0.0,0.0,0.0,0.0,0.0,,,,,0.08,,,,97.669,,0.65,0.0,,,1.2,0.021,,0.01,0.35000000000000003,,,0.02,,,
1865,0.0,0.0,0.0,25.0,0.0,0.0,0.0,1.8,150.0,0.0,70.4,0.0,0.0,626.9,0.0,553.3,,,,,0.06,,0.02,,98.212,,1.15,,,,,0.015,,0.013000000000000001,0.53,,,0.0,,,
1866,0.0,0.0,0.0,0.0,0.0,0.0,0.0,0.0,0.0,0.0,0.0,0.0,0.0,0.0,0.0,0.0,,,,,0.06,,0.02,,98.212,,1.15,,,,,0.015,,0.013000000000000001,0.53,,,0.0,,,
1867,0.0,0.0,0.0,22.1,0.0,0.0,0.0,1.8,150.0,0.0,72.4,0.0,0.0,569.3,0.0,478.5,,,,,0.07,,0.0,,98.563,,0.85,,,,,0.024,,0.013000000000000001,0.47000000000000003,,,0.01,,,
1868,0.0,0.0,0.0,0.0,0.0,0.0,0.0,0.0,0.0,0.0,0.0,0.0,0.0,0.0,0.0,0.0,,,,,0.07,,0.0,,98.563,,0.85,,,,,0.024,,0.013000000000000001,0.47000000000000003,,,0.01,,,
1869,0.0,0.0,0.0,21.0,0.0,0.0,0.0,1.9,140.0,0.0,64.2,0.0,0.0,643.5,0.0,561.1,,,,,0.07,,0.0,,98.319,,1.1,,,,,0.02,,0.011,0.47000000000000003,,,0.01,,,
187,0.0,27.0,0.0,22.0,0.0,0.0,0.0,0.0,0.0,0.0,0.0,0.0,490.0,0.0,400.0,0.0,,,,,0.12,,0.2,,,,1.3,0.5,,,1.0,0.03,,,0.8,,,0.05,,,
1870,0.0,0.0,0.0,0.0,0.0,0.0,0.0,0.0,0.0,0.0,0.0,0.0,0.0,0.0,0.0,0.0,,,,,0.07,,0.0,,98.319,,1.1,,,,,0.02,,0.011,0.47000000000000003,,,0.01,,,
1871,0.0,0.0,0.0,20.5,0.0,0.0,0.0,1.9,150.0,0.0,70.2,0.0,0.0,577.5,0.0,486.8,,,,,0.08,,0.05,,98.437,,0.9,,,,,0.029,,0.014,0.49,,,0.0,,,
1872,0.0,0.0,0.0,0.0,0.0,0.0,0.0,0.0,0.0,0.0,0.0,0.0,0.0,0.0,0.0,0.0,,,,,0.08,,0.05,,98.437,,0.9,,,,,0.029,,0.014,0.49,,,0.0,,,
1873,0.0,0.0,0.0,33.0,0.0,0.0,0.0,2.4,200.0,0.0,73.0,0.0,0.0,504.2,0.0,420.8,,,,,0.05,,0.0,0.12,98.387,,1.15,,,,,0.024,,0.015,0.25,,,0.004,,,
1874,0.0,0.0,0.0,29.5,0.0,0.0,0.0,2.4,200.0,0.0,70.5,0.0,0.0,482.7,0.0,387.5,,,,,0.05,,0.0,0.12,98.387,,1.15,,,,,0.024,,0.015,0.25,,,0.004,,,
1875,0.0,0.0,0.0,24.5,0.0,0.0,0.0,2.4,200.0,0.0,68.5,0.0,0.0,725.9,0.0,630.8,,,,,0.1,,0.0,0.14,97.432,,1.6,0.5,,,,0.029,,0.015,0.18,,,0.004,,,
1876,0.0,0.0,0.0,25.5,0.0,0.0,0.0,2.4,200.0,0.0,67.5,0.0,0.0,694.5,0.0,605.3,,,,,0.1,,0.0,0.14,97.432,,1.6,0.5,,,,0.029,,0.015,0.18,,,0.004,,,
1877,0.0,0.0,0.0,27.5,0.0,0.0,0.0,2.4,200.0,0.0,66.0,0.0,0.0,645.5,0.0,540.5,,,,,0.09,,0.0,0.1,97.445,,1.52,0.5,,,,0.045,,0.015,0.28,,,0.005,,,
1878,0.0,0.0,0.0,27.5,0.0,0.0,0.0,2.4,200.0,0.0,66.5,0.0,0.0,640.6,0.0,562.1,,,,,0.09,,0.0,0.1,97.445,,1.52,0.5,,,,0.045,,0.015,0.28,,,0.005,,,
1879,0.0,0.0,0.0,32.0,0.0,0.0,0.0,1.7000000000000002,200.0,0.0,70.5,0.0,0.0,586.6,0.0,483.6,,,,,0.12,,0.0,0.18,98.185,,1.24,,,,,0.019,,0.036000000000000004,0.22,,,0.0,,,
188,0.0,51.5,0.0,26.0,0.0,0.0,0.0,0.0,0.0,0.0,0.0,0.0,600.0,0.0,530.0,0.0,,,,,0.05,,0.05,,,,1.175,0.02,,,0.04,0.01,,,0.425,,,0.01,,,
1880,0.0,0.0,0.0,33.0,0.0,0.0,0.0,1.7000000000000002,200.0,0.0,74.5,0.0,0.0,532.7,0.0,414.0,,,,,0.12,,0.0,0.18,98.185,,1.24,,,,,0.019,,0.036000000000000004,0.22,,,0.0,,,
1881,0.0,0.0,0.0,30.0,0.0,0.0,0.0,1.6,200.0,0.0,68.0,0.0,0.0,627.8,0.0,536.6,,,,,0.15,,0.0,,98.288,,1.2,,,,,0.025,,0.017,0.32,,,0.0,,,
1882,0.0,0.0,0.0,31.0,0.0,0.0,0.0,1.6,200.0,0.0,73.5,0.0,0.0,586.6,0.0,487.6,,,,,0.15,,0.0,,98.288,,1.2,,,,,0.025,,0.017,0.32,,,0.0,,,
1883,0.0,0.0,0.0,30.0,0.0,0.0,0.0,1.7000000000000002,200.0,0.0,74.0,0.0,0.0,596.4,0.0,453.2,,,,,0.08,,0.0,,98.474,,1.2,,,,,0.022,,0.014,0.21,,,0.0,,,
1884,0.0,0.0,0.0,35.0,0.0,0.0,0.0,1.7000000000000002,200.0,0.0,74.0,0.0,0.0,569.0,0.0,455.2,,,,,0.08,,0.0,,98.474,,1.2,,,,,0.022,,0.014,0.21,,,0.0,,,
1885,0.0,0.0,0.0,30.0,0.0,0.0,0.0,1.7000000000000002,200.0,0.0,72.0,0.0,0.0,593.5,0.0,519.9,,,,,0.1,,0.0,,98.543,,1.2,,,,,0.024,,0.013000000000000001,0.12,,,0.0,,,
1886,0.0,0.0,0.0,37.0,0.0,0.0,0.0,1.7000000000000002,200.0,0.0,77.0,0.0,0.0,487.6,0.0,390.1,,,,,0.1,,0.0,,98.543,,1.2,,,,,0.024,,0.013000000000000001,0.12,,,0.0,,,
1887,0.0,0.0,0.0,30.0,0.0,0.0,0.0,4.6,200.0,0.0,58.0,0.0,0.0,497.0,0.0,388.0,,,,,0.064,,,0.28,97.872,,1.44,0.02,,,,0.024,,0.021,0.27,,,0.009000000000000001,,,
1888,0.0,0.0,0.0,0.0,0.0,0.0,0.0,0.0,0.0,0.0,0.0,0.0,0.0,0.0,0.0,0.0,,,,,0.064,,,0.28,97.872,,1.44,0.02,,,,0.024,,0.021,0.27,,,0.009000000000000001,,,
1889,0.0,0.0,0.0,0.0,0.0,0.0,0.0,0.0,0.0,0.0,0.0,0.0,0.0,0.0,0.0,0.0,,,,,0.064,,,0.28,97.872,,1.44,0.02,,,,0.024,,0.021,0.27,,,0.009000000000000001,,,
189,0.0,27.0,0.0,16.0,0.0,0.0,0.0,0.0,0.0,0.0,0.0,0.0,690.0,0.0,600.0,0.0,,,,,0.05,,0.05,,,,1.175,0.02,,,0.04,0.01,,,0.425,,,0.01,,,
1890,0.0,0.0,0.0,0.0,0.0,0.0,0.0,0.0,0.0,0.0,0.0,0.0,0.0,0.0,0.0,0.0,,,,,0.064,,,0.28,97.872,,1.44,0.02,,,,0.024,,0.021,0.27,,,0.009000000000000001,,,
1891,0.0,0.0,0.0,0.0,0.0,0.0,0.0,0.0,0.0,0.0,0.0,0.0,0.0,0.0,0.0,0.0,,,,,0.064,,,0.28,97.872,,1.44,0.02,,,,0.024,,0.021,0.27,,,0.009000000000000001,,,
1892,0.0,0.0,0.0,30.0,0.0,0.0,0.0,4.6,200.0,0.0,66.0,0.0,0.0,492.0,0.0,383.0,,,,,0.073,,,0.22,97.869,,1.44,0.02,,,,0.018000000000000002,,0.021,0.33,,,0.009000000000000001,,,
1893,0.0,0.0,0.0,0.0,0.0,0.0,0.0,0.0,0.0,0.0,0.0,0.0,0.0,0.0,0.0,0.0,,,,,0.073,,,0.22,97.869,,1.44,0.02,,,,0.018000000000000002,,0.021,0.33,,,0.009000000000000001,,,
1894,0.0,0.0,0.0,0.0,0.0,0.0,0.0,0.0,0.0,0.0,0.0,0.0,0.0,0.0,0.0,0.0,,,,,0.073,,,0.22,97.869,,1.44,0.02,,,,0.018000000000000002,,0.021,0.33,,,0.009000000000000001,,,
1895,0.0,0.0,0.0,0.0,0.0,0.0,0.0,0.0,0.0,0.0,0.0,0.0,0.0,0.0,0.0,0.0,,,,,0.073,,,0.22,97.869,,1.44,0.02,,,,0.018000000000000002,,0.021,0.33,,,0.009000000000000001,,,
1896,0.0,0.0,0.0,0.0,0.0,0.0,0.0,0.0,0.0,0.0,0.0,0.0,0.0,0.0,0.0,0.0,,,,,0.073,,,0.22,97.869,,1.44,0.02,,,,0.018000000000000002,,0.021,0.33,,,0.009000000000000001,,,
1897,0.0,0.0,0.0,34.0,0.0,0.0,0.0,4.6,200.0,0.0,66.0,0.0,0.0,526.0,0.0,371.0,,,,,0.06,,,0.28,97.624,,1.6800000000000002,0.02,,,,0.019,,0.017,0.29,,,0.01,,,
1898,0.0,0.0,0.0,0.0,0.0,0.0,0.0,0.0,0.0,0.0,0.0,0.0,0.0,0.0,0.0,0.0,,,,,0.06,,,0.28,97.624,,1.6800000000000002,0.02,,,,0.019,,0.017,0.29,,,0.01,,,
1899,0.0,0.0,0.0,0.0,0.0,0.0,0.0,0.0,0.0,0.0,0.0,0.0,0.0,0.0,0.0,0.0,,,,,0.06,,,0.28,97.624,,1.6800000000000002,0.02,,,,0.019,,0.017,0.29,,,0.01,,,
19,0.0,27.0,0.0,22.0,0.0,0.0,0.0,0.0,0.0,0.0,0.0,0.0,490.0,0.0,415.0,0.0,,,,,0.15,,0.2,,,,1.6,0.30000000000000004,,,0.30000000000000004,,,,0.75,,,,,,
190,0.0,99.0,0.0,25.0,0.0,0.0,0.0,0.0,0.0,0.0,0.0,0.0,662.5,0.0,562.5,0.0,,,,,,,,,,,,,,,,,,,,,,,,,
1900,0.0,0.0,0.0,0.0,0.0,0.0,0.0,0.0,0.0,0.0,0.0,0.0,0.0,0.0,0.0,0.0,,,,,0.06,,,0.28,97.624,,1.6800000000000002,0.02,,,,0.019,,0.017,0.29,,,0.01,,,
1901,0.0,0.0,0.0,0.0,0.0,0.0,0.0,0.0,0.0,0.0,0.0,0.0,0.0,0.0,0.0,0.0,,,,,0.06,,,0.28,97.624,,1.6800000000000002,0.02,,,,0.019,,0.017,0.29,,,0.01,,,
1902,0.0,0.0,0.0,30.0,0.0,0.0,0.0,4.6,200.0,0.0,64.0,0.0,0.0,522.0,0.0,391.0,,,,,0.08,,,0.25,97.616,,1.67,0.03,,,,0.017,,0.017,0.31,,,0.01,,,
1903,0.0,0.0,0.0,0.0,0.0,0.0,0.0,0.0,0.0,0.0,0.0,0.0,0.0,0.0,0.0,0.0,,,,,0.08,,,0.25,97.616,,1.67,0.03,,,,0.017,,0.017,0.31,,,0.01,,,
1904,0.0,0.0,0.0,0.0,0.0,0.0,0.0,0.0,0.0,0.0,0.0,0.0,0.0,0.0,0.0,0.0,,,,,0.08,,,0.25,97.616,,1.67,0.03,,,,0.017,,0.017,0.31,,,0.01,,,
1905,0.0,0.0,0.0,0.0,0.0,0.0,0.0,0.0,0.0,0.0,0.0,0.0,0.0,0.0,0.0,0.0,,,,,0.08,,,0.25,97.616,,1.67,0.03,,,,0.017,,0.017,0.31,,,0.01,,,
1906,0.0,0.0,0.0,0.0,0.0,0.0,0.0,0.0,0.0,0.0,0.0,0.0,0.0,0.0,0.0,0.0,,,,,0.08,,,0.25,97.616,,1.67,0.03,,,,0.017,,0.017,0.31,,,0.01,,,
1907,0.0,0.0,0.0,28.0,0.0,0.0,0.0,4.6,200.0,0.0,69.0,0.0,0.0,564.0,0.0,389.0,,,,,0.08600000000000001,,,0.23,97.661,,1.6800000000000002,0.01,,,,0.02,,0.023,0.28,,,0.01,,,
1908,0.0,0.0,0.0,0.0,0.0,0.0,0.0,0.0,0.0,0.0,0.0,0.0,0.0,0.0,0.0,0.0,,,,,0.08600000000000001,,,0.23,97.661,,1.6800000000000002,0.01,,,,0.02,,0.023,0.28,,,0.01,,,
1909,0.0,0.0,0.0,0.0,0.0,0.0,0.0,0.0,0.0,0.0,0.0,0.0,0.0,0.0,0.0,0.0,,,,,0.08600000000000001,,,0.23,97.661,,1.6800000000000002,0.01,,,,0.02,,0.023,0.28,,,0.01,,,
191,0.0,62.5,0.0,23.5,0.0,0.0,0.0,0.0,0.0,0.0,0.0,0.0,752.5,0.0,682.5,0.0,,,,,,,,,,,,,,,,,,,,,,,,,
1910,0.0,0.0,0.0,0.0,0.0,0.0,0.0,0.0,0.0,0.0,0.0,0.0,0.0,0.0,0.0,0.0,,,,,0.08600000000000001,,,0.23,97.661,,1.6800000000000002,0.01,,,,0.02,,0.023,0.28,,,0.01,,,
1911,0.0,0.0,0.0,0.0,0.0,0.0,0.0,0.0,0.0,0.0,0.0,0.0,0.0,0.0,0.0,0.0,,,,,0.08600000000000001,,,0.23,97.661,,1.6800000000000002,0.01,,,,0.02,,0.023,0.28,,,0.01,,,
1912,0.0,0.0,0.0,24.0,0.0,0.0,0.0,4.6,200.0,0.0,56.0,0.0,0.0,672.0,0.0,517.0,,,,,0.089,,,0.06,97.134,,2.22,0.02,,,,0.025,,0.022,0.42,,,0.01,,,
1913,0.0,0.0,0.0,0.0,0.0,0.0,0.0,0.0,0.0,0.0,0.0,0.0,0.0,0.0,0.0,0.0,,,,,0.089,,,0.06,97.134,,2.22,0.02,,,,0.025,,0.022,0.42,,,0.01,,,
1914,0.0,0.0,0.0,0.0,0.0,0.0,0.0,0.0,0.0,0.0,0.0,0.0,0.0,0.0,0.0,0.0,,,,,0.089,,,0.06,97.134,,2.22,0.02,,,,0.025,,0.022,0.42,,,0.01,,,
1915,0.0,0.0,0.0,0.0,0.0,0.0,0.0,0.0,0.0,0.0,0.0,0.0,0.0,0.0,0.0,0.0,,,,,0.089,,,0.06,97.134,,2.22,0.02,,,,0.025,,0.022,0.42,,,0.01,,,
1916,0.0,0.0,0.0,0.0,0.0,0.0,0.0,0.0,0.0,0.0,0.0,0.0,0.0,0.0,0.0,0.0,,,,,0.089,,,0.06,97.134,,2.22,0.02,,,,0.025,,0.022,0.42,,,0.01,,,
1917,0.0,0.0,0.0,30.0,0.0,0.0,0.0,4.6,200.0,0.0,67.0,0.0,0.0,554.0,0.0,554.0,,,,,0.08,,,0.15,97.707,,1.34,0.43,,,,0.02,,0.023,0.24,,,0.01,,,
1918,0.0,0.0,0.0,0.0,0.0,0.0,0.0,0.0,0.0,0.0,0.0,0.0,0.0,0.0,0.0,0.0,,,,,0.08,,,0.15,97.707,,1.34,0.43,,,,0.02,,0.023,0.24,,,0.01,,,
1919,0.0,0.0,0.0,0.0,0.0,0.0,0.0,0.0,0.0,0.0,0.0,0.0,0.0,0.0,0.0,0.0,,,,,0.08,,,0.15,97.707,,1.34,0.43,,,,0.02,,0.023,0.24,,,0.01,,,
192,0.0,27.0,0.0,20.0,0.0,0.0,0.0,0.0,0.0,0.0,0.0,0.0,760.0,0.0,720.0,0.0,,,,,0.165,,,,,,0.5750000000000001,,,,,0.0115,,,0.34,,,,,,
1920,0.0,0.0,0.0,0.0,0.0,0.0,0.0,0.0,0.0,0.0,0.0,0.0,0.0,0.0,0.0,0.0,,,,,0.08,,,0.15,97.707,,1.34,0.43,,,,0.02,,0.023,0.24,,,0.01,,,
1921,0.0,0.0,0.0,0.0,0.0,0.0,0.0,0.0,0.0,0.0,0.0,0.0,0.0,0.0,0.0,0.0,,,,,0.08,,,0.15,97.707,,1.34,0.43,,,,0.02,,0.023,0.24,,,0.01,,,
1922,0.0,0.0,0.0,25.0,0.0,0.0,0.0,4.6,200.0,0.0,62.0,0.0,0.0,747.0,0.0,747.0,,,,,0.095,,,0.26,96.823,,1.88,0.44,,,,0.022,,0.02,0.45,,,0.01,,,
1923,0.0,0.0,0.0,0.0,0.0,0.0,0.0,0.0,0.0,0.0,0.0,0.0,0.0,0.0,0.0,0.0,,,,,0.095,,,0.26,96.823,,1.88,0.44,,,,0.022,,0.02,0.45,,,0.01,,,
1924,0.0,0.0,0.0,0.0,0.0,0.0,0.0,0.0,0.0,0.0,0.0,0.0,0.0,0.0,0.0,0.0,,,,,0.095,,,0.26,96.823,,1.88,0.44,,,,0.022,,0.02,0.45,,,0.01,,,
1925,0.0,0.0,0.0,0.0,0.0,0.0,0.0,0.0,0.0,0.0,0.0,0.0,0.0,0.0,0.0,0.0,,,,,0.095,,,0.26,96.823,,1.88,0.44,,,,0.022,,0.02,0.45,,,0.01,,,
1926,0.0,0.0,0.0,0.0,0.0,0.0,0.0,0.0,0.0,0.0,0.0,0.0,0.0,0.0,0.0,0.0,,,,,0.095,,,0.26,96.823,,1.88,0.44,,,,0.022,,0.02,0.45,,,0.01,,,
1927,0.0,0.0,0.0,36.0,0.0,0.0,0.0,4.4,200.0,0.0,72.0,0.0,0.0,459.0,0.0,352.0,,,,,0.074,,,0.28,98.581,,0.84,0.02,,,,0.026000000000000002,,0.015,0.16,,,0.004,,,
1928,0.0,0.0,0.0,0.0,0.0,0.0,0.0,0.0,0.0,0.0,0.0,0.0,0.0,0.0,0.0,0.0,,,,,0.074,,,0.28,98.581,,0.84,0.02,,,,0.026000000000000002,,0.015,0.16,,,0.004,,,
1929,0.0,0.0,0.0,0.0,0.0,0.0,0.0,0.0,0.0,0.0,0.0,0.0,0.0,0.0,0.0,0.0,,,,,0.074,,,0.28,98.581,,0.84,0.02,,,,0.026000000000000002,,0.015,0.16,,,0.004,,,
193,0.0,89.5,0.0,23.0,0.0,0.0,0.0,0.0,0.0,0.0,0.0,0.0,786.0,0.0,724.0,0.0,,,,,,,,,,,,,,,,,,,,,,,,,
1930,0.0,0.0,0.0,0.0,0.0,0.0,0.0,0.0,0.0,0.0,0.0,0.0,0.0,0.0,0.0,0.0,,,,,0.074,,,0.28,98.581,,0.84,0.02,,,,0.026000000000000002,,0.015,0.16,,,0.004,,,
1931,0.0,0.0,0.0,0.0,0.0,0.0,0.0,0.0,0.0,0.0,0.0,0.0,0.0,0.0,0.0,0.0,,,,,0.074,,,0.28,98.581,,0.84,0.02,,,,0.026000000000000002,,0.015,0.16,,,0.004,,,
1932,0.0,0.0,0.0,36.0,0.0,0.0,0.0,4.4,200.0,0.0,72.0,0.0,0.0,456.0,0.0,349.0,,,,,0.082,,,0.22,98.709,,0.75,0.02,,,,0.02,,0.014,0.18,,,0.005,,,
1933,0.0,0.0,0.0,0.0,0.0,0.0,0.0,0.0,0.0,0.0,0.0,0.0,0.0,0.0,0.0,0.0,,,,,0.082,,,0.22,98.709,,0.75,0.02,,,,0.02,,0.014,0.18,,,0.005,,,
1934,0.0,0.0,0.0,0.0,0.0,0.0,0.0,0.0,0.0,0.0,0.0,0.0,0.0,0.0,0.0,0.0,,,,,0.082,,,0.22,98.709,,0.75,0.02,,,,0.02,,0.014,0.18,,,0.005,,,
1935,0.0,0.0,0.0,0.0,0.0,0.0,0.0,0.0,0.0,0.0,0.0,0.0,0.0,0.0,0.0,0.0,,,,,0.082,,,0.22,98.709,,0.75,0.02,,,,0.02,,0.014,0.18,,,0.005,,,
1936,0.0,0.0,0.0,0.0,0.0,0.0,0.0,0.0,0.0,0.0,0.0,0.0,0.0,0.0,0.0,0.0,,,,,0.082,,,0.22,98.709,,0.75,0.02,,,,0.02,,0.014,0.18,,,0.005,,,
1937,0.0,0.0,0.0,24.0,0.0,0.0,0.0,4.4,200.0,0.0,76.0,0.0,0.0,462.0,0.0,350.0,,,,,0.07,,,0.26,98.277,,1.17,0.02,,,,0.02,,0.013000000000000001,0.16,,,0.01,,,
1938,0.0,0.0,0.0,0.0,0.0,0.0,0.0,0.0,0.0,0.0,0.0,0.0,0.0,0.0,0.0,0.0,,,,,0.07,,,0.26,98.277,,1.17,0.02,,,,0.02,,0.013000000000000001,0.16,,,0.01,,,
1939,0.0,0.0,0.0,0.0,0.0,0.0,0.0,0.0,0.0,0.0,0.0,0.0,0.0,0.0,0.0,0.0,,,,,0.07,,,0.26,98.277,,1.17,0.02,,,,0.02,,0.013000000000000001,0.16,,,0.01,,,
194,0.0,27.0,0.0,19.0,0.0,0.0,0.0,0.0,0.0,0.0,0.0,0.0,550.0,0.0,460.0,0.0,,,,,,,,,,,,,,,,,,,,,,,,,
1940,0.0,0.0,0.0,0.0,0.0,0.0,0.0,0.0,0.0,0.0,0.0,0.0,0.0,0.0,0.0,0.0,,,,,0.07,,,0.26,98.277,,1.17,0.02,,,,0.02,,0.013000000000000001,0.16,,,0.01,,,
1941,0.0,0.0,0.0,0.0,0.0,0.0,0.0,0.0,0.0,0.0,0.0,0.0,0.0,0.0,0.0,0.0,,,,,0.07,,,0.26,98.277,,1.17,0.02,,,,0.02,,0.013000000000000001,0.16,,,0.01,,,
1942,0.0,0.0,0.0,32.0,0.0,0.0,0.0,4.4,200.0,0.0,74.0,0.0,0.0,484.0,0.0,376.0,,,,,0.11,,,0.24,98.33,,1.09,0.03,,,,0.018000000000000002,,0.012,0.16,,,0.01,,,
1943,0.0,0.0,0.0,0.0,0.0,0.0,0.0,0.0,0.0,0.0,0.0,0.0,0.0,0.0,0.0,0.0,,,,,0.11,,,0.24,98.33,,1.09,0.03,,,,0.018000000000000002,,0.012,0.16,,,0.01,,,
1944,0.0,0.0,0.0,0.0,0.0,0.0,0.0,0.0,0.0,0.0,0.0,0.0,0.0,0.0,0.0,0.0,,,,,0.11,,,0.24,98.33,,1.09,0.03,,,,0.018000000000000002,,0.012,0.16,,,0.01,,,
1945,0.0,0.0,0.0,0.0,0.0,0.0,0.0,0.0,0.0,0.0,0.0,0.0,0.0,0.0,0.0,0.0,,,,,0.11,,,0.24,98.33,,1.09,0.03,,,,0.018000000000000002,,0.012,0.16,,,0.01,,,
1946,0.0,0.0,0.0,0.0,0.0,0.0,0.0,0.0,0.0,0.0,0.0,0.0,0.0,0.0,0.0,0.0,,,,,0.11,,,0.24,98.33,,1.09,0.03,,,,0.018000000000000002,,0.012,0.16,,,0.01,,,
1947,0.0,0.0,0.0,28.0,0.0,0.0,0.0,4.4,200.0,0.0,72.0,0.0,0.0,503.0,0.0,359.0,,,,,0.098,,,0.21,98.168,,1.29,0.01,,,,0.017,,0.017,0.18,,,0.01,,,
1948,0.0,0.0,0.0,0.0,0.0,0.0,0.0,0.0,0.0,0.0,0.0,0.0,0.0,0.0,0.0,0.0,,,,,0.098,,,0.21,98.168,,1.29,0.01,,,,0.017,,0.017,0.18,,,0.01,,,
1949,0.0,0.0,0.0,0.0,0.0,0.0,0.0,0.0,0.0,0.0,0.0,0.0,0.0,0.0,0.0,0.0,,,,,0.098,,,0.21,98.168,,1.29,0.01,,,,0.017,,0.017,0.18,,,0.01,,,
195,0.0,100.0,0.0,28.5,0.0,0.0,0.0,0.0,0.0,0.0,0.0,0.0,585.0,0.0,500.0,0.0,,,,,0.2,,0.2,,,,1.2,0.30000000000000004,,,0.30000000000000004,,,,1.0,,,0.08,,,
1950,0.0,0.0,0.0,0.0,0.0,0.0,0.0,0.0,0.0,0.0,0.0,0.0,0.0,0.0,0.0,0.0,,,,,0.098,,,0.21,98.168,,1.29,0.01,,,,0.017,,0.017,0.18,,,0.01,,,
1951,0.0,0.0,0.0,0.0,0.0,0.0,0.0,0.0,0.0,0.0,0.0,0.0,0.0,0.0,0.0,0.0,,,,,0.098,,,0.21,98.168,,1.29,0.01,,,,0.017,,0.017,0.18,,,0.01,,,
1952,0.0,0.0,0.0,33.0,0.0,0.0,0.0,4.4,200.0,0.0,70.0,0.0,0.0,553.0,0.0,376.0,,,,,0.1,,,0.05,97.638,,1.9100000000000001,0.02,,,,0.016,,0.016,0.24,,,0.01,,,
1953,0.0,0.0,0.0,0.0,0.0,0.0,0.0,0.0,0.0,0.0,0.0,0.0,0.0,0.0,0.0,0.0,,,,,0.1,,,0.05,97.638,,1.9100000000000001,0.02,,,,0.016,,0.016,0.24,,,0.01,,,
1954,0.0,0.0,0.0,0.0,0.0,0.0,0.0,0.0,0.0,0.0,0.0,0.0,0.0,0.0,0.0,0.0,,,,,0.1,,,0.05,97.638,,1.9100000000000001,0.02,,,,0.016,,0.016,0.24,,,0.01,,,
1955,0.0,0.0,0.0,0.0,0.0,0.0,0.0,0.0,0.0,0.0,0.0,0.0,0.0,0.0,0.0,0.0,,,,,0.1,,,0.05,97.638,,1.9100000000000001,0.02,,,,0.016,,0.016,0.24,,,0.01,,,
1956,0.0,0.0,0.0,0.0,0.0,0.0,0.0,0.0,0.0,0.0,0.0,0.0,0.0,0.0,0.0,0.0,,,,,0.1,,,0.05,97.638,,1.9100000000000001,0.02,,,,0.016,,0.016,0.24,,,0.01,,,
1957,0.0,0.0,0.0,32.0,0.0,0.0,0.0,4.4,200.0,0.0,67.0,0.0,0.0,491.0,0.0,353.0,,,,,0.096,,,0.14,98.424,,0.73,0.43,,,,0.022,,0.018000000000000002,0.13,,,0.01,,,
1958,0.0,0.0,0.0,0.0,0.0,0.0,0.0,0.0,0.0,0.0,0.0,0.0,0.0,0.0,0.0,0.0,,,,,0.096,,,0.14,98.424,,0.73,0.43,,,,0.022,,0.018000000000000002,0.13,,,0.01,,,
1959,0.0,0.0,0.0,0.0,0.0,0.0,0.0,0.0,0.0,0.0,0.0,0.0,0.0,0.0,0.0,0.0,,,,,0.096,,,0.14,98.424,,0.73,0.43,,,,0.022,,0.018000000000000002,0.13,,,0.01,,,
196,0.0,0.0,0.0,22.0,0.0,0.0,0.0,0.0,0.0,0.0,0.0,0.0,490.0,0.0,390.0,0.0,,,,,,,,,,,,,,,,,,,,,,,,,
1960,0.0,0.0,0.0,0.0,0.0,0.0,0.0,0.0,0.0,0.0,0.0,0.0,0.0,0.0,0.0,0.0,,,,,0.096,,,0.14,98.424,,0.73,0.43,,,,0.022,,0.018000000000000002,0.13,,,0.01,,,
1961,0.0,0.0,0.0,0.0,0.0,0.0,0.0,0.0,0.0,0.0,0.0,0.0,0.0,0.0,0.0,0.0,,,,,0.096,,,0.14,98.424,,0.73,0.43,,,,0.022,,0.018000000000000002,0.13,,,0.01,,,
1962,0.0,0.0,0.0,34.0,0.0,0.0,0.0,4.4,200.0,0.0,69.0,0.0,0.0,689.0,0.0,689.0,,,,,0.12,,,0.30000000000000004,97.32,,1.46,0.48,,,,0.026000000000000002,,0.014,0.27,,,0.01,,,
1963,0.0,0.0,0.0,0.0,0.0,0.0,0.0,0.0,0.0,0.0,0.0,0.0,0.0,0.0,0.0,0.0,,,,,0.12,,,0.30000000000000004,97.32,,1.46,0.48,,,,0.026000000000000002,,0.014,0.27,,,0.01,,,
1964,0.0,0.0,0.0,0.0,0.0,0.0,0.0,0.0,0.0,0.0,0.0,0.0,0.0,0.0,0.0,0.0,,,,,0.12,,,0.30000000000000004,97.32,,1.46,0.48,,,,0.026000000000000002,,0.014,0.27,,,0.01,,,
1965,0.0,0.0,0.0,0.0,0.0,0.0,0.0,0.0,0.0,0.0,0.0,0.0,0.0,0.0,0.0,0.0,,,,,0.12,,,0.30000000000000004,97.32,,1.46,0.48,,,,0.026000000000000002,,0.014,0.27,,,0.01,,,
1966,0.0,0.0,0.0,22.0,0.0,0.0,0.0,0.0,0.0,0.0,75.0,0.0,0.0,537.0,0.0,429.0,,,,,0.094,,0.04,0.11,98.03,,1.32,0.01,,,0.05,0.017,,0.009000000000000001,0.31,,,0.01,,,
1967,0.0,0.0,0.0,19.0,0.0,0.0,0.0,0.0,0.0,0.0,64.0,0.0,0.0,625.0,0.0,542.0,,,,,0.11,,0.052000000000000005,0.12,97.611,,1.6099999999999999,0.02,,,0.06,0.03,,0.017,0.36,,,0.01,,,
1968,0.0,0.0,0.0,18.0,0.0,0.0,0.0,0.0,0.0,0.0,75.0,0.0,0.0,618.0,0.0,493.0,,,,,0.1,,0.08,0.15,97.795,,1.42,0.04,,,0.09,0.024,,0.011,0.28,,,0.01,,,
1969,0.0,0.0,0.0,15.0,0.0,0.0,0.0,0.0,0.0,0.0,66.0,0.0,0.0,635.0,0.0,547.0,,,,,0.08,,0.07,0.14,97.974,,1.35,0.01,,,0.09,0.017,,0.009000000000000001,0.25,,,0.01,,,
197,0.0,95.0,0.0,28.5,0.0,0.0,0.0,0.0,0.0,0.0,0.0,0.0,575.0,0.0,485.0,0.0,,,,,0.2,,0.2,,,,1.2,0.30000000000000004,,,0.30000000000000004,,,,1.0,,,0.08,,,
1970,0.0,0.0,0.0,16.0,0.0,0.0,0.0,0.0,0.0,0.0,70.0,0.0,0.0,621.0,0.0,498.0,,,,,0.1,,0.06,0.15,97.852,,1.37,0.02,,,0.08,0.028,,0.02,0.31,,,0.01,,,
1971,0.0,0.0,0.0,17.0,0.0,0.0,0.0,0.0,0.0,0.0,72.0,0.0,0.0,625.0,0.0,503.0,,,,,0.076,,0.06,0.15,98.012,,1.27,0.01,,,0.1,0.02,,0.012,0.28,,,0.01,,,
1972,0.0,0.0,0.0,22.0,0.0,0.0,0.0,0.0,0.0,0.0,75.0,0.0,0.0,486.0,0.0,380.0,,,,,0.094,,0.05,0.11,98.366,,1.05,0.01,,,0.1,0.017,,0.013000000000000001,0.18,,,0.01,,,
1973,0.0,0.0,0.0,18.0,0.0,0.0,0.0,0.0,0.0,0.0,70.0,0.0,0.0,498.0,0.0,402.0,,,,,0.094,,0.05,0.11,98.382,,1.01,0.01,,,0.13,0.026000000000000002,,0.018000000000000002,0.16,,,0.01,,,
1974,0.0,0.0,0.0,18.0,0.0,0.0,0.0,0.0,0.0,0.0,75.0,0.0,0.0,518.0,0.0,427.0,,,,,0.09,,0.08,0.14,98.16,,1.18,0.03,,,0.13,0.018000000000000002,,0.012,0.15,,,0.01,,,
1975,0.0,0.0,0.0,15.0,0.0,0.0,0.0,0.0,0.0,0.0,77.0,0.0,0.0,525.0,0.0,436.0,,,,,0.07200000000000001,,0.07,0.14,98.566,,0.85,0.01,,,0.14,0.017,,0.015,0.11,,,0.01,,,
1976,0.0,0.0,0.0,0.0,0.0,0.0,0.0,0.0,0.0,0.0,74.0,0.0,0.0,545.0,0.0,451.0,,,,,0.081,,0.07,0.19,98.304,,0.97,0.02,,,0.15,0.024,,0.021,0.16,,,0.01,,,
1977,0.0,0.0,0.0,16.0,0.0,0.0,0.0,0.0,0.0,0.0,69.0,0.0,0.0,557.0,0.0,441.0,,,,,0.076,,0.07,0.17,98.084,,1.16,0.02,,,0.17,0.02,,0.02,0.19,,,0.02,,,
1978,0.0,0.0,0.0,31.0,0.0,0.0,0.0,0.6000000000000001,200.0,0.0,79.7,0.0,0.0,496.0,0.0,445.0,,,,,0.044,,,,99.002,,0.62,,,,,0.007,,0.007,0.32,,,,,,
1979,0.0,0.0,0.0,0.0,0.0,0.0,0.0,0.0,0.0,0.0,0.0,0.0,0.0,0.0,0.0,0.0,,,,,0.044,,,,99.002,,0.62,,,,,0.007,,0.007,0.32,,,,,,
198,0.0,0.0,0.0,19.0,0.0,0.0,0.0,0.0,0.0,0.0,0.0,0.0,550.0,0.0,460.0,0.0,,,,,0.145,,0.04,,,,0.625,0.02,,,0.04,0.011,,0.009000000000000001,0.21,,,0.01,,,
1980,0.0,0.0,0.0,27.8,0.0,0.0,0.0,0.6000000000000001,200.0,0.0,77.0,0.0,0.0,527.0,0.0,479.0,,,,,0.046,,,,98.664,,0.96,,,,,0.012,,0.008,0.31,,,,,,
1981,0.0,0.0,0.0,0.0,0.0,0.0,0.0,0.0,0.0,0.0,0.0,0.0,0.0,0.0,0.0,0.0,,,,,0.046,,,,98.664,,0.96,,,,,0.012,,0.008,0.31,,,,,,
1982,0.0,0.0,0.0,26.8,0.0,0.0,0.0,0.6000000000000001,200.0,0.0,78.7,0.0,0.0,575.0,0.0,511.0,,,,,0.05,,,,98.134,,1.42,,,,,0.009000000000000001,,0.007,0.38,,,,,,
1983,0.0,0.0,0.0,0.0,0.0,0.0,0.0,0.0,0.0,0.0,0.0,0.0,0.0,0.0,0.0,0.0,,,,,0.05,,,,98.134,,1.42,,,,,0.009000000000000001,,0.007,0.38,,,,,,
1984,0.0,0.0,0.0,24.2,0.0,0.0,0.0,0.6000000000000001,200.0,0.0,76.9,0.0,0.0,633.0,0.0,587.0,,,,,0.055,,,,97.647,,1.9300000000000002,,,,,0.011,,0.007,0.35000000000000003,,,,,,
1985,0.0,0.0,0.0,0.0,0.0,0.0,0.0,0.0,0.0,0.0,0.0,0.0,0.0,0.0,0.0,0.0,,,,,0.055,,,,97.647,,1.9300000000000002,,,,,0.011,,0.007,0.35000000000000003,,,,,,
1986,0.0,0.0,0.0,32.0,0.0,0.0,0.0,1.0,200.0,0.0,81.5,0.0,0.0,466.0,0.0,401.0,,,,,0.037,,,,99.058,,0.6000000000000001,,,,,0.009000000000000001,,0.006,0.29,,,,,,
1987,0.0,0.0,0.0,0.0,0.0,0.0,0.0,0.0,0.0,0.0,0.0,0.0,0.0,0.0,0.0,0.0,,,,,0.037,,,,99.058,,0.6000000000000001,,,,,0.009000000000000001,,0.006,0.29,,,,,,
1988,0.0,0.0,0.0,32.6,0.0,0.0,0.0,1.0,200.0,0.0,80.6,0.0,0.0,501.0,0.0,438.0,,,,,0.039,,,,98.713,,0.9400000000000001,,,,,0.011,,0.007,0.29,,,,,,
1989,0.0,0.0,0.0,0.0,0.0,0.0,0.0,0.0,0.0,0.0,0.0,0.0,0.0,0.0,0.0,0.0,,,,,0.039,,,,98.713,,0.9400000000000001,,,,,0.011,,0.007,0.29,,,,,,
199,0.0,99.0,0.0,25.0,0.0,0.0,0.0,0.0,0.0,0.0,0.0,0.0,662.5,0.0,562.5,0.0,,,,,,,,,,,,,,,,,,,,,,,,,
1990,0.0,0.0,0.0,29.8,0.0,0.0,0.0,1.0,200.0,0.0,78.8,0.0,0.0,551.0,0.0,479.0,,,,,0.048,,,,98.174,,1.4100000000000001,,,,,0.012,,0.006,0.35000000000000003,,,,,,
1991,0.0,0.0,0.0,0.0,0.0,0.0,0.0,0.0,0.0,0.0,0.0,0.0,0.0,0.0,0.0,0.0,,,,,0.048,,,,98.174,,1.4100000000000001,,,,,0.012,,0.006,0.35000000000000003,,,,,,
1992,0.0,0.0,0.0,29.2,0.0,0.0,0.0,1.0,200.0,0.0,76.9,0.0,0.0,587.0,0.0,507.0,,,,,0.051000000000000004,,,,97.811,,1.8,,,,,0.012,,0.006,0.32,,,,,,
1993,0.0,0.0,0.0,0.0,0.0,0.0,0.0,0.0,0.0,0.0,0.0,0.0,0.0,0.0,0.0,0.0,,,,,0.051000000000000004,,,,97.811,,1.8,,,,,0.012,,0.006,0.32,,,,,,
1994,0.0,0.0,0.0,30.0,0.0,0.0,0.0,2.2,200.0,0.0,80.6,0.0,0.0,457.0,0.0,389.0,,,,,0.038,,,,99.16,,0.55,,,,,0.005,,0.007,0.24,,,,,,
1995,0.0,0.0,0.0,0.0,0.0,0.0,0.0,0.0,0.0,0.0,0.0,0.0,0.0,0.0,0.0,0.0,,,,,0.038,,,,99.16,,0.55,,,,,0.005,,0.007,0.24,,,,,,
1996,0.0,0.0,0.0,32.6,0.0,0.0,0.0,2.2,200.0,0.0,80.6,0.0,0.0,478.0,0.0,400.0,,,,,0.036000000000000004,,,,98.816,,0.89,,,,,0.01,,0.008,0.24,,,,,,
1997,0.0,0.0,0.0,0.0,0.0,0.0,0.0,0.0,0.0,0.0,0.0,0.0,0.0,0.0,0.0,0.0,,,,,0.036000000000000004,,,,98.816,,0.89,,,,,0.01,,0.008,0.24,,,,,,
1998,0.0,0.0,0.0,29.8,0.0,0.0,0.0,2.2,200.0,0.0,82.3,0.0,0.0,518.0,0.0,438.0,,,,,0.042,,,,98.289,,1.37,,,,,0.012,,0.007,0.28,,,,,,
1999,0.0,0.0,0.0,0.0,0.0,0.0,0.0,0.0,0.0,0.0,0.0,0.0,0.0,0.0,0.0,0.0,,,,,0.042,,,,98.289,,1.37,,,,,0.012,,0.007,0.28,,,,,,
2,0.0,0.0,0.0,22.0,0.0,0.0,0.0,0.0,0.0,0.0,0.0,0.0,490.0,0.0,390.0,0.0,,,,,,,,,,,,,,,,,,,,,,,,,
20,0.0,70.5,0.0,26.0,0.0,0.0,0.0,0.0,0.0,0.0,0.0,0.0,580.0,0.0,485.0,0.0,,,,,0.07,,0.03,,,,0.97,0.225,,,0.02,,,,0.27,,,,,,
200,0.0,20.0,0.0,19.0,0.0,0.0,0.0,0.0,0.0,0.0,0.0,0.0,550.0,0.0,460.0,0.0,,,,,0.165,,,,,,0.5750000000000001,,,,,0.0115,,,0.34,,,,,,
2000,0.0,0.0,0.0,32.0,0.0,0.0,0.0,2.2,200.0,0.0,78.8,0.0,0.0,548.0,0.0,456.0,,,,,0.045,,,,97.986,,1.69,,,,,0.012,,0.007,0.26,,,,,,
2001,0.0,0.0,0.0,0.0,0.0,0.0,0.0,0.0,0.0,0.0,0.0,0.0,0.0,0.0,0.0,0.0,,,,,0.045,,,,97.986,,1.69,,,,,0.012,,0.007,0.26,,,,,,
2002,0.0,0.0,0.0,32.6,0.0,0.0,0.0,4.3,200.0,0.0,78.8,0.0,0.0,453.0,0.0,341.0,,,,,0.043000000000000003,,,,99.218,,0.52,,,,,0.01,,0.009000000000000001,0.2,,,,,,
2003,0.0,0.0,0.0,0.0,0.0,0.0,0.0,0.0,0.0,0.0,0.0,0.0,0.0,0.0,0.0,0.0,,,,,0.043000000000000003,,,,99.218,,0.52,,,,,0.01,,0.009000000000000001,0.2,,,,,,
2004,0.0,0.0,0.0,32.6,0.0,0.0,0.0,4.3,200.0,0.0,78.8,0.0,0.0,484.0,0.0,376.0,,,,,0.042,,,,98.809,,0.93,,,,,0.011,,0.008,0.2,,,,,,
2005,0.0,0.0,0.0,0.0,0.0,0.0,0.0,0.0,0.0,0.0,0.0,0.0,0.0,0.0,0.0,0.0,,,,,0.042,,,,98.809,,0.93,,,,,0.011,,0.008,0.2,,,,,,
2006,0.0,0.0,0.0,31.8,0.0,0.0,0.0,4.3,200.0,0.0,80.6,0.0,0.0,500.0,0.0,405.0,,,,,0.043000000000000003,,,,98.326,,1.37,,,,,0.013000000000000001,,0.008,0.24,,,,,,
2007,0.0,0.0,0.0,0.0,0.0,0.0,0.0,0.0,0.0,0.0,0.0,0.0,0.0,0.0,0.0,0.0,,,,,0.043000000000000003,,,,98.326,,1.37,,,,,0.013000000000000001,,0.008,0.24,,,,,,
2008,0.0,0.0,0.0,30.0,0.0,0.0,0.0,4.3,200.0,0.0,78.8,0.0,0.0,541.0,0.0,437.0,,,,,0.047,,,,97.952,,1.73,,,,,0.014,,0.007,0.25,,,,,,
2009,0.0,0.0,0.0,0.0,0.0,0.0,0.0,0.0,0.0,0.0,0.0,0.0,0.0,0.0,0.0,0.0,,,,,0.047,,,,97.952,,1.73,,,,,0.014,,0.007,0.25,,,,,,
201,0.0,27.0,0.0,19.0,0.0,0.0,0.0,0.0,0.0,0.0,0.0,0.0,550.0,0.0,460.0,0.0,,,,,,,,,,,,,,,,,,,,,,,,,
2010,0.0,0.0,0.0,0.0,0.0,0.0,0.0,0.0,0.0,0.0,71.0,0.0,0.0,589.0,0.0,505.0,,,,,0.125,,0.05,,98.122,,1.34,0.003,,,0.07,0.013000000000000001,,0.012,0.26,,,0.005,,,
2011,0.0,0.0,0.0,0.0,0.0,0.0,0.0,0.0,0.0,0.0,63.0,0.0,0.0,620.0,0.0,530.0,,,,,0.13,,0.06,,98.011,,1.4,0.005,,,0.07,0.012,,0.01,0.30000000000000004,,,0.002,,,
2012,0.0,0.0,0.0,0.0,0.0,0.0,0.0,0.0,0.0,0.0,65.0,0.0,0.0,584.0,0.0,460.0,,,,,0.11,,0.04,,98.192,,1.3,0.003,,,0.06,0.017,,0.013000000000000001,0.26,,,0.005,,,
2013,0.0,0.0,0.0,0.0,0.0,0.0,0.0,0.0,0.0,0.0,66.0,0.0,0.0,575.0,0.0,471.0,,,,,0.105,,0.02,,98.02,,1.46,0.005,,,0.08,0.015,,0.013000000000000001,0.28,,,0.002,,,
2014,0.0,0.0,0.0,0.0,0.0,0.0,0.0,0.0,0.0,0.0,60.0,0.0,0.0,609.0,0.0,473.0,,,,,0.115,,0.05,,98.152,,1.3,0.005,,,0.13,0.016,,0.012,0.22,,,,,,
2015,0.0,0.0,0.0,0.0,0.0,0.0,0.0,0.0,0.0,0.0,70.0,0.0,0.0,571.0,0.0,465.0,,,,,0.115,,0.05,,97.977,,1.5,0.009000000000000001,,,0.06,0.014,,0.01,0.26,,,0.005,,,
2016,0.0,0.0,0.0,0.0,0.0,0.0,0.0,0.0,0.0,0.0,69.0,0.0,0.0,587.0,0.0,465.0,,,,,0.115,,0.02,,98.151,,1.35,0.009000000000000001,,,0.08,0.01,,0.012,0.25,,,0.003,,,
