Repository: PrasannS/WeldingAnalysis

# Analyzing Weld Composite Material and Mechanial properties using statistical / machine learning approaches

## Webscraping

### The data for this projects was obtained via webscraping welding materials data from the following sites

- [Certilas Welding Products Dataset](https://certilas.nl/en/catalogue)
- [Lincoln Electric Welding Products Dataset](https://www.lincolnelectric.com/en-us/consumables/Pages/consumables.aspx)
- [Citrination Weld Composites Dataset](https://citrination.com/datasets/114194/show_search?searchMatchOption=fuzzyMatch)

This scraping was done through the combination of webscraping and data preprocessing using BeautifulSoup and Pandas. See

File: final_numeric_data.csv (part 7 of 12)
,Category,Charpy,DIN_W,Elongation,HT_Temp,Hardness_Scale,IE-20,Manual metal arc_Heat input,Manual metal arc_Interpass temperature,Redry_Time,Reduction of area,Rp0,Tensile,Ultimate tensile strength,Yield,Yield strength,Ag,Al,B,Be,C,Co,Cr,Cu,Fe,Mg,Mn,Mo,N,Nb,Ni,P,Rm,S,Si,Sn,Ti,V,W,Zn,Zr
2507,0.0,0.0,0.0,29.2,0.0,0.0,0.0,1.0,200.0,0.0,78.0,0.0,0.0,526.0,0.0,434.0,,,,,0.078,,0.0,0.0,98.2195,,1.43,0.0,,,0.0,0.006,,0.006,0.26,,,0.0005,,,
2508,0.0,0.0,0.0,0.0,0.0,0.0,0.0,0.0,0.0,0.0,0.0,0.0,0.0,0.0,0.0,0.0,,,,,0.078,,0.0,0.0,98.2195,,1.43,0.0,,,0.0,0.006,,0.006,0.26,,,0.0005,,,
2509,0.0,0.0,0.0,0.0,0.0,0.0,0.0,0.0,0.0,0.0,0.0,0.0,0.0,0.0,0.0,0.0,,,,,0.078,,0.0,0.0,98.2195,,1.43,0.0,,,0.0,0.006,,0.006,0.26,,,0.0005,,,
251,0.0,0.0,0.0,22.0,0.0,0.0,0.0,0.0,0.0,0.0,0.0,0.0,490.0,0.0,390.0,0.0,,,,,0.145,,0.04,,,,0.625,0.02,,,0.04,0.011,,0.009000000000000001,0.21,,,0.01,,,
2510,0.0,0.0,0.0,26.0,0.0,0.0,0.0,1.0,200.0,0.0,78.0,0.0,0.0,550.0,0.0,470.0,,,,,0.073,,0.0,0.0,97.2925,,1.3900000000000001,0.0,,,0.9500000000000001,0.007,,0.007,0.28,,,0.0005,,,
2511,0.0,0.0,0.0,0.0,0.0,0.0,0.0,0.0,0.0,0.0,0.0,0.0,0.0,0.0,0.0,0.0,,,,,0.073,,0.0,0.0,97.2925,,1.3900000000000001,0.0,,,0.9500000000000001,0.007,,0.007,0.28,,,0.0005,,,
2512,0.0,0.0,0.0,0.0,0.0,0.0,0.0,0.0,0.0,0.0,0.0,0.0,0.0,0.0,0.0,0.0,,,,,0.073,,0.0,0.0,97.2925,,1.3900000000000001,0.0,,,0.9500000000000001,0.007,,0.007,0.28,,,0.0005,,,
2513,0.0,0.0,0.0,21.7,0.0,0.0,0.0,1.0,200.0,0.0,75.0,0.0,0.0,605.0,0.0,512.0,,,,,0.07100000000000001,,0.0,0.0,95.8895,,1.48,0.0,,,2.2800000000000002,0.012,,0.007,0.26,,,0.0005,,,
2514,0.0,0.0,0.0,0.0,0.0,0.0,0.0,0.0,0.0,0.0,0.0,0.0,0.0,0.0,0.0,0.0,,,,,0.07100000000000001,,0.0,0.0,95.8895,,1.48,0.0,,,2.2800000000000002,0.012,,0.007,0.26,,,0.0005,,,
2515,0.0,0.0,0.0,0.0,0.0,0.0,0.0,0.0,0.0,0.0,0.0,0.0,0.0,0.0,0.0,0.0,,,,,0.07100000000000001,,0.0,0.0,95.8895,,1.48,0.0,,,2.2800000000000002,0.012,,0.007,0.26,,,0.0005,,,
2516,0.0,0.0,0.0,16.0,0.0,0.0,0.0,1.0,200.0,0.0,70.8,0.0,0.0,666.0,0.0,573.0,,,,,0.073,,0.0,0.0,95.1225,,1.43,0.0,,,3.12,0.006,,0.008,0.24,,,0.0005,,,
2517,0.0,0.0,0.0,0.0,0.0,0.0,0.0,0.0,0.0,0.0,0.0,0.0,0.0,0.0,0.0,0.0,,,,,0.073,,0.0,0.0,95.1225,,1.43,0.0,,,3.12,0.006,,0.008,0.24,,,0.0005,,,
2518,0.0,0.0,0.0,0.0,0.0,0.0,0.0,0.0,0.0,0.0,0.0,0.0,0.0,0.0,0.0,0.0,,,,,0.073,,0.0,0.0,95.1225,,1.43,0.0,,,3.12,0.006,,0.008,0.24,,,0.0005,,,
2519,0.0,0.0,0.0,20.4,0.0,0.0,0.0,1.0,200.0,0.0,77.0,0.0,0.0,570.0,0.0,474.0,,,,,0.076,,0.0,0.0,97.8495,,1.53,0.25,,,0.0,0.006,,0.008,0.28,,,0.0005,,,
252,0.0,39.0,0.0,27.5,0.0,0.0,0.0,0.0,0.0,0.0,0.0,0.0,560.0,0.0,475.0,0.0,,,,,0.055,,,,,,1.3,,,,,0.015,,0.01,0.47500000000000003,,,,,,
2520,0.0,0.0,0.0,0.0,0.0,0.0,0.0,0.0,0.0,0.0,0.0,0.0,0.0,0.0,0.0,0.0,,,,,0.076,,0.0,0.0,97.8495,,1.53,0.25,,,0.0,0.006,,0.008,0.28,,,0.0005,,,
2521,0.0,0.0,0.0,0.0,0.0,0.0,0.0,0.0,0.0,0.0,0.0,0.0,0.0,0.0,0.0,0.0,,,,,0.076,,0.0,0.0,97.8495,,1.53,0.25,,,0.0,0.006,,0.008,0.28,,,0.0005,,,
2522,0.0,0.0,0.0,19.4,0.0,0.0,0.0,1.0,200.0,0.0,75.0,0.0,0.0,610.0,0.0,523.0,,,,,0.076,,0.0,0.0,97.7095,,1.45,0.5,,,0.0,0.006,,0.008,0.25,,,0.0005,,,
2523,0.0,0.0,0.0,0.0,0.0,0.0,0.0,0.0,0.0,0.0,0.0,0.0,0.0,0.0,0.0,0.0,,,,,0.076,,0.0,0.0,97.7095,,1.45,0.5,,,0.0,0.006,,0.008,0.25,,,0.0005,,,
2524,0.0,0.0,0.0,0.0,0.0,0.0,0.0,0.0,0.0,0.0,0.0,0.0,0.0,0.0,0.0,0.0,,,,,0.076,,0.0,0.0,97.7095,,1.45,0.5,,,0.0,0.006,,0.008,0.25,,,0.0005,,,
2525,0.0,0.0,0.0,19.2,0.0,0.0,0.0,1.0,200.0,0.0,68.6,0.0,0.0,699.0,0.0,594.0,,,,,0.076,,0.0,0.0,97.1495,,1.4100000000000001,1.11,,,0.0,0.006,,0.008,0.24,,,0.0005,,,
2526,0.0,0.0,0.0,0.0,0.0,0.0,0.0,0.0,0.0,0.0,0.0,0.0,0.0,0.0,0.0,0.0,,,,,0.076,,0.0,0.0,97.1495,,1.4100000000000001,1.11,,,0.0,0.006,,0.008,0.24,,,0.0005,,,
2527,0.0,0.0,0.0,0.0,0.0,0.0,0.0,0.0,0.0,0.0,0.0,0.0,0.0,0.0,0.0,0.0,,,,,0.076,,0.0,0.0,97.1495,,1.4100000000000001,1.11,,,0.0,0.006,,0.008,0.24,,,0.0005,,,
2528,0.0,0.0,0.0,18.0,0.0,0.0,0.0,1.0,200.0,0.0,68.6,0.0,0.0,658.0,0.0,570.0,,,,,0.08,,1.07,0.0,97.0765,,1.48,0.0,,,0.0,0.006,,0.007,0.28,,,0.0005,,,
2529,0.0,0.0,0.0,0.0,0.0,0.0,0.0,0.0,0.0,0.0,0.0,0.0,0.0,0.0,0.0,0.0,,,,,0.08,,1.07,0.0,97.0765,,1.48,0.0,,,0.0,0.006,,0.007,0.28,,,0.0005,,,
253,0.0,0.0,0.0,17.0,0.0,0.0,0.0,0.0,0.0,0.0,0.0,0.0,620.0,0.0,530.0,0.0,,,,,0.15,,0.30000000000000004,,,,1.6,0.08,,,,0.035,,0.035,0.75,,,1.75,,,
2530,0.0,0.0,0.0,0.0,0.0,0.0,0.0,0.0,0.0,0.0,0.0,0.0,0.0,0.0,0.0,0.0,,,,,0.08,,1.07,0.0,97.0765,,1.48,0.0,,,0.0,0.006,,0.007,0.28,,,0.0005,,,
2531,0.0,0.0,0.0,17.8,0.0,0.0,0.0,1.0,200.0,0.0,69.7,0.0,0.0,687.0,0.0,591.0,,,,,0.075,,1.55,0.0,96.6025,,1.48,0.0,,,0.0,0.005,,0.007,0.28,,,0.0005,,,
2532,0.0,0.0,0.0,0.0,0.0,0.0,0.0,0.0,0.0,0.0,0.0,0.0,0.0,0.0,0.0,0.0,,,,,0.075,,1.55,0.0,96.6025,,1.48,0.0,,,0.0,0.005,,0.007,0.28,,,0.0005,,,
2533,0.0,0.0,0.0,0.0,0.0,0.0,0.0,0.0,0.0,0.0,0.0,0.0,0.0,0.0,0.0,0.0,,,,,0.075,,1.55,0.0,96.6025,,1.48,0.0,,,0.0,0.005,,0.007,0.28,,,0.0005,,,
2534,0.0,0.0,0.0,18.5,0.0,0.0,0.0,1.0,200.0,0.0,68.6,0.0,0.0,730.0,0.0,637.0,,,,,0.076,,1.96,0.0,96.2295,,1.44,0.0,,,0.0,0.007,,0.007,0.28,,,0.0005,,,
2535,0.0,0.0,0.0,0.0,0.0,0.0,0.0,0.0,0.0,0.0,0.0,0.0,0.0,0.0,0.0,0.0,,,,,0.076,,1.96,0.0,96.2295,,1.44,0.0,,,0.0,0.007,,0.007,0.28,,,0.0005,,,
2536,0.0,0.0,0.0,0.0,0.0,0.0,0.0,0.0,0.0,0.0,0.0,0.0,0.0,0.0,0.0,0.0,,,,,0.076,,1.96,0.0,96.2295,,1.44,0.0,,,0.0,0.007,,0.007,0.28,,,0.0005,,,
2537,0.0,0.0,0.0,26.6,0.0,0.0,0.0,1.0,200.0,0.0,78.9,0.0,0.0,535.0,0.0,453.0,,,,,0.08,,0.0,0.55,97.6455,,1.47,0.0,,,0.0,0.007,,0.007,0.24,,,0.0005,,,
2538,0.0,0.0,0.0,0.0,0.0,0.0,0.0,0.0,0.0,0.0,0.0,0.0,0.0,0.0,0.0,0.0,,,,,0.08,,0.0,0.55,97.6455,,1.47,0.0,,,0.0,0.007,,0.007,0.24,,,0.0005,,,
2539,0.0,0.0,0.0,0.0,0.0,0.0,0.0,0.0,0.0,0.0,0.0,0.0,0.0,0.0,0.0,0.0,,,,,0.08,,0.0,0.55,97.6455,,1.47,0.0,,,0.0,0.007,,0.007,0.24,,,0.0005,,,
254,0.0,69.5,0.0,23.0,0.0,0.0,0.0,0.0,0.0,0.0,0.0,0.0,655.0,0.0,567.5,0.0,,,,,0.07,,,,,,1.35,,,,,0.015,,0.015,0.5,,,,,,
2540,0.0,0.0,0.0,25.0,0.0,0.0,0.0,1.0,200.0,0.0,75.0,0.0,0.0,566.0,0.0,492.0,,,,,0.075,,0.0,1.06,97.2005,,1.4100000000000001,0.0,,,0.0,0.008,,0.006,0.24,,,0.0005,,,
2541,0.0,0.0,0.0,0.0,0.0,0.0,0.0,0.0,0.0,0.0,0.0,0.0,0.0,0.0,0.0,0.0,,,,,0.075,,0.0,1.06,97.2005,,1.4100000000000001,0.0,,,0.0,0.008,,0.006,0.24,,,0.0005,,,
2542,0.0,0.0,0.0,0.0,0.0,0.0,0.0,0.0,0.0,0.0,0.0,0.0,0.0,0.0,0.0,0.0,,,,,0.075,,0.0,1.06,97.2005,,1.4100000000000001,0.0,,,0.0,0.008,,0.006,0.24,,,0.0005,,,
2543,0.0,0.0,0.0,23.2,0.0,0.0,0.0,1.0,200.0,0.0,70.8,0.0,0.0,638.0,0.0,559.0,,,,,0.074,,0.0,1.63,96.6975,,1.3599999999999999,0.0,,,0.0,0.01,,0.008,0.22,,,0.0005,,,
2544,0.0,0.0,0.0,0.0,0.0,0.0,0.0,0.0,0.0,0.0,0.0,0.0,0.0,0.0,0.0,0.0,,,,,0.074,,0.0,1.63,96.6975,,1.3599999999999999,0.0,,,0.0,0.01,,0.008,0.22,,,0.0005,,,
2545,0.0,0.0,0.0,0.0,0.0,0.0,0.0,0.0,0.0,0.0,0.0,0.0,0.0,0.0,0.0,0.0,,,,,0.074,,0.0,1.63,96.6975,,1.3599999999999999,0.0,,,0.0,0.01,,0.008,0.22,,,0.0005,,,
2546,0.0,0.0,0.0,27.6,0.0,0.0,0.0,1.0,200.0,0.0,78.9,0.0,0.0,533.0,0.0,460.0,,,,,0.074,,0.0,0.0,98.1695,,1.46,0.0,,,0.0,0.008,,0.008,0.28,,,0.0005,,,
2547,0.0,0.0,0.0,0.0,0.0,0.0,0.0,0.0,0.0,0.0,0.0,0.0,0.0,0.0,0.0,0.0,,,,,0.074,,0.0,0.0,98.1695,,1.46,0.0,,,0.0,0.008,,0.008,0.28,,,0.0005,,,
2548,0.0,0.0,0.0,0.0,0.0,0.0,0.0,0.0,0.0,0.0,0.0,0.0,0.0,0.0,0.0,0.0,,,,,0.074,,0.0,0.0,98.1695,,1.46,0.0,,,0.0,0.008,,0.008,0.28,,,0.0005,,,
2549,0.0,0.0,0.0,27.2,0.0,0.0,0.0,1.0,200.0,0.0,78.9,0.0,0.0,551.0,0.0,498.0,,,,,0.076,,0.0,0.0,97.2295,,1.48,0.0,,,0.9500000000000001,0.006,,0.008,0.25,,,0.0005,,,
255,0.0,27.0,0.0,22.0,0.0,0.0,0.0,0.0,0.0,0.0,0.0,0.0,490.0,0.0,415.0,0.0,,,,,0.15,,,,,,1.8250000000000002,0.35000000000000003,,,0.9,0.03,,0.03,0.8,,,,,,
2550,0.0,0.0,0.0,0.0,0.0,0.0,0.0,0.0,0.0,0.0,0.0,0.0,0.0,0.0,0.0,0.0,,,,,0.076,,0.0,0.0,97.2295,,1.48,0.0,,,0.9500000000000001,0.006,,0.008,0.25,,,0.0005,,,
2551,0.0,0.0,0.0,0.0,0.0,0.0,0.0,0.0,0.0,0.0,0.0,0.0,0.0,0.0,0.0,0.0,,,,,0.076,,0.0,0.0,97.2295,,1.48,0.0,,,0.9500000000000001,0.006,,0.008,0.25,,,0.0005,,,
2552,0.0,0.0,0.0,25.6,0.0,0.0,0.0,1.0,200.0,0.0,78.0,0.0,0.0,622.0,0.0,555.0,,,,,0.068,,0.0,0.0,95.9465,,1.46,0.0,,,2.24,0.007,,0.008,0.27,,,0.0005,,,
2553,0.0,0.0,0.0,0.0,0.0,0.0,0.0,0.0,0.0,0.0,0.0,0.0,0.0,0.0,0.0,0.0,,,,,0.068,,0.0,0.0,95.9465,,1.46,0.0,,,2.24,0.007,,0.008,0.27,,,0.0005,,,
2554,0.0,0.0,0.0,0.0,0.0,0.0,0.0,0.0,0.0,0.0,0.0,0.0,0.0,0.0,0.0,0.0,,,,,0.068,,0.0,0.0,95.9465,,1.46,0.0,,,2.24,0.007,,0.008,0.27,,,0.0005,,,
2555,0.0,0.0,0.0,20.0,0.0,0.0,0.0,1.0,200.0,0.0,71.9,0.0,0.0,680.0,0.0,604.0,,,,,0.075,,0.0,0.0,95.0405,,1.46,0.0,,,3.15,0.006,,0.008,0.26,,,0.0005,,,
2556,0.0,0.0,0.0,0.0,0.0,0.0,0.0,0.0,0.0,0.0,0.0,0.0,0.0,0.0,0.0,0.0,,,,,0.075,,0.0,0.0,95.0405,,1.46,0.0,,,3.15,0.006,,0.008,0.26,,,0.0005,,,
2557,0.0,0.0,0.0,0.0,0.0,0.0,0.0,0.0,0.0,0.0,0.0,0.0,0.0,0.0,0.0,0.0,,,,,0.075,,0.0,0.0,95.0405,,1.46,0.0,,,3.15,0.006,,0.008,0.26,,,0.0005,,,
2558,0.0,0.0,0.0,25.0,0.0,0.0,0.0,1.0,200.0,0.0,77.0,0.0,0.0,600.0,0.0,560.0,,,,,0.076,,0.0,0.0,92.908,,1.49,0.25,,,0.0,0.008,,0.008,0.26,,,5.0,,,
2559,0.0,0.0,0.0,0.0,0.0,0.0,0.0,0.0,0.0,0.0,0.0,0.0,0.0,0.0,0.0,0.0,,,,,0.076,,0.0,0.0,92.908,,1.49,0.25,,,0.0,0.008,,0.008,0.26,,,5.0,,,
256,0.0,41.5,0.0,25.0,0.0,0.0,0.0,0.0,0.0,0.0,0.0,0.0,580.0,0.0,480.0,0.0,,,,,0.1,,,,,,1.8,0.365,,,0.725,0.015,,0.01,0.42,,,,,,
2560,0.0,0.0,0.0,0.0,0.0,0.0,0.0,0.0,0.0,0.0,0.0,0.0,0.0,0.0,0.0,0.0,,,,,0.076,,0.0,0.0,92.908,,1.49,0.25,,,0.0,0.008,,0.008,0.26,,,5.0,,,
2561,0.0,0.0,0.0,21.0,0.0,0.0,0.0,1.0,200.0,0.0,74.0,0.0,0.0,642.0,0.0,596.0,,,,,0.075,,0.0,0.0,92.69,,1.46,0.5,,,0.0,0.007,,0.008,0.26,,,5.0,,,
2562,0.0,0.0,0.0,0.0,0.0,0.0,0.0,0.0,0.0,0.0,0.0,0.0,0.0,0.0,0.0,0.0,,,,,0.075,,0.0,0.0,92.69,,1.46,0.5,,,0.0,0.007,,0.008,0.26,,,5.0,,,
2563,0.0,0.0,0.0,0.0,0.0,0.0,0.0,0.0,0.0,0.0,0.0,0.0,0.0,0.0,0.0,0.0,,,,,0.075,,0.0,0.0,92.69,,1.46,0.5,,,0.0,0.007,,0.008,0.26,,,5.0,,,
2564,0.0,0.0,0.0,20.0,0.0,0.0,0.0,1.0,200.0,0.0,70.8,0.0,0.0,720.0,0.0,650.0,,,,,0.075,,0.0,0.0,92.149,,1.44,1.07,,,0.0,0.008,,0.008,0.25,,,5.0,,,
2565,0.0,0.0,0.0,0.0,0.0,0.0,0.0,0.0,0.0,0.0,0.0,0.0,0.0,0.0,0.0,0.0,,,,,0.075,,0.0,0.0,92.149,,1.44,1.07,,,0.0,0.008,,0.008,0.25,,,5.0,,,
2566,0.0,0.0,0.0,0.0,0.0,0.0,0.0,0.0,0.0,0.0,0.0,0.0,0.0,0.0,0.0,0.0,,,,,0.075,,0.0,0.0,92.149,,1.44,1.07,,,0.0,0.008,,0.008,0.25,,,5.0,,,
2567,0.0,0.0,0.0,20.0,0.0,0.0,0.0,1.0,200.0,0.0,73.0,0.0,0.0,672.0,0.0,624.0,,,,,0.079,,1.03,0.0,97.0125,,1.56,0.0,,,0.0,0.011,,0.007,0.30000000000000004,,,0.0005,,,
2568,0.0,0.0,0.0,0.0,0.0,0.0,0.0,0.0,0.0,0.0,0.0,0.0,0.0,0.0,0.0,0.0,,,,,0.079,,1.03,0.0,97.0125,,1.56,0.0,,,0.0,0.011,,0.007,0.30000000000000004,,,0.0005,,,
2569,0.0,0.0,0.0,0.0,0.0,0.0,0.0,0.0,0.0,0.0,0.0,0.0,0.0,0.0,0.0,0.0,,,,,0.079,,1.03,0.0,97.0125,,1.56,0.0,,,0.0,0.011,,0.007,0.30000000000000004,,,0.0005,,,
257,0.0,131.5,0.0,28.0,0.0,0.0,0.0,0.0,0.0,0.0,0.0,0.0,665.0,0.0,585.0,0.0,,,,,,,,,,,,,,,,,,,,,,,,,
2570,0.0,0.0,0.0,18.4,0.0,0.0,0.0,1.0,200.0,0.0,73.0,0.0,0.0,710.0,0.0,650.0,,,,,0.073,,1.53,0.0,96.5595,,1.53,0.0,,,0.0,0.01,,0.007,0.29,,,0.0005,,,
2571,0.0,0.0,0.0,0.0,0.0,0.0,0.0,0.0,0.0,0.0,0.0,0.0,0.0,0.0,0.0,0.0,,,,,0.073,,1.53,0.0,96.5595,,1.53,0.0,,,0.0,0.01,,0.007,0.29,,,0.0005,,,
2572,0.0,0.0,0.0,0.0,0.0,0.0,0.0,0.0,0.0,0.0,0.0,0.0,0.0,0.0,0.0,0.0,,,,,0.073,,1.53,0.0,96.5595,,1.53,0.0,,,0.0,0.01,,0.007,0.29,,,0.0005,,,
2573,0.0,0.0,0.0,16.0,0.0,0.0,0.0,1.0,200.0,0.0,67.5,0.0,0.0,772.0,0.0,706.0,,,,,0.078,,1.96,0.0,96.1745,,1.48,0.0,,,0.0,0.01,,0.007,0.29,,,0.0005,,,
2574,0.0,0.0,0.0,0.0,0.0,0.0,0.0,0.0,0.0,0.0,0.0,0.0,0.0,0.0,0.0,0.0,,,,,0.078,,1.96,0.0,96.1745,,1.48,0.0,,,0.0,0.01,,0.007,0.29,,,0.0005,,,
2575,0.0,0.0,0.0,0.0,0.0,0.0,0.0,0.0,0.0,0.0,0.0,0.0,0.0,0.0,0.0,0.0,,,,,0.078,,1.96,0.0,96.1745,,1.48,0.0,,,0.0,0.01,,0.007,0.29,,,0.0005,,,
2576,0.0,0.0,0.0,27.6,0.0,0.0,0.0,1.0,200.0,0.0,78.9,0.0,0.0,557.0,0.0,495.0,,,,,0.076,,0.0,0.53,97.6285,,1.48,0.0,,,0.0,0.008,,0.007,0.27,,,0.0005,,,
2577,0.0,0.0,0.0,0.0,0.0,0.0,0.0,0.0,0.0,0.0,0.0,0.0,0.0,0.0,0.0,0.0,,,,,0.076,,0.0,0.53,97.6285,,1.48,0.0,,,0.0,0.008,,0.007,0.27,,,0.0005,,,
2578,0.0,0.0,0.0,0.0,0.0,0.0,0.0,0.0,0.0,0.0,0.0,0.0,0.0,0.0,0.0,0.0,,,,,0.076,,0.0,0.53,97.6285,,1.48,0.0,,,0.0,0.008,,0.007,0.27,,,0.0005,,,
2579,0.0,0.0,0.0,27.4,0.0,0.0,0.0,1.0,200.0,0.0,77.4,0.0,0.0,563.0,0.0,487.0,,,,,0.077,,0.0,1.08,97.1475,,1.43,0.0,,,0.0,0.008,,0.007,0.25,,,0.0005,,,
258,0.0,27.0,0.0,22.0,0.0,0.0,0.0,0.0,0.0,0.0,0.0,0.0,490.0,0.0,400.0,0.0,,,,,0.1,,0.4,,,,1.55,0.375,,,1.875,,,,0.6000000000000001,,,,,,
2580,0.0,0.0,0.0,0.0,0.0,0.0,0.0,0.0,0.0,0.0,0.0,0.0,0.0,0.0,0.0,0.0,,,,,0.077,,0.0,1.08,97.1475,,1.43,0.0,,,0.0,0.008,,0.007,0.25,,,0.0005,,,
2581,0.0,0.0,0.0,0.0,0.0,0.0,0.0,0.0,0.0,0.0,0.0,0.0,0.0,0.0,0.0,0.0,,,,,0.077,,0.0,1.08,97.1475,,1.43,0.0,,,0.0,0.008,,0.007,0.25,,,0.0005,,,
2582,0.0,0.0,0.0,25.8,0.0,0.0,0.0,1.0,200.0,0.0,75.0,0.0,0.0,625.0,0.0,570.0,,,,,0.069,,0.0,1.6,96.6945,,1.37,0.0,,,0.0,0.009000000000000001,,0.007,0.25,,,0.0005,,,
2583,0.0,0.0,0.0,0.0,0.0,0.0,0.0,0.0,0.0,0.0,0.0,0.0,0.0,0.0,0.0,0.0,,,,,0.069,,0.0,1.6,96.6945,,1.37,0.0,,,0.0,0.009000000000000001,,0.007,0.25,,,0.0005,,,
2584,0.0,0.0,0.0,0.0,0.0,0.0,0.0,0.0,0.0,0.0,0.0,0.0,0.0,0.0,0.0,0.0,,,,,0.069,,0.0,1.6,96.6945,,1.37,0.0,,,0.0,0.009000000000000001,,0.007,0.25,,,0.0005,,,
2585,0.0,0.0,0.0,0.0,0.0,0.0,0.0,0.0,0.0,0.0,0.0,0.0,0.0,0.0,0.0,830.0,,,,,0.088,,8.2,,88.697,,0.89,0.96,,,0.5700000000000001,0.017,,0.008,0.39,,,0.18,,,
2586,0.0,0.0,0.0,0.0,0.0,0.0,0.0,0.0,0.0,0.0,0.0,0.0,0.0,0.0,0.0,830.0,,,,,0.088,,8.6,,88.667,,0.55,0.98,,,0.52,0.017,,0.008,0.38,,,0.19,,,
2587,0.0,0.0,0.0,0.0,0.0,0.0,0.0,0.0,0.0,0.0,0.0,0.0,0.0,0.0,0.0,825.0,,,,,0.098,,8.6,,87.287,,1.63,0.98,,,0.79,0.017,,0.008,0.39,,,0.2,,,
2588,0.0,0.0,0.0,0.0,0.0,0.0,0.0,0.0,0.0,0.0,0.0,0.0,0.0,0.0,0.0,734.0,,,,,0.1,,8.9,,88.236,,0.93,1.02,,,0.23,0.016,,0.008,0.36,,,0.2,,,
2589,0.0,0.0,0.0,0.0,0.0,0.0,0.0,0.0,0.0,0.0,0.0,0.0,0.0,0.0,0.0,834.0,,,,,0.1,,8.6,,88.266,,0.9,0.98,,,0.6000000000000001,0.016,,0.008,0.35000000000000003,,,0.18,,,
259,0.0,43.5,0.0,26.5,0.0,0.0,0.0,0.0,0.0,0.0,0.0,0.0,547.5,0.0,472.5,0.0,,,,,0.045,,0.11,,,,1.675,0.45,,,2.25,,,,0.47500000000000003,,,,,,
2590,0.0,0.0,0.0,0.0,0.0,0.0,0.0,0.0,0.0,0.0,0.0,0.0,0.0,0.0,0.0,822.0,,,,,0.088,,8.4,,88.547,,0.88,0.9400000000000001,,,0.5700000000000001,0.017,,0.008,0.36,,,0.19,,,
2591,0.0,0.0,0.0,0.0,0.0,0.0,0.0,0.0,0.0,0.0,0.0,0.0,0.0,0.0,0.0,660.0,,,,,0.09,,8.2,,89.326,,0.89,0.9400000000000001,,,0.17,0.016,,0.008,0.34,,,0.02,,,
2592,0.0,0.0,0.0,0.0,0.0,0.0,0.0,0.0,0.0,0.0,0.0,0.0,0.0,0.0,0.0,832.0,,,,,0.092,,8.4,,88.554,,0.9,0.97,,,0.54,0.016,,0.008,0.35000000000000003,,,0.17,,,
2593,0.0,0.0,0.0,0.0,0.0,0.0,0.0,0.0,0.0,0.0,0.0,0.0,0.0,0.0,0.0,0.0,,,,,0.18,,10.2,,86.925,,0.88,0.9400000000000001,,,0.18,0.017,,0.008,0.39,,,0.28,,,
2594,1.0,0.0,2.1461,0.0,0.0,1.0,0.0,0.0,0.0,0.0,0.0,350.0,0.0,0.0,0.0,0.0,0.0,0.0,0.0,0.0,0.0,0.0,0.0,96.275,0.0,0.0,0.85,0.0,0.0,0.0,0.0,0.0,,0.0,2.875,0.0,0.0,0.0,0.0,0.0,0.0
2595,2.0,0.0,1.4122,0.0,0.0,2.0,0.0,0.0,0.0,0.0,0.0,550.0,0.0,0.0,0.0,0.0,0.0,0.0,0.0,0.0,0.4,0.0,17.0,0.0,0.0,0.0,0.7000000000000001,1.1,0.0,0.0,0.5,0.0,750.0,0.0,0.5,0.0,0.0,0.0,0.0,0.0,0.0
2596,2.0,0.0,1.4853,0.0,0.0,0.0,0.0,0.0,0.0,0.0,0.0,460.0,0.0,0.0,0.0,0.0,0.0,0.0,0.0,0.0,0.45,0.0,26.0,0.0,34.4,0.0,1.7000000000000002,0.0,0.0,1.35,35.0,0.0,690.0,0.0,1.1,0.0,0.0,0.0,0.0,0.0,0.0
2597,3.0,0.0,0.0,0.0,0.0,0.0,0.0,0.0,0.0,1.0,0.0,460.0,0.0,0.0,0.0,0.0,0.0,0.0,0.0,0.0,0.1,0.0,0.0,0.0,0.0,0.0,0.8,0.5,0.0,0.0,0.0,0.0,580.0,0.0,0.5,0.0,0.0,0.0,0.0,0.0,0.0
2598,3.0,0.0,0.0,0.0,0.0,0.0,0.0,0.0,0.0,1.0,0.0,440.0,0.0,0.0,0.0,0.0,0.0,0.0,0.0,0.0,0.08,0.0,0.0,0.0,0.0,0.0,1.0,0.0,0.0,0.0,0.0,0.015,560.0,0.015,0.6000000000000001,0.0,0.0,0.0,0.0,0.0,0.0
2599,3.0,0.0,0.0,0.0,0.0,0.0,47.0,0.0,0.0,1.0,0.0,3.0,0.0,0.0,0.0,0.0,0.0,0.0,0.0,0.0,0.08,0.0,0.0,0.0,0.0,0.0,0.55,0.0,0.0,0.0,0.0,0.0,505.0,0.0,0.25,0.0,0.0,0.0,0.0,0.0,0.0
26,0.0,99.0,0.0,25.5,0.0,0.0,0.0,0.0,0.0,0.0,0.0,0.0,560.0,0.0,510.0,0.0,,,,,0.145,,0.035,,,,0.635,0.125,,,0.74,0.015,,,0.185,,,,,,
260,0.0,47.0,0.0,19.0,0.0,0.0,0.0,0.0,0.0,0.0,0.0,0.0,550.0,0.0,460.0,0.0,,,,,0.05,,,,,,0.675,0.55,,,,,,,,,,,,,
2600,3.0,0.0,0.0,0.0,0.0,0.0,47.0,0.0,0.0,1.0,0.0,430.0,0.0,0.0,0.0,0.0,0.0,0.0,0.0,0.0,0.08,0.0,0.0,0.0,0.0,0.0,0.75,0.0,0.0,0.0,0.0,0.0,520.0,0.0,0.30000000000000004,0.0,0.0,0.0,0.0,0.0,0.0
2601,3.0,0.0,0.0,0.0,0.0,0.0,75.0,0.0,0.0,1.0,0.0,420.0,0.0,0.0,0.0,0.0,0.0,0.0,0.0,0.0,0.07,0.0,0.0,0.0,0.0,0.0,1.0,0.0,0.0,0.0,0.0,0.025,570.0,0.025,0.30000000000000004,0.0,0.0,0.0,0.0,0.0,0.0
2602,3.0,0.0,0.0,0.0,0.0,0.0,95.0,0.0,0.0,1.0,0.0,470.0,0.0,0.0,0.0,0.0,0.0,0.0,0.0,0.0,0.06,0.0,1.1,0.0,0.0,0.0,0.9500000000000001,0.5,0.0,0.0,0.0,0.0,620.0,0.0,0.6000000000000001,0.0,0.0,0.0,0.0,0.0,0.0
2603,3.0,0.0,0.0,0.0,0.0,0.0,0.0,0.0,0.0,1.0,0.0,510.0,0.0,0.0,0.0,0.0,0.0,0.0,0.0,0.0,0.05,0.0,0.0,0.0,0.0,0.0,1.0,0.0,0.0,0.0,2.3,0.0,630.0,0.0,0.5,0.0,0.0,0.0,0.0,0.0,0.0
2604,3.0,0.0,0.0,0.0,0.0,0.0,0.0,0.0,0.0,2.0,0.0,460.0,0.0,0.0,0.0,0.0,0.0,0.0,0.0,0.0,0.1,0.0,0.0,0.0,0.0,0.0,0.9,0.0,0.0,0.0,3.5,0.025,550.0,0.025,0.30000000000000004,0.0,0.0,0.0,0.0,0.0,0.0
2605,3.0,0.0,0.0,0.0,580.0,0.0,0.0,0.0,0.0,1.0,0.0,500.0,0.0,0.0,0.0,0.0,0.0,0.0,0.0,0.0,0.07,0.0,0.0,0.0,0.0,0.0,1.3,0.0,0.0,0.0,0.9,0.0,640.0,0.0,0.5,0.0,0.0,0.0,0.0,0.0,0.0
2606,3.0,0.0,0.0,0.0,0.0,0.0,70.0,0.0,0.0,1.0,0.0,650.0,0.0,0.0,0.0,0.0,0.0,0.0,0.0,0.0,0.1,0.0,9.0,0.0,0.0,0.0,0.8,1.0,0.04,0.05,0.7000000000000001,0.0,760.0,0.0,0.35000000000000003,0.0,0.0,0.2,0.0,0.0,0.0
2607,2.0,0.0,1.4853,0.0,0.0,0.0,0.0,0.0,0.0,0.0,0.0,460.0,0.0,0.0,0.0,0.0,0.0,0.0,0.0,0.0,0.4,0.0,26.0,0.0,35.26,0.0,1.0,0.0,0.0,1.35,35.0,0.0,690.0,0.0,0.9,0.0,0.09,0.0,0.0,0.0,0.0
2608,3.0,0.0,0.0,0.0,0.0,0.0,50.0,0.0,0.0,1.0,0.0,520.0,0.0,0.0,0.0,0.0,0.0,0.0,0.0,0.0,0.06,0.0,9.0,0.0,0.0,0.0,0.6000000000000001,0.9,0.0,0.0,0.9,0.0,750.0,0.0,0.35000000000000003,0.0,0.0,0.2,0.2,0.0,0.0
2609,3.0,0.0,0.0,0.0,930.0,0.0,95.0,0.0,0.0,1.0,0.0,4.0,0.0,0.0,0.0,0.0,0.0,0.0,0.0,0.0,0.06,0.0,2.4,0.0,0.0,0.0,0.9,1.0,0.0,0.0,0.0,0.0,670.0,0.0,0.6000000000000001,0.0,0.0,0.0,0.0,0.0,0.0
261,0.0,47.0,0.0,19.0,0.0,0.0,0.0,0.0,0.0,0.0,0.0,0.0,550.0,0.0,460.0,0.0,,,,,0.2,,0.30000000000000004,,,,1.2,,,,0.2,,,,1.0,,,,,,
2610,3.0,0.0,0.0,0.0,0.0,0.0,50.0,0.0,0.0,1.0,0.0,520.0,0.0,0.0,0.0,0.0,0.0,0.0,0.0,0.0,0.09,0.0,9.0,0.0,0.0,0.0,0.9,0.9,0.0,0.06,0.4,0.0,735.0,0.0,0.30000000000000004,0.0,0.0,0.2,0.0,0.0,0.0
2611,3.0,0.0,0.0,0.0,0.0,0.0,50.0,0.0,0.0,1.0,0.0,520.0,0.0,0.0,0.0,0.0,0.0,0.0,0.0,0.0,0.1,0.0,9.0,0.0,0.0,0.0,0.9,0.9,0.0,0.05,0.4,0.0,735.0,0.0,0.30000000000000004,0.0,0.0,0.2,1.0,0.0,0.0
2612,3.0,0.0,0.0,0.0,610.0,0.0,150.0,0.0,0.0,1.0,0.0,550.0,0.0,0.0,0.0,0.0,0.0,0.0,0.0,0.0,0.06,0.0,0.0,0.0,0.0,0.0,1.6,0.30000000000000004,0.0,0.0,1.0,0.025,705.0,0.025,0.4,0.0,0.0,0.0,0.0,0.0,0.0
2613,2.0,0.0,1.4539,0.0,0.0,0.0,70.0,0.0,0.0,0.0,0.0,380.0,0.0,0.0,0.0,0.0,0.0,0.0,0.0,0.0,0.019,0.0,20.5,1.6,0.0,0.0,2.05,4.6,0.04,0.0,25.1,0.014,560.0,0.015,0.35000000000000003,0.0,0.0,0.0,0.0,0.0,0.0
2614,2.0,0.0,1.4539,0.0,0.0,0.0,120.0,0.0,0.0,0.0,0.0,410.0,0.0,0.0,0.0,0.0,0.0,0.0,0.0,0.0,0.019,0.0,20.5,1.6,0.0,0.0,2.05,4.6,0.04,0.0,25.1,0.014,600.0,0.015,0.35000000000000003,0.0,0.0,0.0,0.0,0.0,0.0
2615,4.0,0.0,1.4162,0.0,0.0,0.0,45.0,0.0,0.0,24.0,0.0,571.0,0.0,0.0,0.0,0.0,0.0,0.0,0.0,0.0,0.03,0.0,24.6,0.0,0.0,0.0,1.26,0.0,0.13,0.0,7.9,0.02,750.0,0.003,0.45,0.0,0.0,0.0,0.0,0.0,0.0
2616,4.0,0.0,1.4462000000000002,0.0,0.0,0.0,0.0,0.0,0.0,24.0,0.0,630.0,0.0,0.0,0.0,0.0,0.0,0.0,0.0,0.0,0.03,0.0,23.0,0.0,0.0,0.0,1.4,3.3,0.14,0.0,9.5,0.02,780.0,0.008,0.8,0.0,0.0,0.0,0.0,0.0,0.0
2617,4.0,0.0,1.4462000000000002,0.0,0.0,0.0,0.0,0.0,0.0,24.0,0.0,243.0,0.0,0.0,0.0,0.0,0.0,0.0,0.0,0.0,0.03,0.0,23.0,0.0,0.0,0.0,1.4,3.2,0.15,0.0,9.8,0.02,745.0,0.008,0.6000000000000001,0.0,0.0,0.0,0.0,0.0,0.0
2618,2.0,0.0,1.441,0.0,0.0,0.0,65.0,0.0,0.0,0.0,0.0,700.0,0.0,0.0,0.0,0.0,0.0,0.0,0.0,0.0,0.025,0.0,25.0,0.0,0.0,0.0,1.2,3.7,0.2,0.0,9.0,0.0,900.0,0.0,0.6000000000000001,0.0,0.0,0.0,0.4,0.0,0.0
2619,4.0,0.0,1.4462000000000002,0.0,0.0,0.0,0.0,0.0,0.0,24.0,0.0,630.0,0.0,0.0,0.0,0.0,0.0,0.0,0.0,0.0,0.03,0.0,23.0,0.0,0.0,0.0,1.4,3.3,0.14,0.0,9.5,0.02,780.0,0.008,0.8,0.0,0.0,0.0,0.0,0.0,0.0
262,0.0,0.0,0.0,0.0,0.0,0.0,0.0,0.0,0.0,0.0,0.0,0.0,0.0,0.0,0.0,0.0,,,,,,,,,,,,,,,,,,,,,,,,,
2620,4.0,0.0,1.4462000000000002,0.0,0.0,0.0,78.0,0.0,0.0,24.0,0.0,612.0,0.0,0.0,0.0,0.0,0.0,0.0,0.0,0.0,0.03,0.0,22.49,0.0,0.0,0.0,0.8200000000000001,3.43,0.15,0.0,9.35,0.015,815.0,0.003,0.54,0.0,0.0,0.0,0.0,0.0,0.0
2621,4.0,0.0,1.4501,0.0,0.0,0.0,48.0,0.0,0.0,1.0,0.0,700.0,0.0,0.0,0.0,0.0,0.0,0.0,0.0,0.0,0.026000000000000002,0.0,25.7,0.031,0.0,0.0,1.18,3.79,0.24,0.016,9.6,0.0,900.0,0.0,0.5,0.0,0.0,0.0,0.1,0.0,0.0
2622,4.0,0.0,1.437,0.0,0.0,1.0,60.0,0.0,0.0,24.0,0.0,400.0,0.0,0.0,0.0,0.0,0.0,0.0,0.0,0.0,0.1,0.0,18.5,0.0,0.0,0.0,6.7,0.0,0.0,0.0,8.8,0.0,620.0,0.0,0.7000000000000001,0.0,0.0,0.0,0.0,0.0,0.0
2623,4.0,0.0,1.437,0.0,0.0,1.0,60.0,0.0,0.0,24.0,0.0,475.0,0.0,0.0,0.0,0.0,0.0,0.0,0.0,0.0,0.1,0.0,18.8,0.0,0.0,0.0,6.3,0.0,0.0,0.0,9.0,0.0,625.0,0.0,0.7000000000000001,0.0,0.0,0.0,0.0,0.0,0.0
2624,4.0,0.0,1.4316,0.0,0.0,0.0,47.0,0.0,0.0,24.0,0.0,460.0,0.0,0.0,0.0,0.0,0.0,0.0,0.0,0.0,0.03,0.0,20.0,0.0,0.0,0.0,1.4,0.0,0.014,0.0,10.5,0.02,620.0,0.008,0.7000000000000001,0.0,0.0,0.0,0.0,0.0,0.0
2625,4.0,0.0,1.4302000000000001,0.0,0.0,0.0,80.0,0.0,0.0,24.0,0.0,470.0,0.0,0.0,0.0,0.0,0.0,0.0,0.0,0.0,0.06,0.0,20.5,0.0,0.0,0.0,1.4,0.0,0.0,0.0,10.5,0.019,630.0,0.008,0.88,0.0,0.0,0.0,0.0,0.0,0.0
2626,4.0,0.0,1.4316,0.0,0.0,0.0,0.0,0.0,0.0,24.0,0.0,460.0,0.0,0.0,0.0,0.0,0.0,0.0,0.0,0.0,0.025,0.0,20.0,0.0,0.0,0.0,1.4,0.0,0.0,0.0,10.5,0.02,620.0,0.008,0.7000000000000001,0.0,0.0,0.0,0.0,0.0,0.0
2627,4.0,0.0,1.4332,0.0,0.0,0.0,55.0,0.0,0.0,24.0,0.0,440.0,0.0,0.0,0.0,0.0,0.0,0.0,0.0,0.0,0.03,0.0,23.5,0.0,0.0,0.0,1.3,0.1,0.0,0.0,12.5,0.018000000000000002,560.0,0.005,0.7000000000000001,0.0,0.0,0.0,0.0,0.0,0.0
2628,4.0,0.0,1.4459,0.0,0.0,0.0,42.0,0.0,0.0,24.0,0.0,540.0,0.0,0.0,0.0,0.0,0.0,0.0,0.0,0.0,0.02,0.0,23.2,0.0,0.0,0.0,1.4,2.3,0.0,0.0,12.7,0.018000000000000002,700.0,0.007,0.7000000000000001,0.0,0.0,0.0,0.0,0.0,0.0
2629,2.0,0.0,1.441,0.0,0.0,0.0,60.0,0.0,0.0,0.0,0.0,620.0,0.0,0.0,0.0,0.0,0.0,0.0,0.0,0.0,0.025,0.0,25.0,0.0,0.0,0.0,1.2,3.7,0.2,0.0,9.0,0.0,780.0,0.0,0.6000000000000001,0.0,0.0,0.0,0.4,0.0,0.0
263,0.0,47.0,0.0,17.0,0.0,0.0,0.0,0.0,0.0,0.0,0.0,0.0,630.0,0.0,540.0,0.0,,,,,0.095,,1.175,,,,0.725,0.5,,,,,,,0.45,,,,,,
2630,4.0,0.0,1.4459,0.0,0.0,0.0,110.0,0.0,0.0,24.0,0.0,400.0,0.0,0.0,0.0,0.0,0.0,0.0,0.0,0.0,0.025,0.0,23.0,0.0,0.0,0.0,0.9,2.3,0.0,0.0,12.0,0.0,600.0,0.0,0.55,0.0,0.0,0.0,0.0,0.0,0.0
2631,4.0,0.0,1.4556,0.0,0.0,0.0,50.0,0.0,0.0,24.0,0.0,480.0,0.0,0.0,0.0,0.0,0.0,0.0,0.0,0.0,0.03,0.0,23.0,0.0,0.0,0.0,1.4,0.0,0.0,0.8,12.5,0.02,650.0,0.08,0.7000000000000001,0.0,0.0,0.0,0.0,0.0,0.0
2632,4.0,0.0,1.4332,0.0,0.0,0.0,55.0,0.0,0.0,24.0,0.0,440.0,0.0,0.0,0.0,0.0,0.0,0.0,0.0,0.0,0.03,0.0,23.5,0.0,0.0,0.0,1.3,0.1,0.0,0.0,12.5,0.0018000000000000002,560.0,0.005,0.7000000000000001,0.0,0.0,0.0,0.0,0.0,0.0
2633,4.0,0.0,1.4842,0.0,0.0,0.0,70.0,0.0,0.0,24.0,0.0,410.0,0.0,0.0,0.0,0.0,0.0,0.0,0.0,0.0,0.18,0.0,25.5,0.0,0.0,0.0,2.1,0.0,0.0,0.0,20.36,0.0,600.0,0.0,0.58,0.0,0.0,0.0,0.0,0.0,0.0
2634,4.0,0.0,1.4337,0.0,0.0,0.0,0.0,0.0,0.0,24.0,0.0,580.0,0.0,0.0,0.0,0.0,0.0,0.0,0.0,0.0,0.12,0.0,29.5,0.0,0.0,0.0,1.2,0.0,0.0,0.0,9.5,0.0,740.0,0.0,0.6000000000000001,0.0,0.0,0.0,0.0,0.0,0.0
2635,4.0,0.0,1.443,0.0,0.0,0.0,47.0,0.0,0.0,24.0,0.0,382.0,0.0,0.0,0.0,0.0,0.0,0.0,0.0,0.0,0.03,0.0,18.5,0.0,0.0,0.0,1.4,2.55,0.0,0.0,12.5,0.0,524.0,0.0,0.7000000000000001,0.0,0.0,0.0,0.0,0.0,0.0
2636,4.0,0.0,1.443,0.0,0.0,0.0,110.0,0.0,0.0,24.0,0.0,440.0,0.0,0.0,0.0,0.0,0.0,0.0,0.0,0.0,0.02,0.0,18.9,0.0,0.0,0.0,1.6,2.3,0.0,0.0,12.5,0.0,600.0,0.0,0.9,0.0,0.0,0.0,0.0,0.0,0.0
2637,4.0,0.0,1.443,0.0,0.0,0.0,47.0,0.0,0.0,24.0,0.0,382.0,0.0,0.0,0.0,0.0,0.0,0.0,0.0,0.0,0.03,0.0,18.5,0.0,0.0,0.0,1.4,2.55,0.0,0.0,12.5,0.0,524.0,0.0,0.7000000000000001,0.0,0.0,0.0,0.0,0.0,0.0
2638,4.0,0.0,1.4438,0.0,0.0,0.0,0.0,0.0,0.0,1.0,0.0,0.0,0.0,0.0,0.0,0.0,0.0,0.0,0.0,0.0,0.0,0.0,0.0,0.0,0.0,0.0,0.0,0.0,0.0,0.0,0.0,0.0,,0.0,0.0,0.0,0.0,0.0,0.0,0.0,0.0
2639,4.0,0.0,1.4576,0.0,0.0,0.0,57.0,0.0,0.0,24.0,0.0,500.0,0.0,0.0,0.0,0.0,0.0,0.0,0.0,0.0,0.02,0.0,18.5,0.0,0.0,0.0,1.3,2.8,0.0,0.4,11.6,0.02,670.0,0.012,0.5,0.0,0.0,0.0,0.0,0.0,0.0
264,0.0,0.0,0.0,0.0,0.0,0.0,0.0,0.0,0.0,0.0,0.0,0.0,0.0,0.0,0.0,0.0,,,,,,,,,,,,,,,,,,,,,,,,,
2640,2.0,0.0,1.437,0.0,0.0,0.0,100.0,0.0,0.0,0.0,0.0,360.0,0.0,0.0,0.0,0.0,0.0,0.0,0.0,0.0,0.12,0.0,18.5,0.0,0.0,0.0,6.5,0.0,0.0,0.0,8.5,0.025,600.0,0.025,0.8,0.0,0.0,0.0,0.0,0.0,0.0
2641,4.0,0.0,1.4551,0.0,0.0,0.0,130.0,0.0,0.0,24.0,0.0,460.0,0.0,0.0,0.0,0.0,0.0,0.0,0.0,0.0,0.02,0.0,19.0,0.0,0.0,0.0,1.6,0.0,0.0,0.0,10.2,0.021,630.0,0.004,0.8,0.0,0.0,0.0,0.0,0.0,0.0
2642,4.0,0.0,1.4551,0.0,0.0,0.0,83.0,0.0,0.0,24.0,0.0,440.0,0.0,0.0,0.0,0.0,0.0,0.0,0.0,0.0,0.03,0.0,18.7,0.0,0.0,0.0,1.3,0.0,0.0,0.6000000000000001,10.4,0.0,617.0,0.0,0.6000000000000001,0.0,0.0,0.0,0.0,0.0,0.0
2643,4.0,0.0,1.4009,0.0,0.0,0.0,0.0,0.0,0.0,1.0,0.0,0.0,0.0,0.0,0.0,0.0,0.0,0.0,0.0,0.0,0.0,0.0,0.0,0.0,0.0,0.0,0.0,0.0,0.0,0.0,0.0,0.0,,0.0,0.0,0.0,0.0,0.0,0.0,0.0,0.0
2644,4.0,0.0,1.4351,0.0,0.0,4.0,0.0,0.0,0.0,24.0,0.0,0.0,0.0,0.0,0.0,0.0,0.0,0.0,0.0,0.0,0.05,0.0,13.5,0.0,79.4,0.0,0.9,0.75,0.0,0.0,4.5,0.0,,0.0,0.9,0.0,0.0,0.0,0.0,0.0,0.0
2645,4.0,0.0,1.482,0.0,0.0,0.0,40.0,0.0,0.0,24.0,0.0,570.0,0.0,0.0,0.0,0.0,0.0,0.0,0.0,0.0,0.08,0.0,25.0,0.0,0.0,0.0,0.7000000000000001,0.0,0.0,0.0,4.0,0.02,750.0,0.008,0.8,0.0,0.0,0.0,0.0,0.0,0.0
2646,4.0,0.0,0.0,0.0,0.0,1.0,0.0,0.0,0.0,0.0,0.0,0.0,0.0,0.0,0.0,0.0,0.0,0.0,2.2,0.0,2.5,0.0,11.5,0.0,0.0,0.0,2.0,0.0,0.0,5.0,0.0,0.0,,0.0,0.6000000000000001,0.0,0.0,0.0,0.0,0.0,0.0
2647,4.0,0.0,1.4539,0.0,0.0,0.0,0.0,0.0,0.0,24.0,0.0,423.0,0.0,0.0,0.0,0.0,0.0,0.0,0.0,0.0,0.03,0.0,20.9,1.34,0.0,0.0,1.56,4.8,0.13,0.0,25.3,0.024,664.0,0.003,0.66,0.0,0.0,0.0,0.0,0.0,0.0
2648,4.0,0.0,0.0,0.0,760.0,1.0,27.0,0.0,0.0,24.0,0.0,650.0,0.0,0.0,0.0,0.0,0.0,0.03,0.0,0.0,0.1,0.0,9.0,0.05,0.0,0.0,1.0,1.0,0.05,0.05,0.30000000000000004,0.01,780.0,0.008,0.30000000000000004,0.0,0.0,0.2,0.0,0.0,0.0
2649,4.0,0.0,0.0,0.0,0.0,0.0,100.0,0.0,0.0,0.0,0.0,460.0,0.0,0.0,0.0,0.0,0.0,0.0,0.0,0.0,0.05,0.0,0.0,0.0,0.0,0.0,1.4,0.0,0.0,0.0,0.0,0.015,570.0,0.015,0.4,0.0,0.0,0.0,0.0,0.0,0.0
265,0.0,34.0,0.0,19.0,0.0,0.0,0.0,0.0,0.0,0.0,0.0,0.0,590.0,0.0,60.0,0.0,,,,,,,,,,,,,,,,,,,,,,,,,
2650,4.0,0.0,0.0,0.0,0.0,0.0,0.0,0.0,0.0,0.0,0.0,500.0,0.0,0.0,0.0,0.0,0.0,0.0,0.0,0.0,0.085,0.0,0.02,0.12,0.0,0.0,1.55,0.0,0.0,0.0,0.97,0.011,600.0,0.007,0.5,0.0,0.0,0.0,0.0,0.0,0.0
2651,2.0,0.0,1.437,0.0,0.0,0.0,100.0,0.0,0.0,0.0,0.0,350.0,0.0,0.0,0.0,0.0,0.0,0.0,0.0,0.0,0.12,0.0,18.5,0.0,0.0,0.0,6.5,0.0,0.0,0.0,8.5,0.0,600.0,0.0,1.0,0.0,0.0,0.0,0.0,0.0,0.0
2652,4.0,0.0,0.0,0.0,580.0,0.0,0.0,0.0,0.0,0.0,0.0,6.0,0.0,0.0,0.0,0.0,0.0,0.0,0.0,0.0,0.05,0.0,0.5,0.0,0.0,0.0,1.6,0.5,0.0,0.0,2.2,0.015,835.0,0.015,0.4,0.0,0.0,0.0,0.0,0.0,0.0
2653,4.0,0.0,0.0,0.0,580.0,0.0,60.0,0.0,0.0,0.0,0.0,8.0,0.0,0.0,0.0,0.0,0.0,0.0,0.0,0.0,0.07,0.0,1.2,0.0,0.0,0.0,1.3,1.0,0.0,0.0,2.3,0.015,1080.0,0.015,0.6000000000000001,0.0,0.0,0.0,0.0,0.0,0.0
2654,4.0,0.0,0.0,0.0,0.0,0.0,80.0,0.0,0.0,0.0,0.0,480.0,0.0,0.0,0.0,0.0,0.0,0.0,0.0,0.0,0.07,0.0,1.1,0.0,0.0,0.0,1.1,0.5,0.0,0.0,0.0,0.012,640.0,0.012,0.30000000000000004,0.0,0.0,0.0,0.0,0.0,0.0
2655,4.0,0.0,0.0,0.0,675.0,0.0,120.0,0.0,0.0,1.0,0.0,540.0,0.0,0.0,0.0,0.0,0.0,0.0,0.0,0.0,0.07,0.0,2.3,0.0,0.0,0.0,1.0,1.1,0.0,0.0,0.0,0.015,690.0,0.015,0.30000000000000004,0.0,0.0,0.0,0.0,0.0,0.0
2656,4.0,0.0,0.0,0.0,6.0,0.0,60.0,0.0,0.0,0.0,0.0,460.0,0.0,0.0,0.0,0.0,0.0,0.0,0.0,0.0,0.05,0.0,0.0,0.0,0.0,0.0,1.4,0.5,0.0,0.0,0.0,0.015,645.0,0.015,0.30000000000000004,0.0,0.0,0.0,0.0,0.0,0.0
2657,4.0,0.0,2.4886,0.0,0.0,0.0,66.0,0.0,0.0,24.0,0.0,66600.0,0.0,0.0,0.0,0.0,0.0,0.0,0.0,0.0,0.018000000000000002,0.0,15.5,0.06,6.02,0.0,0.74,15.9,0.0,0.0,57.5,0.0,104.4,0.0,0.16,0.0,0.0,0.0,3.6,0.0,0.0
2658,4.0,0.0,0.0,0.0,0.0,4.0,0.0,0.0,0.0,24.0,0.0,0.0,0.0,0.0,0.0,0.0,0.0,0.0,0.0,0.0,0.15,15.0,15.0,0.0,64.5,0.0,0.45,4.0,0.0,0.0,0.6000000000000001,0.0,,0.0,0.30000000000000004,0.0,0.0,0.0,0.0,0.0,0.0
2659,4.0,0.0,0.0,0.0,0.0,4.0,0.0,0.0,0.0,24.0,0.0,0.0,0.0,0.0,0.0,0.0,0.0,0.0,0.0,0.0,0.1,14.0,15.0,0.0,0.0,0.0,0.4,3.2,0.0,0.0,0.0,0.0,,0.0,0.7000000000000001,0.0,0.0,0.0,0.0,0.0,0.0
266,0.0,90.0,0.0,22.0,0.0,0.0,0.0,0.0,0.0,0.0,0.0,0.0,710.0,0.0,600.0,0.0,,,,,0.12,,0.15,,,,0.8250000000000001,0.35000000000000003,,,0.9500000000000001,0.03,,0.03,0.8,,,0.05,,,
2660,2.0,0.0,0.0,0.0,0.0,1.0,0.0,0.0,0.0,0.0,0.0,0.0,0.0,0.0,0.0,0.0,0.0,12.5,0.0,0.0,0.0,0.0,0.0,83.05,3.6,0.0,0.5,0.0,0.0,0.0,0.35000000000000003,0.0,,0.0,0.0,0.0,0.0,0.0,0.0,0.0,0.0
2661,2.0,0.0,0.0,0.0,0.0,1.0,0.0,0.0,0.0,0.0,0.0,0.0,0.0,0.0,0.0,0.0,0.0,13.5,0.0,0.0,0.2,0.0,0.0,82.3,4.0,0.0,0.0,0.0,0.0,0.0,0.0,0.0,,0.0,0.0,0.0,0.0,0.0,0.0,0.0,0.0
2662,2.0,0.0,1.4316,0.0,0.0,0.0,170.0,0.0,0.0,0.0,0.0,480.0,0.0,0.0,0.0,0.0,0.0,0.0,0.0,0.0,0.03,0.0,20.75,0.0,0.0,0.0,1.75,0.75,0.0,0.0,10.0,0.03,630.0,0.03,0.47500000000000003,0.0,0.0,0.0,0.0,0.0,0.0
2663,4.0,0.0,0.0,0.0,0.0,1.0,0.0,0.0,0.0,24.0,0.0,340.0,0.0,0.0,0.0,0.0,0.0,0.0,0.0,0.0,0.7000000000000001,0.0,0.0,0.0,34.0,0.0,4.5,0.0,0.0,0.0,60.2,0.0,550.0,0.0,0.6000000000000001,0.0,0.0,0.0,0.0,0.0,0.0
2664,4.0,0.0,0.0,0.0,0.0,2.0,0.0,0.0,0.0,0.0,0.0,0.0,0.0,0.0,0.0,0.0,0.0,0.0,0.0,0.0,0.06,0.0,0.6000000000000001,0.0,92.24,0.0,0.6000000000000001,0.1,0.0,0.0,0.0,0.0,,0.0,0.4,0.0,0.0,6.0,0.0,0.0,0.0
2665,4.0,0.0,0.0,0.0,0.0,1.0,0.0,0.0,0.0,0.0,0.0,0.0,0.0,0.0,0.0,0.0,0.0,0.0,0.0,0.0,0.12,0.0,5.5,0.0,0.0,0.0,1.5,0.5,0.0,0.0,0.0,0.0,,0.0,0.6000000000000001,0.0,0.0,0.0,0.0,0.0,0.0
2666,4.0,0.0,0.0,0.0,0.0,0.0,0.0,0.0,0.0,1.0,0.0,400.0,0.0,0.0,0.0,0.0,0.0,0.0,0.0,0.0,0.05,0.0,0.0,0.0,0.0,0.0,1.45,0.0,0.0,0.0,0.0,0.011,490.0,0.01,0.55,0.0,0.0,0.0,0.0,0.0,0.0
2667,4.0,0.0,0.0,0.0,0.0,0.0,170.0,0.0,0.0,0.0,0.0,460.0,0.0,0.0,0.0,0.0,0.0,0.0,0.0,0.0,0.1,0.0,0.0,0.0,0.0,0.0,1.4,0.0,0.0,0.0,0.0,0.015,605.0,0.015,0.5750000000000001,0.0,0.0,0.0,0.0,0.0,0.0
2668,4.0,0.0,1.4313,0.0,0.0,1.0,67.0,0.0,0.0,24.0,0.0,805.0,0.0,0.0,0.0,0.0,0.0,0.0,0.0,0.0,0.02,0.0,11.9,0.0,82.42,0.0,0.46,0.6000000000000001,0.0,0.0,4.3,0.0,890.0,0.0,0.30000000000000004,0.0,0.0,0.0,0.0,0.0,0.0
2669,4.0,0.0,0.0,0.0,580.0,0.0,100.0,0.0,0.0,0.0,0.0,460.0,0.0,0.0,0.0,0.0,0.0,0.0,0.0,0.0,0.05,0.0,0.0,0.0,0.0,0.0,1.5,0.0,0.0,0.0,0.0,0.015,600.0,0.015,0.7000000000000001,0.0,0.0,0.0,0.0,0.0,0.0
267,0.0,0.0,0.0,17.0,0.0,0.0,0.0,0.0,0.0,0.0,0.0,0.0,620.0,0.0,530.0,0.0,,,,,0.055,,,,,,0.385,,,,,0.015,,,0.2,,,,,,
2670,4.0,0.0,0.0,0.0,0.0,0.0,0.0,0.0,0.0,1.0,0.0,420.0,0.0,0.0,0.0,0.0,0.0,0.0,0.0,0.0,0.05,0.0,0.0,0.0,0.0,0.0,1.45,0.0,0.0,0.0,0.0,0.011,500.0,0.01,0.63,0.0,0.0,0.0,0.0,0.0,0.0
2671,4.0,0.0,0.0,0.0,0.0,0.0,0.0,0.0,0.0,0.0,0.0,500.0,0.0,0.0,0.0,0.0,0.0,0.0,0.0,0.0,0.05,0.0,0.0,0.0,0.0,0.0,1.3,0.0,0.0,0.0,0.9,0.015,640.0,0.015,0.7000000000000001,0.0,0.0,0.0,0.0,0.0,0.0
2672,4.0,0.0,0.0,0.0,0.0,0.0,0.0,0.0,0.0,0.0,0.0,550.0,0.0,0.0,0.0,0.0,0.0,0.0,0.0,0.0,0.05,0.0,0.0,0.0,0.0,0.0,1.4,0.0,0.0,0.0,2.2,0.01,710.0,0.01,0.6000000000000001,0.0,0.0,0.0,0.0,0.0,0.0
2673,2.0,0.0,1.4316,0.0,0.0,0.0,110.0,0.0,0.0,0.0,0.0,460.0,0.0,0.0,0.0,0.0,0.0,0.0,0.0,0.0,0.03,0.0,20.75,0.0,0.0,0.0,1.75,0.75,0.0,0.0,10.0,0.03,620.0,0.03,0.8250000000000001,0.0,0.0,0.0,0.0,0.0,0.0
2674,4.0,0.0,0.0,0.0,0.0,4.0,0.0,0.0,0.0,0.0,0.0,0.0,0.0,0.0,0.0,0.0,0.0,0.0,0.0,0.0,0.5,0.0,6.0,0.0,0.0,0.0,1.5,0.9,0.0,0.0,0.0,0.0,,0.0,0.6000000000000001,0.0,0.0,0.0,0.0,0.0,0.0
2675,4.0,0.0,0.0,0.0,0.0,0.0,0.0,0.0,0.0,0.0,0.0,620.0,0.0,0.0,0.0,0.0,0.0,0.0,0.0,0.0,0.06,0.0,0.0,0.0,0.0,0.0,1.7000000000000002,0.4,0.0,0.0,0.9500000000000001,0.015,780.0,0.015,0.6000000000000001,0.0,0.0,0.0,0.0,0.0,0.0
2676,4.0,0.0,0.0,0.0,580.0,0.0,0.0,0.0,0.0,0.0,0.0,6.0,0.0,0.0,0.0,0.0,0.0,0.0,0.0,0.0,0.05,0.0,0.5,0.0,0.0,0.0,1.6,0.5,0.0,0.0,2.2,0.015,870.0,0.015,0.4,0.0,0.0,0.0,0.0,0.0,0.0
2677,4.0,0.0,0.0,0.0,0.0,0.0,55.0,0.0,0.0,0.0,0.0,960.0,0.0,0.0,0.0,0.0,0.0,0.0,0.0,0.0,0.07,0.0,0.55,0.0,0.0,0.0,1.5,0.6000000000000001,0.0,0.0,2.7,0.015,1080.0,0.015,0.5,0.0,0.0,0.0,0.0,0.0,0.0
2678,4.0,0.0,0.0,0.0,675.0,0.0,80.0,0.0,0.0,0.0,0.0,460.0,0.0,0.0,0.0,0.0,0.0,0.0,0.0,0.0,0.05,0.0,1.1,0.0,0.0,0.0,1.4,0.5,0.0,0.0,0.0,0.015,645.0,0.015,0.30000000000000004,0.0,0.0,0.0,0.0,0.0,0.0
2679,4.0,0.0,0.0,0.0,675.0,0.0,80.0,0.0,0.0,0.0,0.0,540.0,0.0,0.0,0.0,0.0,0.0,0.0,0.0,0.0,0.07,0.0,2.3,0.0,0.0,0.0,1.0,1.1,0.0,0.0,0.0,0.015,720.0,0.015,0.30000000000000004,0.0,0.0,0.0,0.0,0.0,0.0
268,0.0,0.0,0.0,15.0,0.0,0.0,0.0,0.0,0.0,0.0,0.0,0.0,690.0,0.0,600.0,0.0,,,,,,,,,,,,,,,,,,,,,,,,,
2680,4.0,0.0,0.0,0.0,605.0,0.0,47.0,0.0,0.0,0.0,0.0,460.0,0.0,0.0,0.0,0.0,0.0,0.0,0.0,0.0,0.05,0.0,0.0,0.0,0.0,0.0,1.3,0.5,0.0,0.0,0.0,0.015,645.0,0.015,0.7000000000000001,0.0,0.0,0.0,0.0,0.0,0.0
2681,4.0,0.0,0.0,0.0,0.0,1.0,0.0,0.0,0.0,24.0,0.0,0.0,0.0,0.0,0.0,0.0,0.0,0.0,0.0,0.0,0.4,0.0,14.0,0.0,67.2,0.0,16.0,0.6000000000000001,0.0,0.0,1.2,0.0,,0.0,0.4,0.0,0.0,0.2,0.0,0.0,0.0
2682,4.0,0.0,2.4806,0.0,0.0,0.0,128.0,0.0,0.0,24.0,0.0,3.0,0.0,0.0,0.0,0.0,0.0,0.0,0.0,0.0,0.045,0.0,21.0,0.0,2.1,0.0,3.2,0.0,0.0,0.0,70.0,0.0,650.0,0.0,0.30000000000000004,0.0,0.30000000000000004,0.0,0.0,0.0,0.0
2683,4.0,0.0,2.4648,0.0,0.0,0.0,0.0,0.0,0.0,24.0,0.0,380.0,0.0,0.0,0.0,0.0,0.0,0.0,0.0,0.0,0.01,0.0,17.0,0.0,6.0,0.0,6.0,0.0,0.0,1.7000000000000002,68.99,0.0,610.0,0.0,0.30000000000000004,0.0,0.0,0.0,0.0,0.0,0.0
2684,2.0,0.0,1.4316,0.0,0.0,0.0,170.0,0.0,0.0,0.0,0.0,480.0,0.0,0.0,0.0,0.0,0.0,0.0,0.0,0.0,0.03,0.0,20.75,0.0,0.0,0.0,1.75,0.75,0.0,0.0,10.0,0.03,630.0,0.03,0.8250000000000001,0.0,0.0,0.0,0.0,0.0,0.0
2685,4.0,0.0,2.4831,0.0,0.0,0.0,110.0,0.0,0.0,24.0,0.0,440.0,0.0,0.0,0.0,0.0,0.0,0.0,0.0,0.0,0.03,0.0,21.6,0.0,4.1,0.0,0.41000000000000003,9.1,0.0,0.0,60.8,0.0,750.0,0.0,0.36,0.0,0.0,0.0,0.0,0.0,0.0
2686,4.0,0.0,2.4321,0.0,0.0,0.0,0.0,0.0,0.0,24.0,0.0,500.0,0.0,0.0,0.0,0.0,0.0,0.0,0.0,0.0,0.025,0.0,21.0,0.0,0.4,0.0,0.4,9.0,0.0,3.4,65.475,0.0,780.0,0.0,0.30000000000000004,0.0,0.0,0.0,0.0,0.0,0.0
2687,4.0,0.0,0.0,0.0,0.0,1.0,0.0,0.0,0.0,24.0,0.0,0.0,0.0,0.0,0.0,0.0,0.0,0.0,3.0,0.0,0.75,0.0,13.5,0.0,5.0,0.0,0.0,0.0,0.0,0.0,73.55,0.0,,0.0,4.2,0.0,0.0,0.0,0.0,0.0,0.0
2688,4.0,0.0,0.0,0.0,0.0,1.0,0.0,0.0,0.0,24.0,0.0,0.0,0.0,0.0,0.0,0.0,0.0,0.0,1.6,0.0,0.35000000000000003,0.0,22.0,0.0,5.0,0.0,0.0,0.0,0.0,0.0,64.55,0.0,,0.0,4.5,0.0,0.0,0.0,2.0,0.0,0.0
2689,4.0,0.0,1.3912,0.0,0.0,1.0,0.0,0.0,0.0,24.0,0.0,240.0,0.0,0.0,0.0,0.0,0.0,0.0,0.0,0.0,0.1,0.0,0.0,0.0,60.25,0.0,2.45,0.0,0.0,0.0,36.0,0.0,490.0,0.0,0.45,0.0,0.0,0.0,0.0,0.0,0.0
269,0.0,75.0,0.0,22.5,0.0,0.0,0.0,0.0,0.0,0.0,0.0,0.0,710.0,0.0,590.0,0.0,,,,,0.2,,0.2,,,,1.2,0.30000000000000004,,,0.30000000000000004,,,,1.0,,,0.08,,,
2690,4.0,0.0,0.0,0.0,0.0,0.0,47.0,0.0,0.0,0.0,0.0,460.0,0.0,0.0,0.0,0.0,0.0,0.0,0.0,0.0,0.05,0.0,0.0,0.45,0.0,0.0,1.3,0.0,0.0,0.0,1.1,0.015,605.0,0.015,0.5,0.0,0.0,0.0,0.0,0.0,0.0
2691,4.0,0.0,0.0,0.0,0.0,0.0,47.0,0.0,0.0,1.0,0.0,420.0,0.0,0.0,0.0,0.0,0.0,0.0,0.0,0.0,0.05,0.0,0.0,0.0,0.0,0.0,1.22,0.0,0.0,0.0,0.0,0.013000000000000001,500.0,0.009000000000000001,0.48,0.0,0.0,0.0,0.0,0.0,0.0
2692,4.0,0.0,0.0,0.0,0.0,0.0,90.0,0.0,0.0,0.0,0.0,460.0,0.0,0.0,0.0,0.0,0.0,0.0,0.0,0.0,0.08,0.0,0.0,0.0,0.0,0.0,1.3,0.0,0.0,0.0,0.0,0.015,605.0,0.015,0.5,0.0,0.0,0.0,0.0,0.0,0.0
2693,4.0,0.0,0.0,0.0,0.0,0.0,0.0,0.0,0.0,0.0,0.0,460.0,0.0,0.0,0.0,0.0,0.0,0.0,0.0,0.0,0.05,0.0,0.0,0.0,0.0,0.0,1.3,0.0,0.0,0.0,0.0,0.015,605.0,0.015,0.5,0.0,0.0,0.0,0.0,0.0,0.0
2694,4.0,0.0,0.0,0.0,580.0,0.0,0.0,0.0,0.0,0.0,0.0,500.0,0.0,0.0,0.0,0.0,0.0,0.0,0.0,0.0,0.05,0.0,0.0,0.0,0.0,0.0,1.3,0.0,0.0,0.0,0.8,0.015,625.0,0.015,0.5,0.0,0.0,0.0,0.0,0.0,0.0
2695,2.0,0.0,1.4948000000000001,0.0,0.0,0.0,80.0,0.0,0.0,0.0,0.0,400.0,0.0,0.0,0.0,0.0,0.0,0.0,0.0,0.0,0.06,0.0,20.75,0.75,0.0,0.0,1.75,0.5,0.0,0.0,10.0,0.03,600.0,0.03,0.47500000000000003,0.0,0.0,0.0,0.0,0.0,0.0
2696,4.0,0.0,0.0,0.0,0.0,0.0,0.0,0.0,0.0,1.0,0.0,460.0,0.0,0.0,0.0,0.0,0.0,0.0,0.0,0.0,0.06,0.0,0.0,0.0,0.0,0.0,1.15,0.0,0.0,0.0,1.4100000000000001,0.009000000000000001,605.0,0.007,0.30000000000000004,0.0,0.0,0.0,0.0,0.0,0.0
2697,4.0,0.0,0.0,0.0,0.0,0.0,90.0,0.0,0.0,0.0,0.0,620.0,0.0,0.0,0.0,0.0,0.0,0.0,0.0,0.0,0.08,0.0,0.0,0.0,0.0,0.0,1.6,0.0,0.0,0.0,0.9500000000000001,0.015,760.0,0.015,0.6000000000000001,0.0,0.0,0.0,0.0,0.0,0.0
2698,4.0,0.0,0.0,0.0,620.0,0.0,72.0,0.0,0.0,0.0,0.0,620.0,0.0,0.0,0.0,0.0,0.0,0.0,0.0,0.0,0.08,0.0,0.0,0.0,0.0,0.0,1.4,0.38,0.0,0.0,1.7000000000000002,0.015,760.0,0.015,0.5,0.0,0.0,0.0,0.0,0.0,0.0
2699,4.0,0.0,0.0,0.0,580.0,0.0,0.0,0.0,0.0,0.0,0.0,6.0,0.0,0.0,0.0,0.0,0.0,0.0,0.0,0.0,0.08,0.0,0.0,0.0,0.0,0.0,1.7000000000000002,0.0,0.0,0.0,2.0,0.015,855.0,0.015,0.5,0.0,0.0,0.0,0.0,0.0,0.0
27,0.0,0.0,0.0,19.0,0.0,0.0,0.0,0.0,0.0,0.0,0.0,0.0,550.0,0.0,460.0,0.0,,,,,0.15,,0.30000000000000004,,,,1.6,0.08,,,,0.035,,0.035,0.75,,,1.75,,,
270,0.0,0.0,0.0,17.0,0.0,0.0,0.0,0.0,0.0,0.0,0.0,0.0,620.0,0.0,30.0,0.0,,,,,,,,,,,,,,,,,,,,,,,,,
2700,4.0,0.0,0.0,0.0,675.0,0.0,70.0,0.0,0.0,0.0,0.0,620.0,0.0,0.0,0.0,0.0,0.0,0.0,0.0,0.0,0.05,0.0,1.1,0.0,0.0,0.0,1.0,0.5,0.0,0.0,0.0,0.015,540.0,0.015,0.30000000000000004,0.0,0.0,0.0,0.0,0.0,0.0
2701,4.0,0.0,0.0,0.0,6.0,0.0,47.0,0.0,0.0,0.0,0.0,460.0,0.0,0.0,0.0,0.0,0.0,0.0,0.0,0.0,0.05,0.0,0.0,0.0,0.0,0.0,1.3,0.5,0.0,0.0,0.0,0.015,645.0,0.015,0.5,0.0,0.0,0.0,0.0,0.0,0.0
2702,4.0,0.0,0.0,0.0,6.0,0.0,70.0,0.0,0.0,0.0,0.0,470.0,0.0,0.0,0.0,0.0,0.0,0.0,0.0,0.0,0.05,0.0,0.0,0.0,0.0,0.0,1.25,0.5,0.0,0.0,0.0,0.015,600.0,0.015,0.5,0.0,0.0,0.0,0.0,0.0,0.0
2703,4.0,0.0,1.441,0.0,0.0,0.0,0.0,0.0,0.0,24.0,0.0,7.0,0.0,0.0,0.0,0.0,0.0,0.0,0.0,0.0,0.025,0.0,25.9,0.6000000000000001,0.0,0.0,1.4,3.8,0.24,0.0,9.0,0.015,920.0,0.008,0.6000000000000001,0.0,0.0,0.0,0.6000000000000001,0.0,0.0
2704,2.0,0.0,0.0,0.0,0.0,0.0,0.0,0.0,0.0,0.0,0.0,52.0,0.0,0.0,0.0,0.0,0.0,99.475,0.0,0.0,0.0,0.0,0.0,0.125,0.9500000000000001,0.0,0.05,0.0,0.0,0.0,0.0,0.0,93.0,0.0,0.9500000000000001,0.0,0.0,0.1,0.0,0.0,0.0
2705,2.0,0.0,3.0259,0.0,0.0,0.0,0.0,0.0,0.0,0.0,0.0,40.0,0.0,0.0,0.0,0.0,0.0,99.5,0.0,0.0,0.0,0.0,0.0,0.0,0.0,0.0,0.0,0.0,0.0,0.0,0.0,0.0,70.0,0.0,0.0,0.0,0.0,0.0,0.0,0.0,0.0
2706,3.0,0.0,0.0,0.0,0.0,0.0,47.0,0.0,0.0,1.0,0.0,420.0,0.0,0.0,0.0,0.0,0.0,0.0,0.0,0.0,0.08,0.0,0.0,0.0,0.0,0.0,0.65,0.0,0.0,0.0,0.0,0.0,560.0,0.0,0.45,0.0,0.0,0.0,0.0,0.0,0.0
2707,2.0,0.0,1.4948000000000001,0.0,0.0,0.0,100.0,0.0,0.0,0.0,0.0,420.0,0.0,0.0,0.0,0.0,0.0,0.0,0.0,0.0,0.06,0.0,20.75,0.75,0.0,0.0,1.75,0.5,0.0,0.0,10.0,0.03,620.0,0.03,0.47500000000000003,0.0,0.0,0.0,0.0,0.0,0.0
2708,2.0,0.0,3.0805,0.0,0.0,0.0,0.0,0.0,0.0,1.0,0.0,30.0,0.0,0.0,0.0,0.0,0.0,99.85,0.0,0.0,0.0,0.0,0.0,0.0,0.0,0.0,0.0,0.0,0.0,0.0,0.0,0.0,80.0,0.0,0.0,0.0,0.15,0.0,0.0,0.0,0.0
2709,2.0,0.0,3.0259,0.0,0.0,0.0,0.0,0.0,0.0,0.0,0.0,40.0,0.0,0.0,0.0,0.0,0.0,99.5,0.0,0.0,0.0,0.0,0.0,0.0,0.0,0.0,0.0,0.0,0.0,0.0,0.0,0.0,70.0,0.0,0.0,0.0,0.0,0.0,0.0,0.0,0.0
271,0.0,0.0,0.0,22.0,0.0,0.0,0.0,0.0,0.0,0.0,0.0,0.0,720.0,0.0,640.0,0.0,,,,,0.085,,2.25,,,,0.9,1.05,,,,0.03,,0.03,0.8,,,,,,
2710,1.0,0.0,0.0,0.0,0.0,0.0,0.0,0.0,0.0,0.0,0.0,0.0,0.0,0.0,0.0,0.0,0.0,92.74,0.0,0.0,0.0,0.0,0.0,6.2,0.0,0.0,0.30000000000000004,0.0,0.0,0.0,0.0,0.0,,0.0,0.15,0.0,0.17,0.1,0.0,0.2,0.14
2711,2.0,0.0,2.4733,0.0,0.0,0.0,0.0,0.0,0.0,0.0,0.0,4.0,0.0,0.0,0.0,0.0,0.0,0.30000000000000004,0.0,0.0,0.1,5.0,22.0,0.0,3.0,0.0,0.5,2.0,0.0,0.5,57.0,0.0,785.0,0.0,0.4,0.0,0.1,0.0,14.0,0.0,0.015
2712,2.0,0.0,1.4591,0.0,0.0,0.0,0.0,0.0,0.0,0.0,0.0,720.0,0.0,0.0,0.0,0.0,0.0,0.0,0.0,0.0,0.015,0.0,33.0,0.75,30.48,0.0,2.0,1.25,0.47500000000000003,0.0,31.5,0.02,920.0,0.01,0.5,0.0,0.0,0.0,0.0,0.0,0.0
2713,2.0,0.0,0.0,0.0,0.0,0.0,0.0,0.0,0.0,0.0,0.0,750.0,0.0,0.0,0.0,0.0,0.0,1.1,0.0033,0.0,0.0425,18.5,24.5,0.5,3.0,0.0,1.0,2.0,0.0,1.5,45.3542,0.0,1050.0,0.0,1.0,0.0,1.5,0.0,0.0,0.0,0.0
2714,2.0,0.0,0.0,0.0,0.0,0.0,0.0,0.0,0.0,0.0,0.0,750.0,0.0,0.0,0.0,0.0,0.0,1.1,0.0033,0.0,0.0425,18.5,24.5,0.5,3.0,0.0,1.0,2.0,0.0,1.5,45.3542,0.0,1050.0,0.0,1.0,0.0,1.5,0.0,0.0,0.0,0.0
2715,2.0,0.0,2.4858000000000002,0.0,0.0,0.0,0.0,0.0,0.0,0.0,0.0,425.0,0.0,0.0,0.0,0.0,0.0,0.2,0.0,0.0,0.05,0.0,21.5,2.15,22.0,0.0,1.0,3.0,0.0,0.0,42.0,0.0,630.0,0.0,0.4,0.0,0.9,0.0,0.0,0.0,0.0
2716,2.0,0.0,2.4858000000000002,0.0,0.0,0.0,0.0,0.0,0.0,0.0,0.0,425.0,0.0,0.0,0.0,0.0,0.0,0.2,0.0,0.0,0.05,0.0,21.5,2.15,22.0,0.0,1.0,3.0,0.0,0.0,42.0,0.0,630.0,0.0,0.4,0.0,0.9,0.0,0.0,0.0,0.0
2717,2.0,0.0,2.46,0.0,0.0,0.0,195.0,0.0,0.0,1.0,0.0,544.0,0.0,0.0,0.0,0.0,0.0,0.5,0.0,0.0,0.01,3.0,2.15,0.2,2.0,0.0,3.0,29.5,0.0,0.0,55.4,0.03,824.0,0.01,0.1,0.0,0.2,0.2,3.0,0.0,0.0
