Repository: PrasannS/WeldingAnalysis

# Analyzing Weld Composite Material and Mechanial properties using statistical / machine learning approaches

## Webscraping

### The data for this projects was obtained via webscraping welding materials data from the following sites

- [Certilas Welding Products Dataset](https://certilas.nl/en/catalogue)
- [Lincoln Electric Welding Products Dataset](https://www.lincolnelectric.com/en-us/consumables/Pages/consumables.aspx)
- [Citrination Weld Composites Dataset](https://citrination.com/datasets/114194/show_search?searchMatchOption=fuzzyMatch)

This scraping was done through the combination of webscraping and data preprocessing using BeautifulSoup and Pandas. See

File: final_numeric_data.csv (part 12 of 12)
,Category,Charpy,DIN_W,Elongation,HT_Temp,Hardness_Scale,IE-20,Manual metal arc_Heat input,Manual metal arc_Interpass temperature,Redry_Time,Reduction of area,Rp0,Tensile,Ultimate tensile strength,Yield,Yield strength,Ag,Al,B,Be,C,Co,Cr,Cu,Fe,Mg,Mn,Mo,N,Nb,Ni,P,Rm,S,Si,Sn,Ti,V,W,Zn,Zr
709,0.0,131.5,0.0,28.0,0.0,0.0,0.0,0.0,0.0,0.0,0.0,0.0,665.0,0.0,585.0,0.0,,,,,0.2,,0.30000000000000004,,,,1.2,0.5,,,1.0,0.30000000000000004,,0.03,0.6000000000000001,,,,,,
71,0.0,99.0,0.0,25.5,0.0,0.0,0.0,0.0,0.0,0.0,0.0,0.0,615.0,0.0,510.0,0.0,,,,,0.15,,0.30000000000000004,,,,1.6,0.08,,,,0.035,,0.035,0.75,,,1.75,,,
710,0.0,0.0,0.0,15.0,0.0,0.0,0.0,0.0,0.0,0.0,0.0,0.0,690.0,0.0,600.0,0.0,,,,,,,,,,,,,,,,,,,,,,,,,
711,0.0,110.0,0.0,23.0,0.0,0.0,0.0,0.0,0.0,0.0,0.0,0.0,782.5,0.0,700.0,0.0,,,,,0.15,,0.30000000000000004,,,,1.6,0.08,,,,0.035,,0.035,0.75,,,1.75,,,
712,0.0,0.0,0.0,17.0,0.0,0.0,0.0,0.0,0.0,0.0,0.0,0.0,620.0,0.0,530.0,0.0,,,,,0.2,,0.30000000000000004,,,,1.2,,,,0.2,,,,1.0,,,,,,
713,0.0,27.0,0.0,19.0,0.0,0.0,0.0,0.0,0.0,0.0,0.0,0.0,550.0,0.0,460.0,0.0,,,,,,,,,,,,,,,,,,,,,,,,,
714,0.0,100.0,0.0,28.5,0.0,0.0,0.0,0.0,0.0,0.0,0.0,0.0,585.0,0.0,500.0,0.0,,,,,,,,,,,,,,,,,,,,,,,,,
715,0.0,27.0,0.0,19.0,0.0,0.0,0.0,0.0,0.0,0.0,0.0,0.0,550.0,0.0,460.0,0.0,,,,,0.06,,,,,,1.35,,,,,0.0125,,0.008,0.53,,,,,,
716,0.0,100.0,0.0,28.5,0.0,0.0,0.0,0.0,0.0,0.0,0.0,0.0,585.0,0.0,500.0,0.0,,,,,,,,,,,,,,,,,,,,,,,,,
717,0.0,27.0,0.0,19.0,0.0,0.0,0.0,0.0,0.0,0.0,0.0,0.0,550.0,0.0,460.0,0.0,,,,,0.05,,0.05,0.02,,,1.35,0.28,,,,0.015,,,0.51,,,0.01,,,
718,0.0,100.0,0.0,28.5,0.0,0.0,0.0,0.0,0.0,0.0,0.0,0.0,585.0,0.0,500.0,0.0,,,,,,,,,,,,,,,,,,,,,,,,,
719,0.0,27.0,0.0,22.0,0.0,0.0,0.0,0.0,0.0,0.0,0.0,0.0,430.0,0.0,330.0,0.0,,,,,0.04,,0.045,0.04,,,1.6099999999999999,0.42,,,,0.015,,,0.455,,,0.015,,,
72,0.0,34.0,0.0,19.0,0.0,0.0,0.0,0.0,0.0,0.0,0.0,0.0,590.0,0.0,60.0,0.0,,,,,,,,,,,,,,,,,,,,,,,,,
720,0.0,53.5,0.0,27.0,0.0,0.0,0.0,0.0,0.0,0.0,0.0,0.0,580.0,0.0,475.0,0.0,,,,,,,,,,,,,,,,,,,,,,,,,
721,0.0,27.0,0.0,22.0,0.0,0.0,0.0,0.0,0.0,0.0,0.0,0.0,430.0,0.0,330.0,0.0,,,,,,,,,,,,,,,,,,,,,,,,,
722,0.0,54.5,0.0,28.0,0.0,0.0,0.0,0.0,0.0,0.0,0.0,0.0,542.5,0.0,447.5,0.0,,,,,0.12,,0.2,,,,1.3,0.5,,,1.0,0.03,,,0.8,,,0.05,,,
723,0.0,0.0,0.0,17.0,0.0,0.0,0.0,0.0,0.0,0.0,0.0,0.0,620.0,0.0,530.0,0.0,,,,,0.15,,0.2,,,,1.6,0.30000000000000004,,,0.30000000000000004,,,,0.75,,,,,,
724,0.0,27.0,0.0,22.0,0.0,0.0,0.0,0.0,0.0,0.0,0.0,0.0,430.0,0.0,330.0,0.0,,,,,,,,,,,,,,,,,,,,,,,,,
725,0.0,72.0,0.0,25.5,0.0,0.0,0.0,0.0,0.0,0.0,0.0,0.0,555.0,0.0,457.5,0.0,,,,,,,,,,,,,,,,,,,,,,,,,
726,0.0,27.0,0.0,22.0,0.0,0.0,0.0,0.0,0.0,0.0,0.0,0.0,490.0,0.0,400.0,0.0,,,,,0.05,,0.05,,,,1.175,0.02,,,0.04,0.01,,,0.425,,,0.01,,,
727,0.0,138.5,0.0,30.5,0.0,0.0,0.0,0.0,0.0,0.0,0.0,0.0,550.0,0.0,460.0,0.0,,,,,,,,,,,,,,,,,,,,,,,,,
728,0.0,0.0,0.0,17.0,0.0,0.0,0.0,0.0,0.0,0.0,0.0,0.0,430.0,0.0,330.0,0.0,,,,,,,,,,,,,,,,,,,,,,,,,
729,0.0,56.5,0.0,23.0,0.0,0.0,0.0,0.0,0.0,0.0,0.0,0.0,487.5,0.0,420.0,0.0,,,,,,,,,,,,,,,,,,,,,,,,,
73,0.0,90.0,0.0,22.0,0.0,0.0,0.0,0.0,0.0,0.0,0.0,0.0,710.0,0.0,600.0,0.0,,,,,,,0.30000000000000004,0.2,,,1.0,0.2,,,,0.03,,,0.8,,,0.1,,,
730,0.0,0.0,0.0,17.0,0.0,0.0,0.0,0.0,0.0,0.0,0.0,0.0,490.0,0.0,400.0,0.0,,,,,0.2,,0.2,,,,1.2,0.30000000000000004,,,0.30000000000000004,,,,1.0,,,0.08,,,
731,0.0,74.0,0.0,26.0,0.0,0.0,0.0,0.0,0.0,0.0,0.0,0.0,537.5,0.0,455.0,0.0,,,,,0.13,,0.03,,,,0.515,0.03,,,0.03,0.011,,0.0095,0.26,,,0.01,,,
732,0.0,0.0,0.0,19.0,0.0,0.0,0.0,0.0,0.0,0.0,0.0,0.0,550.0,0.0,460.0,0.0,,,,,0.2,,0.2,,,,1.2,0.30000000000000004,,,0.30000000000000004,,,,1.0,,,0.08,,,
733,0.0,59.0,0.0,25.0,0.0,0.0,0.0,0.0,0.0,0.0,0.0,0.0,637.5,0.0,540.0,0.0,,,,,0.145,,0.04,,,,0.625,0.02,,,0.04,0.011,,0.009000000000000001,0.21,,,0.01,,,
734,0.0,75.0,0.0,22.5,0.0,0.0,0.0,0.0,0.0,0.0,0.0,0.0,710.0,0.0,590.0,0.0,,,,,0.165,,,,,,0.5750000000000001,,,,,0.0115,,,0.34,,,,,,
735,0.0,0.0,0.0,22.0,0.0,0.0,0.0,0.0,0.0,0.0,0.0,0.0,490.0,0.0,390.0,0.0,,,,,0.15,,0.2,,,,1.6,0.30000000000000004,,,,0.035,,,0.9,,,0.08,,,
736,0.0,39.0,0.0,27.5,0.0,0.0,0.0,0.0,0.0,0.0,0.0,0.0,560.0,0.0,475.0,0.0,,,,,,,,,,,,,,,,,,,,,,,,,
737,0.0,0.0,0.0,17.0,0.0,0.0,0.0,0.0,0.0,0.0,0.0,0.0,620.0,0.0,530.0,0.0,,,,,,,,,,,,,,,,,,,,,,,,,
738,0.0,69.5,0.0,23.0,0.0,0.0,0.0,0.0,0.0,0.0,0.0,0.0,655.0,0.0,567.5,0.0,,,,,,,,,,,,,,,,,,,,,,,,,
739,0.0,27.0,0.0,22.0,0.0,0.0,0.0,0.0,0.0,0.0,0.0,0.0,490.0,0.0,415.0,0.0,,,,,0.055,,,,,,0.385,,,,,0.015,,,0.2,,,,,,
74,0.0,0.0,0.0,17.0,0.0,0.0,0.0,0.0,0.0,0.0,0.0,0.0,620.0,0.0,530.0,0.0,,,,,0.145,,0.035,,,,0.765,0.17500000000000002,,,0.865,0.015,,0.015,0.17,,,,,,
740,0.0,41.5,0.0,25.0,0.0,0.0,0.0,0.0,0.0,0.0,0.0,0.0,580.0,0.0,480.0,0.0,,,,,,,,,,,,,,,,,,,,,,,,,
741,0.0,27.0,0.0,22.0,0.0,0.0,0.0,0.0,0.0,0.0,0.0,0.0,490.0,0.0,400.0,0.0,,,,,0.08,,,,,,0.46,,,,,0.015,,,0.365,,,,,,
742,0.0,43.5,0.0,26.5,0.0,0.0,0.0,0.0,0.0,0.0,0.0,0.0,547.5,0.0,472.5,0.0,,,,,,,,,,,,,,,,,,,,,,,,,
743,0.0,47.0,0.0,19.0,0.0,0.0,0.0,0.0,0.0,0.0,0.0,0.0,550.0,0.0,460.0,0.0,,,,,,,,,,,,,,,,,,,,,,,,,
744,0.0,0.0,0.0,0.0,0.0,0.0,0.0,0.0,0.0,0.0,0.0,0.0,0.0,0.0,0.0,0.0,,,,,0.12,,,,,,0.6000000000000001,0.525,,,,0.03,,0.03,0.4,,,,,,
745,0.0,0.0,0.0,17.0,0.0,0.0,0.0,0.0,0.0,0.0,0.0,0.0,620.0,0.0,30.0,0.0,,,,,,,,,,,,,,,,,,,,,,,,,
746,0.0,27.0,0.0,22.0,0.0,0.0,0.0,0.0,0.0,0.0,0.0,0.0,490.0,0.0,400.0,0.0,,,,,,,,,,,,,,,,,,,,,,,,,
747,0.0,254.5,0.0,28.0,0.0,0.0,0.0,0.0,0.0,0.0,0.0,0.0,567.5,0.0,492.5,0.0,,,,,,,0.30000000000000004,,,,1.0,0.2,,,0.5,0.03,,0.03,0.8,,,0.1,,,
748,0.0,27.0,0.0,22.0,0.0,0.0,0.0,0.0,0.0,0.0,0.0,0.0,490.0,0.0,400.0,0.0,,,,,0.155,,0.035,,,,0.67,0.5650000000000001,,,0.715,0.015,,,0.15,,,,,,
749,0.0,245.0,0.0,29.5,0.0,0.0,0.0,0.0,0.0,0.0,0.0,0.0,530.0,0.0,442.5,0.0,,,,,,,,,,,,,,,,,,,,,,,,,
75,0.0,75.0,0.0,22.5,0.0,0.0,0.0,0.0,0.0,0.0,0.0,0.0,710.0,0.0,590.0,0.0,,,,,,,0.30000000000000004,0.2,,,1.0,0.2,,,,0.03,,,0.8,,,0.1,,,
750,0.0,47.0,0.0,17.0,0.0,0.0,0.0,0.0,0.0,0.0,0.0,0.0,630.0,0.0,540.0,0.0,,,,,0.15,,,,,,0.56,0.29,,,0.015,,,,0.13,,,0.01,,,
751,0.0,0.0,0.0,0.0,0.0,0.0,0.0,0.0,0.0,0.0,0.0,0.0,0.0,0.0,0.0,0.0,,,,,,,,,,,,,,,,,,,,,,,,,
752,0.0,34.0,0.0,19.0,0.0,0.0,0.0,0.0,0.0,0.0,0.0,0.0,590.0,0.0,60.0,0.0,,,,,,,,,,,,,,,,,,,,,,,,,
753,0.0,90.0,0.0,22.0,0.0,0.0,0.0,0.0,0.0,0.0,0.0,0.0,710.0,0.0,600.0,0.0,,,,,,,,,,,,,,,,,,,,,,,,,
754,0.0,0.0,0.0,17.0,0.0,0.0,0.0,0.0,0.0,0.0,0.0,0.0,620.0,0.0,530.0,0.0,,,,,,,,,,,,,,,,,,,,,,,,,
755,0.0,75.0,0.0,22.5,0.0,0.0,0.0,0.0,0.0,0.0,0.0,0.0,710.0,0.0,590.0,0.0,,,,,0.15,,0.30000000000000004,,,,1.6,0.08,,,,0.035,,0.035,0.75,,,1.75,,,
756,0.0,0.0,0.0,22.0,0.0,0.0,0.0,0.0,0.0,0.0,0.0,0.0,720.0,0.0,640.0,0.0,,,,,,,,,,,,,,,,,,,,,,,,,
757,0.0,0.0,0.0,17.0,0.0,0.0,0.0,0.0,0.0,0.0,0.0,0.0,620.0,0.0,30.0,0.0,,,,,,,,,,,,,,,,,,,,,,,,,
758,0.0,0.0,0.0,22.0,0.0,0.0,0.0,0.0,0.0,0.0,0.0,0.0,720.0,0.0,640.0,0.0,,,,,0.15,,0.30000000000000004,,,,1.6,0.08,,,,0.035,,0.035,0.75,,,1.75,,,
759,0.0,27.0,0.0,22.0,0.0,0.0,0.0,0.0,0.0,0.0,0.0,0.0,490.0,0.0,400.0,0.0,,,,,,,,,,,,,,,,,,,,,,,,,
76,0.0,0.0,0.0,17.0,0.0,0.0,0.0,0.0,0.0,0.0,0.0,0.0,620.0,0.0,30.0,0.0,,,,,,,,,,,,,,,,,,,,,,,,,
760,0.0,226.5,0.0,31.0,0.0,0.0,0.0,0.0,0.0,0.0,0.0,0.0,557.5,0.0,470.0,0.0,,,,,0.075,,6.0,0.005,,,0.7000000000000001,0.15,,,,0.012,,0.015,0.225,,,,,,
761,0.0,27.0,0.0,22.0,0.0,0.0,0.0,0.0,0.0,0.0,0.0,0.0,490.0,0.0,400.0,0.0,,,,,0.075,,5.0,,,,0.75,0.55,,,0.4,0.025,,0.025,0.8,,,,,,
762,0.0,112.5,0.0,28.0,0.0,0.0,0.0,0.0,0.0,0.0,0.0,0.0,585.0,0.0,485.0,0.0,,,,,,,,,,,,,,,,,,,,,,,,,
763,0.0,27.0,0.0,22.0,0.0,0.0,0.0,0.0,0.0,0.0,0.0,0.0,490.0,0.0,400.0,0.0,,,,,0.1,,,,,,0.5750000000000001,0.05,,,1.025,0.01,,0.01,0.30000000000000004,,,0.25,,,
764,0.0,138.5,0.0,30.5,0.0,0.0,0.0,0.0,0.0,0.0,0.0,0.0,550.0,0.0,460.0,0.0,,,,,,,,,,,,,,,,,,,,,,,,,
765,0.0,27.0,0.0,22.0,0.0,0.0,0.0,0.0,0.0,0.0,0.0,0.0,490.0,0.0,400.0,0.0,,,,,,,,,,,,,,,,,,,,,,,,,
766,0.0,254.5,0.0,28.0,0.0,0.0,0.0,0.0,0.0,0.0,0.0,0.0,567.5,0.0,492.5,0.0,,,,,0.1,,,,,,1.5,,,,0.35000000000000003,,,0.025,0.8,,,,,,
767,0.0,27.0,0.0,22.0,0.0,0.0,0.0,0.0,0.0,0.0,0.0,0.0,490.0,0.0,400.0,0.0,,,,,,,,,,,,,,,,,,,,,,,,,
768,0.0,27.0,0.0,22.0,0.0,0.0,0.0,0.0,0.0,0.0,0.0,0.0,490.0,0.0,400.0,0.0,,,,,0.15,,0.2,,,,1.6,0.30000000000000004,,,,0.035,,,0.75,,,0.08,,,
769,0.0,245.0,0.0,29.5,0.0,0.0,0.0,0.0,0.0,0.0,0.0,0.0,530.0,0.0,442.5,0.0,,,,,0.055,,0.045,,,,1.28,0.05,,,,0.015,,,0.51,,,0.02,,,
77,0.0,0.0,0.0,22.0,0.0,0.0,0.0,0.0,0.0,0.0,0.0,0.0,720.0,0.0,640.0,0.0,,,,,0.12,,0.2,,,,1.3,0.5,,,1.0,0.03,,,0.8,,,0.05,,,
770,0.0,27.0,0.0,22.0,0.0,0.0,0.0,0.0,0.0,0.0,0.0,0.0,490.0,0.0,400.0,0.0,,,,,0.15,,0.2,,,,1.6,0.30000000000000004,,,0.30000000000000004,,,,0.75,,,,,,
771,0.0,254.5,0.0,28.0,0.0,0.0,0.0,0.0,0.0,0.0,0.0,0.0,567.5,0.0,492.5,0.0,,,,,0.07,,0.03,,,,0.97,0.225,,,0.02,,,,0.27,,,,,,
772,0.0,27.0,0.0,22.0,0.0,0.0,0.0,0.0,0.0,0.0,0.0,0.0,490.0,0.0,400.0,0.0,,,,,,,,,,,,,,,,,,,,,,,,,
773,0.0,51.5,0.0,26.0,0.0,0.0,0.0,0.0,0.0,0.0,0.0,0.0,600.0,0.0,530.0,0.0,,,,,0.15,,0.30000000000000004,,,,1.6,0.08,,,,0.035,,0.035,0.75,,,1.75,,,
774,0.0,27.0,0.0,16.0,0.0,0.0,0.0,0.0,0.0,0.0,0.0,0.0,690.0,0.0,600.0,0.0,,,,,0.15,,0.2,,,,1.6,0.30000000000000004,,,,0.035,,,0.9,,,0.08,,,
775,0.0,62.5,0.0,23.5,0.0,0.0,0.0,0.0,0.0,0.0,0.0,0.0,752.5,0.0,682.5,0.0,,,,,0.045,,0.035,,,,1.34,0.02,,,,0.0105,,,0.605,,,0.02,,,
776,0.0,27.0,0.0,20.0,0.0,0.0,0.0,0.0,0.0,0.0,0.0,0.0,760.0,0.0,720.0,0.0,,,,,0.15,,0.30000000000000004,,,,1.6,0.08,,,,0.035,,0.035,0.75,,,1.75,,,
777,0.0,89.5,0.0,23.0,0.0,0.0,0.0,0.0,0.0,0.0,0.0,0.0,786.0,0.0,724.0,0.0,,,,,0.055,,,,,,1.05,,,,,0.01,,0.01,0.41000000000000003,,,,,,
778,0.0,27.0,0.0,20.0,0.0,0.0,0.0,0.0,0.0,0.0,0.0,0.0,760.0,0.0,720.0,0.0,,,,,,,,,,,,,,,,,,,,,,,,,
779,0.0,226.5,0.0,31.0,0.0,0.0,0.0,0.0,0.0,0.0,0.0,0.0,557.5,0.0,470.0,0.0,,,,,0.2,,0.2,,,,1.2,0.30000000000000004,,,0.30000000000000004,,,,1.0,,,0.08,,,
78,0.0,27.0,0.0,22.0,0.0,0.0,0.0,0.0,0.0,0.0,0.0,0.0,490.0,0.0,400.0,0.0,,,,,,,,,,,,,,,,,,,,,,,,,
780,0.0,0.0,0.0,22.0,0.0,0.0,0.0,0.0,0.0,0.0,0.0,0.0,490.0,0.0,390.0,0.0,,,,,0.15,,0.30000000000000004,,,,1.6,0.08,,,,0.035,,0.035,0.75,,,1.75,,,
781,0.0,95.0,0.0,28.5,0.0,0.0,0.0,0.0,0.0,0.0,0.0,0.0,575.0,0.0,485.0,0.0,,,,,0.06,,,,,,1.06,,,,,0.015,,0.02,0.41500000000000004,,,,,,
782,0.0,0.0,0.0,19.0,0.0,0.0,0.0,0.0,0.0,0.0,0.0,0.0,550.0,0.0,460.0,0.0,,,,,0.15,,0.30000000000000004,,,,1.6,0.08,,,,0.035,,0.035,0.75,,,1.75,,,
783,0.0,99.0,0.0,25.0,0.0,0.0,0.0,0.0,0.0,0.0,0.0,0.0,662.5,0.0,562.5,0.0,,,,,0.055,,,,,,1.05,,,,,0.01,,0.01,0.41000000000000003,,,,,,
784,0.0,20.0,0.0,19.0,0.0,0.0,0.0,0.0,0.0,0.0,0.0,0.0,550.0,0.0,460.0,0.0,,,,,,,,,,,,,,,,,,,,,,,,,
785,0.0,104.0,0.0,28.0,0.0,0.0,0.0,0.0,0.0,0.0,0.0,0.0,590.0,0.0,492.5,0.0,,,,,,,,,,,,,,,,,,,,,,,,,
786,0.0,27.0,0.0,24.0,0.0,0.0,0.0,0.0,0.0,0.0,0.0,0.0,550.0,0.0,510.0,0.0,,,,,0.055,,,,,,1.3,,,,,0.015,,0.01,0.47500000000000003,,,,,,
787,0.0,122.0,0.0,28.0,0.0,0.0,0.0,0.0,0.0,0.0,0.0,0.0,612.5,0.0,547.5,0.0,,,,,,,,,,,,,,,,,,,,,,,,,
788,0.0,27.0,0.0,22.0,0.0,0.0,0.0,0.0,0.0,0.0,0.0,0.0,490.0,0.0,400.0,0.0,,,,,0.07,,,,,,1.35,,,,,0.015,,0.015,0.5,,,,,,
789,0.0,51.5,0.0,26.0,0.0,0.0,0.0,0.0,0.0,0.0,0.0,0.0,600.0,0.0,530.0,0.0,,,,,,,,,,,,,,,,,,,,,,,,,
79,0.0,122.0,0.0,28.0,0.0,0.0,0.0,0.0,0.0,0.0,0.0,0.0,612.5,0.0,547.5,0.0,,,,,,,,,,,,,,,,,,,,,,,,,
790,0.0,27.0,0.0,22.0,0.0,0.0,0.0,0.0,0.0,0.0,0.0,0.0,490.0,0.0,400.0,0.0,,,,,0.145,,0.04,,,,0.625,0.02,,,0.04,0.011,,0.009000000000000001,0.21,,,0.01,,,
791,0.0,0.0,0.0,17.0,0.0,0.0,0.0,0.0,0.0,0.0,0.0,0.0,620.0,0.0,530.0,0.0,,,,,0.1,,,,,,1.8,0.365,,,0.725,0.015,,0.01,0.42,,,,,,
792,0.0,64.5,0.0,21.5,0.0,0.0,0.0,0.0,0.0,0.0,0.0,0.0,710.0,0.0,600.0,0.0,,,,,,,,,,,,,,,,,,,,,,,,,
793,0.0,27.0,0.0,24.0,0.0,0.0,0.0,0.0,0.0,0.0,0.0,0.0,620.0,0.0,580.0,0.0,,,,,0.045,,0.11,,,,1.675,0.45,,,2.25,,,,0.47500000000000003,,,,,,
794,0.0,74.5,0.0,30.5,0.0,0.0,0.0,0.0,0.0,0.0,0.0,0.0,662.5,0.0,580.0,0.0,,,,,,,,,,,,,,,,,,,,,,,,,
795,0.0,27.0,0.0,22.0,0.0,0.0,0.0,0.0,0.0,0.0,0.0,0.0,430.0,0.0,330.0,0.0,,,,,0.05,,,,,,0.675,0.55,,,,,,,,,,,,,
796,0.0,56.0,0.0,29.0,0.0,0.0,0.0,0.0,0.0,0.0,0.0,0.0,557.5,0.0,460.0,0.0,,,,,,,,,,,,,,,,,,,,,,,,,
797,0.0,27.0,0.0,22.0,0.0,0.0,0.0,0.0,0.0,0.0,0.0,0.0,490.0,0.0,415.0,0.0,,,,,0.085,,1.25,,,,0.9,0.525,,,,0.03,,0.03,0.8,,,,,,
798,0.0,70.5,0.0,26.0,0.0,0.0,0.0,0.0,0.0,0.0,0.0,0.0,580.0,0.0,485.0,0.0,,,,,0.095,,1.175,,,,0.725,0.5,,,,,,,0.45,,,,,,
799,0.0,27.0,0.0,19.0,0.0,0.0,0.0,0.0,0.0,0.0,0.0,0.0,550.0,0.0,460.0,0.0,,,,,0.12,,,,,,1.25,,,,,,,2.375,0.8,,,,,,
8,0.0,20.0,0.0,19.0,0.0,0.0,0.0,0.0,0.0,0.0,0.0,0.0,550.0,0.0,460.0,0.0,,,,,,,,,,,,,,,,,,,,,,,,,
80,0.0,226.5,0.0,31.0,0.0,0.0,0.0,0.0,0.0,0.0,0.0,0.0,557.5,0.0,470.0,0.0,,,,,0.12,,0.2,,,,1.3,0.5,,,1.0,0.03,,,0.8,,,0.05,,,
800,0.0,99.0,0.0,25.5,0.0,0.0,0.0,0.0,0.0,0.0,0.0,0.0,615.0,0.0,510.0,0.0,,,,,0.07,,,,,,1.07,,,,,,,,0.35000000000000003,,,,,,
801,0.0,27.0,0.0,22.0,0.0,0.0,0.0,0.0,0.0,0.0,0.0,0.0,490.0,0.0,400.0,0.0,,,,,0.1,,0.15,,,,0.925,0.35000000000000003,,,1.6,,,,0.8,,,,,,
802,0.0,27.0,0.0,19.0,0.0,0.0,0.0,0.0,0.0,0.0,0.0,0.0,550.0,0.0,460.0,0.0,,,,,0.12,,0.15,,,,0.8250000000000001,0.35000000000000003,,,0.9500000000000001,0.03,,0.03,0.8,,,0.05,,,
803,0.0,99.0,0.0,25.5,0.0,0.0,0.0,0.0,0.0,0.0,0.0,0.0,560.0,0.0,510.0,0.0,,,,,0.055,,0.05,,,,0.8250000000000001,0.17,,,0.9500000000000001,,,,0.34500000000000003,,,,,,
804,0.0,0.0,0.0,19.0,0.0,0.0,0.0,0.0,0.0,0.0,0.0,0.0,550.0,0.0,460.0,0.0,,,,,0.055,,,,,,1.3,,,,,0.015,,0.01,0.47500000000000003,,,,,,
805,0.0,131.5,0.0,28.0,0.0,0.0,0.0,0.0,0.0,0.0,0.0,0.0,665.0,0.0,585.0,0.0,,,,,,,,,,,,,,,,,,,,,,,,,
806,0.0,0.0,0.0,15.0,0.0,0.0,0.0,0.0,0.0,0.0,0.0,0.0,690.0,0.0,600.0,0.0,,,,,0.075,,2.335,,,,0.72,1.08,,,,,,,0.44,,,,,,
807,0.0,110.0,0.0,23.0,0.0,0.0,0.0,0.0,0.0,0.0,0.0,0.0,782.5,0.0,700.0,0.0,,,,,,,,,,,,,,,,,,,,,,,,,
808,0.0,27.0,0.0,19.0,0.0,0.0,0.0,0.0,0.0,0.0,0.0,0.0,550.0,0.0,460.0,0.0,,,,,0.1,,0.15,,,,0.925,0.35000000000000003,,,1.6,,,,0.8,,,,,,
809,0.0,100.0,0.0,28.5,0.0,0.0,0.0,0.0,0.0,0.0,0.0,0.0,585.0,0.0,500.0,0.0,,,,,0.055,,0.085,,,,1.0,0.30000000000000004,,,1.65,,,,0.4,,,,,,
81,0.0,27.0,0.0,22.0,0.0,0.0,0.0,0.0,0.0,0.0,0.0,0.0,490.0,0.0,400.0,0.0,,,,,,,,,,,,,,,,,,,,,,,,,
810,0.0,27.0,0.0,19.0,0.0,0.0,0.0,0.0,0.0,0.0,0.0,0.0,550.0,0.0,460.0,0.0,,,,,0.155,,0.025,,,,0.64,0.015,,,0.025,0.011,,,0.23500000000000001,,,,,,
811,0.0,100.0,0.0,28.5,0.0,0.0,0.0,0.0,0.0,0.0,0.0,0.0,585.0,0.0,500.0,0.0,,,,,,,,,,,,,,,,,,,,,,,,,
812,0.0,112.5,0.0,28.0,0.0,0.0,0.0,0.0,0.0,0.0,0.0,0.0,585.0,0.0,485.0,0.0,,,,,,,,,,,,,,,,,,,,,,,,,
813,0.0,27.0,0.0,19.0,0.0,0.0,0.0,0.0,0.0,0.0,0.0,0.0,550.0,0.0,460.0,0.0,,,,,0.145,,0.035,,,,0.635,0.125,,,0.74,0.015,,,0.185,,,,,,
814,0.0,100.0,0.0,28.5,0.0,0.0,0.0,0.0,0.0,0.0,0.0,0.0,585.0,0.0,500.0,0.0,,,,,,,,,,,,,,,,,,,,,,,,,
815,0.0,27.0,0.0,22.0,0.0,0.0,0.0,0.0,0.0,0.0,0.0,0.0,430.0,0.0,330.0,0.0,,,,,0.145,,0.035,,,,0.765,0.17500000000000002,,,0.865,0.015,,,0.17,,,0.01,,,
816,0.0,53.5,0.0,27.0,0.0,0.0,0.0,0.0,0.0,0.0,0.0,0.0,580.0,0.0,475.0,0.0,,,,,,,,,,,,,,,,,,,,,,,,,
817,0.0,27.0,0.0,22.0,0.0,0.0,0.0,0.0,0.0,0.0,0.0,0.0,430.0,0.0,330.0,0.0,,,,,,,,,,,,,,,,,,,,,,,,,
818,0.0,54.5,0.0,28.0,0.0,0.0,0.0,0.0,0.0,0.0,0.0,0.0,542.5,0.0,447.5,0.0,,,,,,,,,,,,,,,,,,,,,,,,,
819,0.0,27.0,0.0,22.0,0.0,0.0,0.0,0.0,0.0,0.0,0.0,0.0,430.0,0.0,330.0,0.0,,,,,0.06,,,,,,1.35,,,,,0.0125,,0.008,0.53,,,,,,
82,0.0,112.5,0.0,28.0,0.0,0.0,0.0,0.0,0.0,0.0,0.0,0.0,585.0,0.0,485.0,0.0,,,,,0.12,,0.2,,,,1.3,0.5,,,1.0,0.03,,,0.8,,,0.05,,,
820,0.0,72.0,0.0,25.5,0.0,0.0,0.0,0.0,0.0,0.0,0.0,0.0,555.0,0.0,457.5,0.0,,,,,,,,,,,,,,,,,,,,,,,,,
821,0.0,0.0,0.0,17.0,0.0,0.0,0.0,0.0,0.0,0.0,0.0,0.0,430.0,0.0,330.0,0.0,,,,,,,,,,,,,,,,,,,,,,,,,
822,0.0,56.5,0.0,23.0,0.0,0.0,0.0,0.0,0.0,0.0,0.0,0.0,487.5,0.0,420.0,0.0,,,,,,,0.30000000000000004,0.2,,,1.0,0.2,,,,0.03,,,0.8,,,0.1,,,
823,0.0,0.0,0.0,17.0,0.0,0.0,0.0,0.0,0.0,0.0,0.0,0.0,620.0,0.0,530.0,0.0,,,,,0.2,,0.30000000000000004,,,,1.2,,,,0.2,,,,1.0,,,,,,
824,0.0,0.0,0.0,17.0,0.0,0.0,0.0,0.0,0.0,0.0,0.0,0.0,490.0,0.0,400.0,0.0,,,,,,,,,,,,,,,,,,,,,,,,,
825,0.0,74.0,0.0,26.0,0.0,0.0,0.0,0.0,0.0,0.0,0.0,0.0,537.5,0.0,455.0,0.0,,,,,0.12,,0.2,,,,1.3,0.5,,,1.0,0.03,,,0.8,,,0.05,,,
826,0.0,0.0,0.0,19.0,0.0,0.0,0.0,0.0,0.0,0.0,0.0,0.0,550.0,0.0,460.0,0.0,,,,,,,,,,,,,,,,,,,,,,,,,
827,0.0,59.0,0.0,25.0,0.0,0.0,0.0,0.0,0.0,0.0,0.0,0.0,637.5,0.0,540.0,0.0,,,,,0.15,,0.30000000000000004,,,,1.6,0.08,,,,0.035,,0.035,0.75,,,1.75,,,
828,0.0,27.0,0.0,16.0,0.0,0.0,0.0,0.0,0.0,0.0,0.0,0.0,690.0,0.0,600.0,0.0,,,,,,,,,,,,,,,,,,,,,,,,,
829,0.0,62.5,0.0,23.5,0.0,0.0,0.0,0.0,0.0,0.0,0.0,0.0,752.5,0.0,682.5,0.0,,,,,,,,,,,,,,,,,,,,,,,,,
83,0.0,27.0,0.0,22.0,0.0,0.0,0.0,0.0,0.0,0.0,0.0,0.0,490.0,0.0,400.0,0.0,,,,,,,0.30000000000000004,0.2,,,1.0,0.2,,,,0.03,,,0.8,,,0.1,,,
830,0.0,0.0,0.0,22.0,0.0,0.0,0.0,0.0,0.0,0.0,0.0,0.0,490.0,0.0,390.0,0.0,,,,,0.05,,0.05,,,,1.175,0.02,,,0.04,0.01,,,0.425,,,0.01,,,
831,0.0,39.0,0.0,27.5,0.0,0.0,0.0,0.0,0.0,0.0,0.0,0.0,560.0,0.0,475.0,0.0,,,,,,,,,,,,,,,,,,,,,,,,,
832,0.0,0.0,0.0,17.0,0.0,0.0,0.0,0.0,0.0,0.0,0.0,0.0,620.0,0.0,530.0,0.0,,,,,0.05,,0.05,,,,1.175,0.02,,,0.04,0.01,,,0.425,,,0.01,,,
833,0.0,69.5,0.0,23.0,0.0,0.0,0.0,0.0,0.0,0.0,0.0,0.0,655.0,0.0,567.5,0.0,,,,,,,,,,,,,,,,,,,,,,,,,
834,0.0,64.5,0.0,21.5,0.0,0.0,0.0,0.0,0.0,0.0,0.0,0.0,710.0,0.0,600.0,0.0,,,,,0.055,,,,,,0.385,,,,,0.015,,,0.2,,,,,,
835,0.0,27.0,0.0,22.0,0.0,0.0,0.0,0.0,0.0,0.0,0.0,0.0,490.0,0.0,415.0,0.0,,,,,0.165,,,,,,0.5750000000000001,,,,,0.0115,,,0.34,,,,,,
836,0.0,41.5,0.0,25.0,0.0,0.0,0.0,0.0,0.0,0.0,0.0,0.0,580.0,0.0,480.0,0.0,,,,,,,,,,,,,,,,,,,,,,,,,
837,0.0,27.0,0.0,22.0,0.0,0.0,0.0,0.0,0.0,0.0,0.0,0.0,490.0,0.0,400.0,0.0,,,,,,,,,,,,,,,,,,,,,,,,,
838,0.0,43.5,0.0,26.5,0.0,0.0,0.0,0.0,0.0,0.0,0.0,0.0,547.5,0.0,472.5,0.0,,,,,0.2,,0.2,,,,1.2,0.30000000000000004,,,0.30000000000000004,,,,1.0,,,0.08,,,
839,0.0,47.0,0.0,19.0,0.0,0.0,0.0,0.0,0.0,0.0,0.0,0.0,550.0,0.0,460.0,0.0,,,,,0.2,,0.2,,,,1.2,0.30000000000000004,,,0.30000000000000004,,,,1.0,,,0.08,,,
84,0.0,138.5,0.0,30.5,0.0,0.0,0.0,0.0,0.0,0.0,0.0,0.0,550.0,0.0,460.0,0.0,,,,,0.05,,0.05,0.02,,,1.35,0.28,,,,0.015,,,0.51,,,0.01,,,
840,0.0,0.0,0.0,0.0,0.0,0.0,0.0,0.0,0.0,0.0,0.0,0.0,0.0,0.0,0.0,0.0,,,,,,,,,,,,,,,,,,,,,,,,,
841,0.0,47.0,0.0,17.0,0.0,0.0,0.0,0.0,0.0,0.0,0.0,0.0,630.0,0.0,540.0,0.0,,,,,,,,,,,,,,,,,,,,,,,,,
842,0.0,0.0,0.0,0.0,0.0,0.0,0.0,0.0,0.0,0.0,0.0,0.0,0.0,0.0,0.0,0.0,,,,,,,,,,,,,,,,,,,,,,,,,
843,0.0,34.0,0.0,19.0,0.0,0.0,0.0,0.0,0.0,0.0,0.0,0.0,590.0,0.0,60.0,0.0,,,,,,,,,,,,,,,,,,,,,,,,,
844,0.0,90.0,0.0,22.0,0.0,0.0,0.0,0.0,0.0,0.0,0.0,0.0,710.0,0.0,600.0,0.0,,,,,0.15,,0.30000000000000004,,,,1.25,0.08,,,0.2,0.035,,,0.9,,,,,,
845,0.0,27.0,0.0,22.0,0.0,0.0,0.0,0.0,0.0,0.0,0.0,0.0,490.0,0.0,400.0,0.0,,,,,0.145,,0.035,,,,0.635,0.125,,,0.74,0.015,,,0.185,,,,,,
846,0.0,0.0,0.0,17.0,0.0,0.0,0.0,0.0,0.0,0.0,0.0,0.0,620.0,0.0,530.0,0.0,,,,,,,,,,,,,,,,,,,,,,,,,
847,0.0,75.0,0.0,22.5,0.0,0.0,0.0,0.0,0.0,0.0,0.0,0.0,710.0,0.0,590.0,0.0,,,,,,,0.30000000000000004,,,,1.0,0.2,,,0.5,0.03,,,0.8,,,0.1,,,
848,0.0,27.0,0.0,20.0,0.0,0.0,0.0,0.0,0.0,0.0,0.0,0.0,760.0,0.0,720.0,0.0,,,,,,,,,,,,,,,,,,,,,,,,,
849,0.0,89.5,0.0,23.0,0.0,0.0,0.0,0.0,0.0,0.0,0.0,0.0,786.0,0.0,724.0,0.0,,,,,0.15,,,,,,1.8250000000000002,0.35000000000000003,,,0.9,0.03,,0.03,0.8,,,,,,
85,0.0,27.0,0.0,22.0,0.0,0.0,0.0,0.0,0.0,0.0,0.0,0.0,490.0,0.0,400.0,0.0,,,,,0.2,,0.30000000000000004,,,,1.2,,,,0.2,,,,1.0,,,,,,
850,0.0,0.0,0.0,17.0,0.0,0.0,0.0,0.0,0.0,0.0,0.0,0.0,620.0,0.0,30.0,0.0,,,,,,,,,,,,,,,,,,,,,,,,,
851,0.0,0.0,0.0,22.0,0.0,0.0,0.0,0.0,0.0,0.0,0.0,0.0,720.0,0.0,640.0,0.0,,,,,0.12,,,,,,0.6000000000000001,0.525,,,,0.03,,0.03,0.4,,,,,,
852,0.0,0.0,0.0,22.0,0.0,0.0,0.0,0.0,0.0,0.0,0.0,0.0,490.0,0.0,390.0,0.0,,,,,,,,,,,,,,,,,,,,,,,,,
853,0.0,95.0,0.0,28.5,0.0,0.0,0.0,0.0,0.0,0.0,0.0,0.0,575.0,0.0,485.0,0.0,,,,,,,0.30000000000000004,,,,1.0,0.2,,,0.5,0.03,,0.03,0.8,,,0.1,,,
854,0.0,0.0,0.0,19.0,0.0,0.0,0.0,0.0,0.0,0.0,0.0,0.0,550.0,0.0,460.0,0.0,,,,,,,,,,,,,,,,,,,,,,,,,
855,0.0,99.0,0.0,25.0,0.0,0.0,0.0,0.0,0.0,0.0,0.0,0.0,662.5,0.0,562.5,0.0,,,,,0.2,,0.30000000000000004,,,,1.2,0.5,,,1.0,0.03,,,0.6000000000000001,,,0.5,,,
856,0.0,138.5,0.0,30.5,0.0,0.0,0.0,0.0,0.0,0.0,0.0,0.0,550.0,0.0,460.0,0.0,,,,,,,,,,,,,,,,,,,,,,,,,
857,0.0,20.0,0.0,19.0,0.0,0.0,0.0,0.0,0.0,0.0,0.0,0.0,550.0,0.0,460.0,0.0,,,,,,,,,,,,,,,,,,,,,,,,,
858,0.0,104.0,0.0,28.0,0.0,0.0,0.0,0.0,0.0,0.0,0.0,0.0,590.0,0.0,492.5,0.0,,,,,0.15,,0.2,,,,1.21,0.30000000000000004,,,0.30000000000000004,0.035,,0.035,0.9,,,0.08,,,
859,0.0,27.0,0.0,24.0,0.0,0.0,0.0,0.0,0.0,0.0,0.0,0.0,550.0,0.0,510.0,0.0,,,,,,,,,,,,,,,,,,,,,,,,,
86,0.0,245.0,0.0,29.5,0.0,0.0,0.0,0.0,0.0,0.0,0.0,0.0,530.0,0.0,442.5,0.0,,,,,0.165,,,,,,0.5750000000000001,,,,,0.0115,,,0.34,,,,,,
860,0.0,122.0,0.0,28.0,0.0,0.0,0.0,0.0,0.0,0.0,0.0,0.0,612.5,0.0,547.5,0.0,,,,,,,,,,,,,,,,,,,,,,,,,
861,0.0,27.0,0.0,22.0,0.0,0.0,0.0,0.0,0.0,0.0,0.0,0.0,490.0,0.0,400.0,0.0,,,,,,,,,,,,,,,,,,,,,,,,,
862,0.0,51.5,0.0,26.0,0.0,0.0,0.0,0.0,0.0,0.0,0.0,0.0,600.0,0.0,530.0,0.0,,,,,0.075,,6.0,0.005,,,0.7000000000000001,0.15,,,,0.012,,0.015,0.225,,,,,,
863,0.0,0.0,0.0,17.0,0.0,0.0,0.0,0.0,0.0,0.0,0.0,0.0,620.0,0.0,530.0,0.0,,,,,0.075,,5.0,,,,0.75,0.55,,,0.4,0.025,,0.025,0.8,,,,,,
864,0.0,64.5,0.0,21.5,0.0,0.0,0.0,0.0,0.0,0.0,0.0,0.0,710.0,0.0,600.0,0.0,,,,,,,,,,,,,,,,,,,,,,,,,
865,0.0,27.0,0.0,24.0,0.0,0.0,0.0,0.0,0.0,0.0,0.0,0.0,620.0,0.0,580.0,0.0,,,,,0.075,,0.4,,,,0.75,,,,1.05,,,0.025,0.6000000000000001,,,,,,
866,0.0,74.5,0.0,30.5,0.0,0.0,0.0,0.0,0.0,0.0,0.0,0.0,662.5,0.0,580.0,0.0,,,,,,,,,,,,,,,,,,,,,,,,,
867,0.0,27.0,0.0,22.0,0.0,0.0,0.0,0.0,0.0,0.0,0.0,0.0,490.0,0.0,400.0,0.0,,,,,0.08,,,,,,0.46,,,,,0.015,,,0.365,,,,,,
868,0.0,27.0,0.0,22.0,0.0,0.0,0.0,0.0,0.0,0.0,0.0,0.0,430.0,0.0,330.0,0.0,,,,,,,,,,,,,,,,,,,,,,,,,
869,0.0,56.0,0.0,29.0,0.0,0.0,0.0,0.0,0.0,0.0,0.0,0.0,557.5,0.0,460.0,0.0,,,,,0.1,,0.4,,,,1.55,0.375,,,1.875,,,,0.6000000000000001,,,,,,
87,0.0,27.0,0.0,22.0,0.0,0.0,0.0,0.0,0.0,0.0,0.0,0.0,490.0,0.0,400.0,0.0,,,,,,,,,,,,,,,,,,,,,,,,,
870,0.0,27.0,0.0,22.0,0.0,0.0,0.0,0.0,0.0,0.0,0.0,0.0,490.0,0.0,415.0,0.0,,,,,,,,,,,,,,,,,,,,,,,,,
871,0.0,70.5,0.0,26.0,0.0,0.0,0.0,0.0,0.0,0.0,0.0,0.0,580.0,0.0,485.0,0.0,,,,,0.046,,9.0,0.25,,,0.85,1.025,,,0.6000000000000001,0.01,,0.01,0.30000000000000004,,,0.2,,,
872,0.0,27.0,0.0,19.0,0.0,0.0,0.0,0.0,0.0,0.0,0.0,0.0,550.0,0.0,460.0,0.0,,,,,0.1,,,,,,1.5,,,,0.35000000000000003,,,0.025,0.8,,,,,,
873,0.0,99.0,0.0,25.5,0.0,0.0,0.0,0.0,0.0,0.0,0.0,0.0,615.0,0.0,510.0,0.0,,,,,,,,,,,,,,,,,,,,,,,,,
874,0.0,27.0,0.0,19.0,0.0,0.0,0.0,0.0,0.0,0.0,0.0,0.0,550.0,0.0,460.0,0.0,,,,,0.05,,,,,,0.675,0.55,,,,,,,,,,,,,
875,0.0,99.0,0.0,25.5,0.0,0.0,0.0,0.0,0.0,0.0,0.0,0.0,560.0,0.0,510.0,0.0,,,,,,,,,,,,,,,,,,,,,,,,,
876,0.0,0.0,0.0,19.0,0.0,0.0,0.0,0.0,0.0,0.0,0.0,0.0,550.0,0.0,460.0,0.0,,,,,,,,,,,,,,,,,,,,,,,,,
877,0.0,131.5,0.0,28.0,0.0,0.0,0.0,0.0,0.0,0.0,0.0,0.0,665.0,0.0,585.0,0.0,,,,,,,,,,,,,,,,,,,,,,,,,
878,0.0,245.0,0.0,29.5,0.0,0.0,0.0,0.0,0.0,0.0,0.0,0.0,530.0,0.0,442.5,0.0,,,,,0.055,,0.085,,,,1.0,0.30000000000000004,,,1.65,,,,0.4,,,,,,
879,0.0,0.0,0.0,15.0,0.0,0.0,0.0,0.0,0.0,0.0,0.0,0.0,690.0,0.0,600.0,0.0,,,,,0.07,,,,,,1.07,,,,,,,,0.35000000000000003,,,,,,
88,0.0,254.5,0.0,28.0,0.0,0.0,0.0,0.0,0.0,0.0,0.0,0.0,567.5,0.0,492.5,0.0,,,,,,,,,,,,,,,,,,,,,,,,,
880,0.0,110.0,0.0,23.0,0.0,0.0,0.0,0.0,0.0,0.0,0.0,0.0,782.5,0.0,700.0,0.0,,,,,,,,,,,,,,,,,,,,,,,,,
881,0.0,27.0,0.0,19.0,0.0,0.0,0.0,0.0,0.0,0.0,0.0,0.0,550.0,0.0,460.0,0.0,,,,,0.055,,0.05,,,,0.8250000000000001,0.17,,,0.9500000000000001,,,,0.34500000000000003,,,,,,
882,0.0,100.0,0.0,28.5,0.0,0.0,0.0,0.0,0.0,0.0,0.0,0.0,585.0,0.0,500.0,0.0,,,,,,,,,,,,,,,,,,,,,,,,,
883,0.0,27.0,0.0,19.0,0.0,0.0,0.0,0.0,0.0,0.0,0.0,0.0,550.0,0.0,460.0,0.0,,,,,,,,,,,,,,,,,,,,,,,,,
884,0.0,100.0,0.0,28.5,0.0,0.0,0.0,0.0,0.0,0.0,0.0,0.0,585.0,0.0,500.0,0.0,,,,,0.085,,2.25,,,,0.9,1.05,,,,0.03,,0.03,0.8,,,,,,
885,0.0,27.0,0.0,19.0,0.0,0.0,0.0,0.0,0.0,0.0,0.0,0.0,550.0,0.0,460.0,0.0,,,,,,,,,,,,,,,,,,,,,,,,,
886,0.0,100.0,0.0,28.5,0.0,0.0,0.0,0.0,0.0,0.0,0.0,0.0,585.0,0.0,500.0,0.0,,,,,0.1,,0.15,,,,0.925,0.35000000000000003,,,1.6,,,,0.8,,,,,,
887,0.0,27.0,0.0,22.0,0.0,0.0,0.0,0.0,0.0,0.0,0.0,0.0,430.0,0.0,330.0,0.0,,,,,,,,,,,,,,,,,,,,,,,,,
888,0.0,53.5,0.0,27.0,0.0,0.0,0.0,0.0,0.0,0.0,0.0,0.0,580.0,0.0,475.0,0.0,,,,,,,,,,,,,,,,,,,,,,,,,
889,0.0,89.5,0.0,23.0,0.0,0.0,0.0,0.0,0.0,0.0,0.0,0.0,786.0,0.0,724.0,0.0,,,,,,,,,,,,,,,,,,,,,,,,,
89,0.0,27.0,0.0,19.0,0.0,0.0,0.0,0.0,0.0,0.0,0.0,0.0,550.0,0.0,460.0,0.0,,,,,0.06,,,,,,1.35,,,,,0.0125,,0.008,0.53,,,,,,
890,0.0,27.0,0.0,22.0,0.0,0.0,0.0,0.0,0.0,0.0,0.0,0.0,490.0,0.0,400.0,0.0,,,,,0.15,,0.105,,,,0.9,0.1,,,0.86,,,,0.17500000000000002,,,0.03,,,
891,0.0,27.0,0.0,22.0,0.0,0.0,0.0,0.0,0.0,0.0,0.0,0.0,430.0,0.0,330.0,0.0,,,,,,,,,,,,,,,,,,,,,,,,,
892,0.0,54.5,0.0,28.0,0.0,0.0,0.0,0.0,0.0,0.0,0.0,0.0,542.5,0.0,447.5,0.0,,,,,0.2,,0.30000000000000004,,,,1.2,0.5,,,1.0,0.03,,,0.6000000000000001,,,0.1,,,
893,0.0,27.0,0.0,22.0,0.0,0.0,0.0,0.0,0.0,0.0,0.0,0.0,430.0,0.0,330.0,0.0,,,,,,,,,,,,,,,,,,,,,,,,,
894,0.0,72.0,0.0,25.5,0.0,0.0,0.0,0.0,0.0,0.0,0.0,0.0,555.0,0.0,457.5,0.0,,,,,0.2,,0.30000000000000004,,,,1.2,0.5,,,1.0,0.03,,,0.6000000000000001,,,0.1,,,
895,0.0,0.0,0.0,17.0,0.0,0.0,0.0,0.0,0.0,0.0,0.0,0.0,430.0,0.0,330.0,0.0,,,,,0.2,,0.30000000000000004,,,,1.2,0.5,,,1.0,0.30000000000000004,,0.03,0.6000000000000001,,,,,,
896,0.0,56.5,0.0,23.0,0.0,0.0,0.0,0.0,0.0,0.0,0.0,0.0,487.5,0.0,420.0,0.0,,,,,0.145,,0.035,,,,0.765,0.17500000000000002,,,0.865,0.015,,0.015,0.17,,,,,,
897,0.0,0.0,0.0,17.0,0.0,0.0,0.0,0.0,0.0,0.0,0.0,0.0,490.0,0.0,400.0,0.0,,,,,0.15,,0.30000000000000004,,,,1.6,0.08,,,,0.035,,0.035,0.75,,,1.75,,,
898,0.0,74.0,0.0,26.0,0.0,0.0,0.0,0.0,0.0,0.0,0.0,0.0,537.5,0.0,455.0,0.0,,,,,0.06,,,,,,1.35,,,,,0.0125,,0.008,0.53,,,,,,
899,0.0,0.0,0.0,19.0,0.0,0.0,0.0,0.0,0.0,0.0,0.0,0.0,550.0,0.0,460.0,0.0,,,,,,,,,,,,,,,,,,,,,,,,,
9,0.0,104.0,0.0,28.0,0.0,0.0,0.0,0.0,0.0,0.0,0.0,0.0,590.0,0.0,492.5,0.0,,,,,0.2,,0.30000000000000004,,,,1.2,0.5,,,1.0,0.03,,,0.6000000000000001,,,0.1,,,
90,0.0,0.0,0.0,17.0,0.0,0.0,0.0,0.0,0.0,0.0,0.0,0.0,620.0,0.0,530.0,0.0,,,,,,,,,,,,,,,,,,,,,,,,,
900,0.0,59.0,0.0,25.0,0.0,0.0,0.0,0.0,0.0,0.0,0.0,0.0,637.5,0.0,540.0,0.0,,,,,,,,,,,,,,,,,,,,,,,,,
901,0.0,254.5,0.0,28.0,0.0,0.0,0.0,0.0,0.0,0.0,0.0,0.0,567.5,0.0,492.5,0.0,,,,,,,,,,,,,,,,,,,,,,,,,
902,0.0,27.0,0.0,16.0,0.0,0.0,0.0,0.0,0.0,0.0,0.0,0.0,690.0,0.0,600.0,0.0,,,,,0.05,,0.05,0.02,,,1.35,0.28,,,,0.015,,,0.51,,,0.01,,,
903,0.0,62.5,0.0,23.5,0.0,0.0,0.0,0.0,0.0,0.0,0.0,0.0,752.5,0.0,682.5,0.0,,,,,,,,,,,,,,,,,,,,,,,,,
904,0.0,0.0,0.0,22.0,0.0,0.0,0.0,0.0,0.0,0.0,0.0,0.0,490.0,0.0,390.0,0.0,,,,,0.04,,0.045,0.04,,,1.6099999999999999,0.42,,,,0.015,,,0.455,,,0.015,,,
905,0.0,39.0,0.0,27.5,0.0,0.0,0.0,0.0,0.0,0.0,0.0,0.0,560.0,0.0,475.0,0.0,,,,,,,,,,,,,,,,,,,,,,,,,
906,0.0,0.0,0.0,17.0,0.0,0.0,0.0,0.0,0.0,0.0,0.0,0.0,620.0,0.0,530.0,0.0,,,,,0.05,,0.05,,,,1.175,0.02,,,0.04,0.01,,,0.425,,,0.01,,,
907,0.0,69.5,0.0,23.0,0.0,0.0,0.0,0.0,0.0,0.0,0.0,0.0,655.0,0.0,567.5,0.0,,,,,,,,,,,,,,,,,,,,,,,,,
908,0.0,27.0,0.0,22.0,0.0,0.0,0.0,0.0,0.0,0.0,0.0,0.0,490.0,0.0,415.0,0.0,,,,,0.07,,,,,,1.35,,,,,0.015,,0.015,0.5,,,,,,
909,0.0,41.5,0.0,25.0,0.0,0.0,0.0,0.0,0.0,0.0,0.0,0.0,580.0,0.0,480.0,0.0,,,,,,,,,,,,,,,,,,,,,,,,,
91,0.0,99.0,0.0,25.5,0.0,0.0,0.0,0.0,0.0,0.0,0.0,0.0,560.0,0.0,510.0,0.0,,,,,0.13,,0.03,,,,0.515,0.03,,,0.03,0.011,,0.0095,0.26,,,0.01,,,
910,0.0,27.0,0.0,22.0,0.0,0.0,0.0,0.0,0.0,0.0,0.0,0.0,490.0,0.0,400.0,0.0,,,,,0.05,,0.05,,,,1.175,0.02,,,0.04,0.01,,,0.425,,,0.01,,,
911,0.0,43.5,0.0,26.5,0.0,0.0,0.0,0.0,0.0,0.0,0.0,0.0,547.5,0.0,472.5,0.0,,,,,,,,,,,,,,,,,,,,,,,,,
912,0.0,27.0,0.0,22.0,0.0,0.0,0.0,0.0,0.0,0.0,0.0,0.0,490.0,0.0,400.0,0.0,,,,,,,,,,,,,,,,,,,,,,,,,
913,0.0,47.0,0.0,19.0,0.0,0.0,0.0,0.0,0.0,0.0,0.0,0.0,550.0,0.0,460.0,0.0,,,,,0.05,,0.05,,,,1.175,0.02,,,0.04,0.01,,,0.425,,,0.01,,,
914,0.0,0.0,0.0,0.0,0.0,0.0,0.0,0.0,0.0,0.0,0.0,0.0,0.0,0.0,0.0,0.0,,,,,,,,,,,,,,,,,,,,,,,,,
915,0.0,47.0,0.0,17.0,0.0,0.0,0.0,0.0,0.0,0.0,0.0,0.0,630.0,0.0,540.0,0.0,,,,,0.165,,,,,,0.5750000000000001,,,,,0.0115,,,0.34,,,,,,
916,0.0,0.0,0.0,0.0,0.0,0.0,0.0,0.0,0.0,0.0,0.0,0.0,0.0,0.0,0.0,0.0,,,,,,,,,,,,,,,,,,,,,,,,,
917,0.0,34.0,0.0,19.0,0.0,0.0,0.0,0.0,0.0,0.0,0.0,0.0,590.0,0.0,60.0,0.0,,,,,0.2,,0.2,,,,1.2,0.30000000000000004,,,0.30000000000000004,,,,1.0,,,0.08,,,
918,0.0,90.0,0.0,22.0,0.0,0.0,0.0,0.0,0.0,0.0,0.0,0.0,710.0,0.0,600.0,0.0,,,,,0.13,,0.03,,,,0.515,0.03,,,0.03,0.011,,0.0095,0.26,,,0.01,,,
919,0.0,0.0,0.0,17.0,0.0,0.0,0.0,0.0,0.0,0.0,0.0,0.0,620.0,0.0,530.0,0.0,,,,,0.2,,0.2,,,,1.2,0.30000000000000004,,,0.30000000000000004,,,,1.0,,,0.08,,,
92,0.0,27.0,0.0,22.0,0.0,0.0,0.0,0.0,0.0,0.0,0.0,0.0,490.0,0.0,400.0,0.0,,,,,0.2,,0.2,,,,1.2,0.30000000000000004,,,0.30000000000000004,,,,1.0,,,0.08,,,
920,0.0,75.0,0.0,22.5,0.0,0.0,0.0,0.0,0.0,0.0,0.0,0.0,710.0,0.0,590.0,0.0,,,,,0.145,,0.04,,,,0.625,0.02,,,0.04,0.011,,0.009000000000000001,0.21,,,0.01,,,
921,0.0,27.0,0.0,20.0,0.0,0.0,0.0,0.0,0.0,0.0,0.0,0.0,760.0,0.0,720.0,0.0,,,,,,,,,,,,,,,,,,,,,,,,,
922,0.0,89.5,0.0,23.0,0.0,0.0,0.0,0.0,0.0,0.0,0.0,0.0,786.0,0.0,724.0,0.0,,,,,0.2,,0.30000000000000004,,,,1.2,,,,0.2,,,,1.0,,,,,,
923,0.0,51.5,0.0,26.0,0.0,0.0,0.0,0.0,0.0,0.0,0.0,0.0,600.0,0.0,530.0,0.0,,,,,0.095,,,,,,0.44,0.51,,,,0.015,,,0.17,,,,,,
924,0.0,0.0,0.0,17.0,0.0,0.0,0.0,0.0,0.0,0.0,0.0,0.0,620.0,0.0,30.0,0.0,,,,,0.055,,,,,,0.385,,,,,0.015,,,0.2,,,,,,
925,0.0,0.0,0.0,22.0,0.0,0.0,0.0,0.0,0.0,0.0,0.0,0.0,720.0,0.0,640.0,0.0,,,,,,,,,,,,,,,,,,,,,,,,,
926,0.0,27.0,0.0,22.0,0.0,0.0,0.0,0.0,0.0,0.0,0.0,0.0,490.0,0.0,400.0,0.0,,,,,,,,,,,,,,,,,,,,,,,,,
927,0.0,226.5,0.0,31.0,0.0,0.0,0.0,0.0,0.0,0.0,0.0,0.0,557.5,0.0,470.0,0.0,,,,,,,0.30000000000000004,,,,1.0,0.2,,,0.5,0.03,,,0.8,,,0.1,,,
928,0.0,27.0,0.0,22.0,0.0,0.0,0.0,0.0,0.0,0.0,0.0,0.0,490.0,0.0,400.0,0.0,,,,,,,,,,,,,,,,,,,,,,,,,
929,0.0,112.5,0.0,28.0,0.0,0.0,0.0,0.0,0.0,0.0,0.0,0.0,585.0,0.0,485.0,0.0,,,,,0.15,,,,,,1.8250000000000002,0.35000000000000003,,,0.9,0.03,,0.03,0.8,,,,,,
93,0.0,51.5,0.0,26.0,0.0,0.0,0.0,0.0,0.0,0.0,0.0,0.0,600.0,0.0,530.0,0.0,,,,,0.145,,0.04,,,,0.625,0.02,,,0.04,0.011,,0.009000000000000001,0.21,,,0.01,,,
930,0.0,27.0,0.0,22.0,0.0,0.0,0.0,0.0,0.0,0.0,0.0,0.0,490.0,0.0,400.0,0.0,,,,,0.12,,,,,,0.6000000000000001,0.525,,,,0.03,,0.03,0.4,,,,,,
931,0.0,138.5,0.0,30.5,0.0,0.0,0.0,0.0,0.0,0.0,0.0,0.0,550.0,0.0,460.0,0.0,,,,,0.095,,,,,,0.44,0.51,,,,0.015,,,0.17,,,,,,
932,0.0,27.0,0.0,22.0,0.0,0.0,0.0,0.0,0.0,0.0,0.0,0.0,490.0,0.0,400.0,0.0,,,,,,,0.30000000000000004,,,,1.0,0.2,,,0.5,0.03,,0.03,0.8,,,0.1,,,
933,0.0,245.0,0.0,29.5,0.0,0.0,0.0,0.0,0.0,0.0,0.0,0.0,530.0,0.0,442.5,0.0,,,,,,,,,,,,,,,,,,,,,,,,,
934,0.0,27.0,0.0,16.0,0.0,0.0,0.0,0.0,0.0,0.0,0.0,0.0,690.0,0.0,600.0,0.0,,,,,0.155,,0.035,,,,0.67,0.5650000000000001,,,0.715,0.015,,,0.15,,,,,,
935,0.0,27.0,0.0,22.0,0.0,0.0,0.0,0.0,0.0,0.0,0.0,0.0,490.0,0.0,400.0,0.0,,,,,,,,,,,,,,,,,,,,,,,,,
936,0.0,254.5,0.0,28.0,0.0,0.0,0.0,0.0,0.0,0.0,0.0,0.0,567.5,0.0,492.5,0.0,,,,,0.2,,0.30000000000000004,,,,1.2,0.5,,,1.0,0.03,,,0.6000000000000001,,,0.5,,,
937,0.0,27.0,0.0,22.0,0.0,0.0,0.0,0.0,0.0,0.0,0.0,0.0,490.0,0.0,400.0,0.0,,,,,,,,,,,,,,,,,,,,,,,,,
938,0.0,51.5,0.0,26.0,0.0,0.0,0.0,0.0,0.0,0.0,0.0,0.0,600.0,0.0,530.0,0.0,,,,,0.15,,0.2,,,,1.21,0.30000000000000004,,,0.30000000000000004,0.035,,0.035,0.9,,,0.08,,,
939,0.0,62.5,0.0,23.5,0.0,0.0,0.0,0.0,0.0,0.0,0.0,0.0,752.5,0.0,682.5,0.0,,,,,,,,,,,,,,,,,,,,,,,,,
94,0.0,27.0,0.0,16.0,0.0,0.0,0.0,0.0,0.0,0.0,0.0,0.0,690.0,0.0,600.0,0.0,,,,,0.2,,0.30000000000000004,,,,1.2,,,,0.2,,,,1.0,,,,,,
940,0.0,27.0,0.0,20.0,0.0,0.0,0.0,0.0,0.0,0.0,0.0,0.0,760.0,0.0,720.0,0.0,,,,,0.15,,,,,,0.56,0.29,,,0.015,,,,0.13,,,0.01,,,
941,0.0,27.0,0.0,20.0,0.0,0.0,0.0,0.0,0.0,0.0,0.0,0.0,760.0,0.0,720.0,0.0,,,,,0.2,,0.2,,,,1.2,0.30000000000000004,,,0.30000000000000004,,,,1.0,,,0.08,,,
942,0.0,89.5,0.0,23.0,0.0,0.0,0.0,0.0,0.0,0.0,0.0,0.0,786.0,0.0,724.0,0.0,,,,,,,,,,,,,,,,,,,,,,,,,
943,0.0,0.0,0.0,22.0,0.0,0.0,0.0,0.0,0.0,0.0,0.0,0.0,490.0,0.0,390.0,0.0,,,,,0.045,,0.025,,,,0.8250000000000001,,,,,0.016,,0.008,0.405,,,0.01,,,
944,0.0,0.0,0.0,35.2,0.0,0.0,0.0,1.0,200.0,0.0,80.6,0.0,0.0,456.0,0.0,370.0,,,,,0.037,,,,98.993,,0.65,,,,,0.012,,0.008,0.30000000000000004,,,,,,
945,0.0,0.0,0.0,31.2,0.0,0.0,0.0,1.0,200.0,0.0,80.6,0.0,0.0,498.0,0.0,413.0,,,,,0.037,,,,98.602,,1.03,,,,,0.014,,0.007,0.31,,,,,,
946,0.0,0.0,0.0,0.0,0.0,0.0,0.0,1.0,200.0,0.0,0.0,0.0,0.0,0.0,0.0,0.0,,,,,0.037,,,,98.602,,1.03,,,,,0.014,,0.007,0.31,,,,,,
947,0.0,0.0,0.0,31.0,0.0,0.0,0.0,1.0,200.0,0.0,80.6,0.0,0.0,490.0,0.0,402.0,,,,,0.037,,,,98.602,,1.03,,,,,0.014,,0.007,0.31,,,,,,
948,0.0,0.0,0.0,29.4,0.0,0.0,0.0,1.0,200.0,0.0,78.7,0.0,0.0,551.0,0.0,468.0,,,,,0.044,,,,98.155,,1.43,,,,,0.014,,0.007,0.35000000000000003,,,,,,
949,0.0,0.0,0.0,0.0,0.0,0.0,0.0,0.0,0.0,0.0,0.0,0.0,0.0,0.0,0.0,0.0,,,,,0.044,,,,98.155,,1.43,,,,,0.014,,0.007,0.35000000000000003,,,,,,
95,0.0,62.5,0.0,23.5,0.0,0.0,0.0,0.0,0.0,0.0,0.0,0.0,752.5,0.0,682.5,0.0,,,,,0.055,,,,,,0.385,,,,,0.015,,,0.2,,,,,,
950,0.0,0.0,0.0,31.6,0.0,0.0,0.0,1.0,200.0,0.0,78.8,0.0,0.0,529.0,0.0,436.0,,,,,0.044,,,,98.155,,1.43,,,,,0.014,,0.007,0.35000000000000003,,,,,,
951,0.0,0.0,0.0,28.0,0.0,0.0,0.0,1.0,200.0,0.0,76.8,0.0,0.0,588.0,0.0,514.0,,,,,0.045,,,,97.752,,1.85,,,,,0.016,,0.007,0.33,,,,,,
952,0.0,0.0,0.0,0.0,0.0,0.0,0.0,1.0,200.0,0.0,0.0,0.0,0.0,0.0,0.0,0.0,,,,,0.045,,,,97.752,,1.85,,,,,0.016,,0.007,0.33,,,,,,
953,0.0,0.0,0.0,27.4,0.0,0.0,0.0,1.0,200.0,0.0,76.9,0.0,0.0,576.0,0.0,479.0,,,,,0.045,,,,97.752,,1.85,,,,,0.016,,0.007,0.33,,,,,,
954,0.0,0.0,0.0,32.6,0.0,0.0,0.0,1.0,200.0,0.0,79.3,0.0,0.0,484.0,0.0,411.0,,,,,0.039,,,,98.434,,0.66,,,,0.53,0.011,,0.006,0.32,,,,,,
955,0.0,0.0,0.0,34.2,0.0,0.0,0.0,1.0,200.0,0.0,80.6,0.0,0.0,475.0,0.0,401.0,,,,,0.039,,,,98.434,,0.66,,,,0.53,0.011,,0.006,0.32,,,,,,
956,0.0,0.0,0.0,29.6,0.0,0.0,0.0,1.0,200.0,0.0,77.8,0.0,0.0,522.0,0.0,464.0,,,,,0.041,,,,98.112,,1.01,,,,0.49,0.011,,0.006,0.33,,,,,,
957,0.0,0.0,0.0,0.0,0.0,0.0,0.0,1.0,200.0,0.0,0.0,0.0,0.0,0.0,0.0,0.0,,,,,0.041,,,,98.112,,1.01,,,,0.49,0.011,,0.006,0.33,,,,,,
958,0.0,0.0,0.0,31.6,0.0,0.0,0.0,1.0,200.0,0.0,79.7,0.0,0.0,506.0,0.0,426.0,,,,,0.041,,,,98.112,,1.01,,,,0.49,0.011,,0.006,0.33,,,,,,
959,0.0,0.0,0.0,28.6,0.0,0.0,0.0,1.0,200.0,0.0,76.9,0.0,0.0,568.0,0.0,509.0,,,,,0.051000000000000004,,,,97.738,,1.4,,,,0.47000000000000003,0.014,,0.007,0.32,,,,,,
96,0.0,27.0,0.0,20.0,0.0,0.0,0.0,0.0,0.0,0.0,0.0,0.0,760.0,0.0,720.0,0.0,,,,,0.15,,0.30000000000000004,,,,1.25,0.08,,,0.2,0.035,,,0.9,,,,,,
960,0.0,0.0,0.0,28.2,0.0,0.0,0.0,1.0,200.0,0.0,78.8,0.0,0.0,536.0,0.0,450.0,,,,,0.051000000000000004,,,,97.738,,1.4,,,,0.47000000000000003,0.014,,0.007,0.32,,,,,,
961,0.0,0.0,0.0,26.0,0.0,0.0,0.0,1.0,200.0,0.0,74.9,0.0,0.0,618.0,0.0,547.0,,,,,0.049,,,,97.241,,1.85,,,,0.51,0.014,,0.006,0.33,,,,,,
962,0.0,0.0,0.0,0.0,0.0,0.0,0.0,1.0,200.0,0.0,0.0,0.0,0.0,0.0,0.0,0.0,,,,,0.049,,,,97.241,,1.85,,,,0.51,0.014,,0.006,0.33,,,,,,
963,0.0,0.0,0.0,26.8,0.0,0.0,0.0,1.0,200.0,0.0,72.9,0.0,0.0,612.0,0.0,526.0,,,,,0.049,,,,97.241,,1.85,,,,0.51,0.014,,0.006,0.33,,,,,,
964,0.0,0.0,0.0,30.6,0.0,0.0,0.0,1.0,200.0,0.0,78.8,0.0,0.0,497.0,0.0,423.0,,,,,0.038,,,,97.913,,0.63,,,,1.09,0.012,,0.007,0.31,,,,,,
965,0.0,0.0,0.0,0.0,0.0,0.0,0.0,0.0,0.0,0.0,0.0,0.0,0.0,0.0,0.0,0.0,,,,,0.038,,,,97.913,,0.63,,,,1.09,0.012,,0.007,0.31,,,,,,
966,0.0,0.0,0.0,33.6,0.0,0.0,0.0,1.0,200.0,0.0,79.7,0.0,0.0,493.0,0.0,411.0,,,,,0.038,,,,97.913,,0.63,,,,1.09,0.012,,0.007,0.31,,,,,,
967,0.0,0.0,0.0,29.6,0.0,0.0,0.0,1.0,200.0,0.0,77.9,0.0,0.0,541.0,0.0,475.0,,,,,0.043000000000000003,,,,97.508,,1.0,,,,1.1,0.013000000000000001,,0.006,0.33,,,,,,
968,0.0,0.0,0.0,0.0,0.0,0.0,0.0,1.0,200.0,0.0,0.0,0.0,0.0,0.0,0.0,0.0,,,,,0.043000000000000003,,,,97.508,,1.0,,,,1.1,0.013000000000000001,,0.006,0.33,,,,,,
969,0.0,0.0,0.0,31.8,0.0,0.0,0.0,1.0,200.0,0.0,77.8,0.0,0.0,521.0,0.0,443.0,,,,,0.043000000000000003,,,,97.508,,1.0,,,,1.1,0.013000000000000001,,0.006,0.33,,,,,,
97,0.0,89.5,0.0,23.0,0.0,0.0,0.0,0.0,0.0,0.0,0.0,0.0,786.0,0.0,724.0,0.0,,,,,0.08,,,,,,0.46,,,,,0.015,,,0.365,,,,,,
970,0.0,0.0,0.0,28.4,0.0,0.0,0.0,1.0,200.0,0.0,78.8,0.0,0.0,569.0,0.0,498.0,,,,,0.049,,,,97.151,,1.37,,,,1.06,0.013000000000000001,,0.007,0.35000000000000003,,,,,,
971,0.0,0.0,0.0,0.0,0.0,0.0,0.0,0.0,0.0,0.0,0.0,0.0,0.0,0.0,0.0,0.0,,,,,0.049,,,,97.151,,1.37,,,,1.06,0.013000000000000001,,0.007,0.35000000000000003,,,,,,
972,0.0,0.0,0.0,30.2,0.0,0.0,0.0,1.0,200.0,0.0,76.0,0.0,0.0,557.0,0.0,470.0,,,,,0.049,,,,97.151,,1.37,,,,1.06,0.013000000000000001,,0.007,0.35000000000000003,,,,,,
973,0.0,0.0,0.0,26.4,0.0,0.0,0.0,1.0,200.0,0.0,76.0,0.0,0.0,641.0,0.0,566.0,,,,,0.053,,,,96.688,,1.83,,,,1.06,0.012,,0.007,0.35000000000000003,,,,,,
974,0.0,0.0,0.0,0.0,0.0,0.0,0.0,1.0,200.0,0.0,0.0,0.0,0.0,0.0,0.0,0.0,,,,,0.053,,,,96.688,,1.83,,,,1.06,0.012,,0.007,0.35000000000000003,,,,,,
975,0.0,0.0,0.0,26.0,0.0,0.0,0.0,1.0,200.0,0.0,74.0,0.0,0.0,612.0,0.0,521.0,,,,,0.053,,,,96.688,,1.83,,,,1.06,0.012,,0.007,0.35000000000000003,,,,,,
976,0.0,0.0,0.0,30.6,0.0,0.0,0.0,1.0,200.0,0.0,77.8,0.0,0.0,538.0,0.0,466.0,,,,,0.041,,,,96.642,,0.62,,,,2.38,0.01,,0.007,0.30000000000000004,,,,,,
977,0.0,0.0,0.0,0.0,0.0,0.0,0.0,0.0,0.0,0.0,0.0,0.0,0.0,0.0,0.0,0.0,,,,,0.041,,,,96.642,,0.62,,,,2.38,0.01,,0.007,0.30000000000000004,,,,,,
978,0.0,0.0,0.0,32.2,0.0,0.0,0.0,1.0,200.0,0.0,76.9,0.0,0.0,518.0,0.0,431.0,,,,,0.041,,,,96.642,,0.62,,,,2.38,0.01,,0.007,0.30000000000000004,,,,,,
979,0.0,0.0,0.0,30.6,0.0,0.0,0.0,1.0,200.0,0.0,76.9,0.0,0.0,567.0,0.0,489.0,,,,,0.044,,,,96.287,,0.96,,,,2.38,0.013000000000000001,,0.006,0.31,,,,,,
98,0.0,0.0,0.0,22.0,0.0,0.0,0.0,0.0,0.0,0.0,0.0,0.0,490.0,0.0,390.0,0.0,,,,,,,0.30000000000000004,,,,1.0,0.2,,,0.5,0.03,,,0.8,,,0.1,,,
980,0.0,0.0,0.0,0.0,0.0,0.0,0.0,1.0,200.0,0.0,0.0,0.0,0.0,0.0,0.0,0.0,,,,,0.044,,,,96.287,,0.96,,,,2.38,0.013000000000000001,,0.006,0.31,,,,,,
981,0.0,0.0,0.0,29.1,0.0,0.0,0.0,1.0,200.0,0.0,76.9,0.0,0.0,561.0,0.0,481.0,,,,,0.044,,,,96.287,,0.96,,,,2.38,0.013000000000000001,,0.006,0.31,,,,,,
982,0.0,0.0,0.0,23.6,0.0,0.0,0.0,1.0,200.0,0.0,72.7,0.0,0.0,635.0,0.0,567.0,,,,,0.049,,,,95.88,,1.4100000000000001,,,,2.32,0.014,,0.007,0.32,,,,,,
983,0.0,0.0,0.0,0.0,0.0,0.0,0.0,0.0,0.0,0.0,0.0,0.0,0.0,0.0,0.0,0.0,,,,,0.049,,,,95.88,,1.4100000000000001,,,,2.32,0.014,,0.007,0.32,,,,,,
984,0.0,0.0,0.0,26.6,0.0,0.0,0.0,1.0,200.0,0.0,73.0,0.0,0.0,615.0,0.0,530.0,,,,,0.049,,,,95.88,,1.4100000000000001,,,,2.32,0.014,,0.007,0.32,,,,,,
985,0.0,0.0,0.0,23.5,0.0,0.0,0.0,1.0,200.0,0.0,73.9,0.0,0.0,684.0,0.0,621.0,,,,,0.046,,,,95.472,,1.81,,,,2.33,0.015,,0.007,0.32,,,,,,
986,0.0,0.0,0.0,0.0,0.0,0.0,0.0,1.0,200.0,0.0,0.0,0.0,0.0,0.0,0.0,0.0,,,,,0.046,,,,95.472,,1.81,,,,2.33,0.015,,0.007,0.32,,,,,,
987,0.0,0.0,0.0,26.4,0.0,0.0,0.0,1.0,200.0,0.0,70.7,0.0,0.0,665.0,0.0,574.0,,,,,0.046,,,,95.472,,1.81,,,,2.33,0.015,,0.007,0.32,,,,,,
988,0.0,0.0,0.0,30.4,0.0,0.0,0.0,1.0,200.0,0.0,76.6,0.0,0.0,561.0,0.0,479.0,,,,,0.037,,,,95.493,,0.65,,,,3.5,0.011,,0.009000000000000001,0.30000000000000004,,,,,,
989,0.0,0.0,0.0,0.0,0.0,0.0,0.0,0.0,0.0,0.0,0.0,0.0,0.0,0.0,0.0,0.0,,,,,0.037,,,,95.493,,0.65,,,,3.5,0.011,,0.009000000000000001,0.30000000000000004,,,,,,
99,0.0,95.0,0.0,28.5,0.0,0.0,0.0,0.0,0.0,0.0,0.0,0.0,575.0,0.0,485.0,0.0,,,,,0.15,,0.105,,,,0.9,0.1,,,0.86,,,,0.17500000000000002,,,0.03,,,
990,0.0,0.0,0.0,31.4,0.0,0.0,0.0,1.0,200.0,0.0,48.8,0.0,0.0,560.0,0.0,482.0,,,,,0.037,,,,95.493,,0.65,,,,3.5,0.011,,0.009000000000000001,0.30000000000000004,,,,,,
991,0.0,0.0,0.0,27.6,0.0,0.0,0.0,1.0,200.0,0.0,76.0,0.0,0.0,605.0,0.0,525.0,,,,,0.041,,,,95.189,,0.98,,,,3.46,0.012,,0.008,0.31,,,,,,
992,0.0,0.0,0.0,0.0,0.0,0.0,0.0,1.0,200.0,0.0,0.0,0.0,0.0,0.0,0.0,0.0,,,,,0.041,,,,95.189,,0.98,,,,3.46,0.012,,0.008,0.31,,,,,,
993,0.0,0.0,0.0,28.4,0.0,0.0,0.0,1.0,200.0,0.0,74.0,0.0,0.0,599.0,0.0,521.0,,,,,0.041,,,,95.189,,0.98,,,,3.46,0.012,,0.008,0.31,,,,,,
994,0.0,0.0,0.0,25.4,0.0,0.0,0.0,1.0,200.0,0.0,72.9,0.0,0.0,682.0,0.0,621.0,,,,,0.048,,,,94.732,,1.4,,,,3.47,0.013000000000000001,,0.007,0.33,,,,,,
995,0.0,0.0,0.0,0.0,0.0,0.0,0.0,0.0,0.0,0.0,0.0,0.0,0.0,0.0,0.0,0.0,,,,,0.048,,,,94.732,,1.4,,,,3.47,0.013000000000000001,,0.007,0.33,,,,,,
996,0.0,0.0,0.0,26.6,0.0,0.0,0.0,1.0,200.0,0.0,70.8,0.0,0.0,677.0,0.0,584.0,,,,,0.048,,,,94.732,,1.4,,,,3.47,0.013000000000000001,,0.007,0.33,,,,,,
997,0.0,0.0,0.0,22.2,0.0,0.0,0.0,1.0,200.0,0.0,69.7,0.0,0.0,753.0,0.0,692.0,,,,,0.051000000000000004,,,,94.359,,1.79,,,,3.42,0.013000000000000001,,0.007,0.36,,,,,,
998,0.0,0.0,0.0,0.0,0.0,0.0,0.0,1.0,200.0,0.0,0.0,0.0,0.0,0.0,0.0,0.0,,,,,0.051000000000000004,,,,94.359,,1.79,,,,3.42,0.013000000000000001,,0.007,0.36,,,,,,
999,0.0,0.0,0.0,24.0,0.0,0.0,0.0,1.0,200.0,0.0,67.5,0.0,0.0,745.0,0.0,662.0,,,,,0.051000000000000004,,,,94.359,,1.79,,,,3.42,0.013000000000000001,,0.007,0.36,,,,,,
